Repository: axyco2004-cyber/axyco2004-cyber-chemistry-chatbot-rgb

# 🧪 Chemistry Chatbot

An interactive Java-based chatbot application that helps students learn chemistry by answering questions about various chemistry topics.

## 📖 About

Chemistry Chatbot is an educational tool that provides instant answers to chemistry questions. It uses a comprehensive knowledge base covering key chemistry concepts and employs intelligent keyword matching to understand and respond to student queries.

### Sample Interaction

```
💬 You: What is an atom?
🤖 Bot: An atom is the smallest unit of matter that retains the properties 
of an element. It consists of a nucleus containing protons and neutrons, 
surrounded by electrons in energy levels or shells.

💬 You: topics

File: materials-science-textbook.txt (part 3 of 63)
MATERIALS SCIENCE AND ENGINEERING 
Smart (or intelligent) materials are a group of new and state-of-the-art materials 
now being developed that will have a significant influence on many of our tech¬ 
nologies. The adjective smart implies that these materials are able to sense changes 
in their environment and then respond to these changes in predetermined 
manners—traits that are also found in living organisms. In addition, this “smart” 
concept is being extended to rather sophisticated systems that consist of both smart 
and traditional materials. 

Components of a smart material (or system) include some type of sensor (that 
detects an input signal), and an actuator (that performs a responsive and adaptive 


12 * Chapter 1 / Introduction 


function). Actuators may be called upon to change shape, position, natural fre¬ 
quency, or mechanical characteristics in response to changes in temperature, elec¬ 
tric fields, and/or magnetic fields. 

Four types of materials are commonly used for actuators: shape-memory alloys, 
piezoelectric ceramics, magnetostrictive materials, and electrorheological/magne- 
torheological fluids. Shape-memory alloys are metals that, after having been de¬ 
formed, revert back to their original shape when temperature is changed (see the 
Materials of Importance box following Section 10.9). Piezoelectric ceramics expand 
and contract in response to an applied electric field (or voltage); conversely, they 
also generate an electric field when their dimensions are altered (see Section 18.25). 
The behavior of magnetostrictive materials is analogous to that of the piezoelectrics, 
except that they are responsive to magnetic fields. Also, electrorheological and mag- 
netorheological fluids are liquids that experience dramatic changes in viscosity upon 
the application of electric and magnetic fields, respectively. 

Materials/devices employed as sensors include optical fibers (Section 21.14), 
piezoelectric materials (including some polymers), and microelectromechanical sys¬ 
tems (MEMS, Section 13.8). 

For example, one type of smart system is used in helicopters to reduce aero¬ 
dynamic cockpit noise that is created by the rotating rotor blades. Piezoelectric 
sensors inserted into the blades monitor blade stresses and deformations; feedback 
signals from these sensors are fed into a computer-controlled adaptive device, which 
generates noise-canceling antinoise. 

Nanomaterials 

One new material class that has fascinating properties and tremendous technolog¬ 
ical promise is the nanomaterials. Nanomaterials may be any one of the four basic 
types—metals, ceramics, polymers, and composites. However, unlike these other ma¬ 
terials, they are not distinguished on the basis of their chemistry, but rather, size; 
the -prefix denotes that the dimensions of these structural entities are on the 
order of a nanometer (10 -9 m)—as a rule, less than 100 nanometers (equivalent to 
approximately 500 atom diameters). 

Prior to the advent of nanomaterials, the general procedure scientists used to 
understand the chemistry and physics of materials was to begin by studying large 
and complex structures, and then to investigate the fundamental building blocks of 
these structures that are smaller and simpler. This approach is sometimes termed 
“top-down” science. On the other hand, with the development of scanning probe 
microscopes (Section 4.10), which permit observation of individual atoms and mol¬ 
ecules, it has become possible to design and build new structures from their atomic- 
level constituents, one atom or molecule at a time (i.e., “materials by design”). This 
ability to carefully arrange atoms provides opportunities to develop mechanical, 
electrical, magnetic, and other properties that are not otherwise possible. We call 
this the “bottom-up” approach, and the study of the properties of these materials 
is termed nanotechnology. 5 

Some of the physical and chemical characteristics exhibited by matter may 
experience dramatic changes as particle size approaches atomic dimensions. For 


5 One legendary and prophetic suggestion as to the possibility of nanoengineered materials 
was offered by Richard Feynman in his 1959 American Physical Society lecture titled 
“There’s Plenty of Room at the Bottom.” 



1.6 Modem Materials' Needs * 13 


example, materials that are opaque in the macroscopic domain may become 
transparent on the nanoscale; some solids become liquids, chemically stable materi¬ 
als become combustible, and electrical insulators become conductors. Furthermore, 
properties may depend on size in this nanoscale domain. Some of these effects are 
quantum mechanical in origin, others are related to surface phenomena—the pro¬ 
portion of atoms located on surface sites of a particle increases dramatically as its 
size decreases. 

Because of these unique and unusual properties, nanomaterials are finding 
niches in electronic, biomedical, sporting, energy production, and other industrial 
applications. Some are discussed in this book; these include the following: 

• Catalytic converters for automobiles—Materials of Importance box, 

Chapter 4 

• Carbon nanotubes—Materials of Importance box, Chapter 12 

• Particles of carbon black as reinforcement for automobile tires—Section 16.2 

• Nanocomposites in tennis balls—Materials of Importance box, Chapter 16 

• Magnetic nanosize grains that are used for hard disk drives—Section 20.11 

• Magnetic particles that store data on magnetic tapes—Section 20.11 

Whenever a new material is developed, its potential for harmful and toxico¬ 
logical interactions with humans and animals must be considered. Small nanopar¬ 
ticles have exceedingly large surface area-to-volume ratios, which can lead to high 
chemical reactivities. Although the safety of nanomaterials is relatively unexplored, 
there are concerns that they may be absorbed into the body through the skin, lungs, 
and digestive tract at relatively high rates, and that some, if present in sufficient 
concentrations, will pose health risks—such as damage to DNA or promotion of 
lung cancer. 


1.6 MODERN MATERIALS' NEEDS 

In spite of the tremendous progress that has been made in the discipline of mate¬ 
rials science and engineering within the past few years, technological challenges still 
remain, including the development of even more sophisticated and specialized ma¬ 
terials, as well as consideration of the environmental impact of materials produc¬ 
tion. Some comment is appropriate relative to these issues so as to round out this 
perspective. 

Nuclear energy holds some promise, but the solutions to the many problems 
that remain will necessarily involve materials, such as fuels, containment structures, 
and facilities for the disposal of radioactive waste. 

Significant quantities of energy are involved in transportation. Reducing the 
weight of transportation vehicles (automobiles, aircraft, trains, etc.), as well as 
increasing engine operating temperatures, will enhance fuel efficiency. New high- 
strength, low-density structural materials remain to be developed, as well as mate¬ 
rials that have higher-temperature capabilities, for use in engine components. 

Furthermore, there is a recognized need to find new, economical sources of 
energy and to use present resources more efficiently. Materials will undoubtedly 
play a significant role in these developments. For example, the direct conversion 
of solar power into electrical energy has been demonstrated. Solar cells employ 
some rather complex and expensive materials. To ensure a viable technology, 


14 * Chapter 1 / Introduction 


materials that are highly efficient in this conversion process yet less costly must 
be developed. 

The hydrogen fuel cell is another very attractive and feasible energy- 
conversion technology that has the advantage of being nonpolluting. It is just 
beginning to be implemented in batteries for electronic devices and holds prom¬ 
ise as a power plant for automobiles. New materials still need to be developed 
for more efficient fuel cells and also for better catalysts to be used in the pro¬ 
duction of hydrogen. 

Furthermore, environmental quality depends on our ability to control air and 
water pollution. Pollution control techniques employ various materials. In addition, 
materials processing and refinement methods need to be improved so that they pro¬ 
duce less environmental degradation—that is, less pollution and less despoilage of 
the landscape from the mining of raw materials. Also, in some materials manufac¬ 
turing processes, toxic substances are produced, and the ecological impact of their 
disposal must be considered. 

Many materials that we use are derived from resources that are nonrenewable— 
that is, not capable of being regenerated. These include most polymers, for which 
the prime raw material is oil, and some metals. These nonrenewable resources are 
gradually becoming depleted, which necessitates (1) the discovery of additional re¬ 
serves, (2) the development of new materials having comparable properties with 
less adverse environmental impact, and/or (3) increased recycling efforts and the 
development of new recycling technologies. As a consequence of the economics of 
not only production but also environmental impact and ecological factors, it is be¬ 
coming increasingly important to consider the “cradle-to-grave” life cycle of mate¬ 
rials relative to the overall manufacturing process. 

The roles that materials scientists and engineers play relative to these, as well 
as other environmental and societal issues, are discussed in more detail in 
Chapter 22. 


1.7 PROCESSING/STRUCTURE/PROPERTIES/ 

PERFORMANCE CORRELATIONS 

As mentioned previously (Section 1.2), the science and engineering of materials 
involves four interrelated components: processing, structure, properties, and per¬ 
formance (Figure 1.1). Inasmuch as the remainder of the book discusses these com¬ 
ponents for the different material types, it has been decided to direct the readers’ 
attention to the treatment of individual components for several specific materials. 
Whereas some of these discussions are found within single chapters, others are 
spread out over multiple chapters. For the latter, and for each material we have se¬ 
lected, a “topic timeline” has been created that indicates the locations (by sections) 
where treatments of the four components are to be found. Figure 1.11 presents topic 
timelines for the following materials: steels, glass-ceramics, polymer fibers, and sil¬ 
icon semiconductors. In addition, at the beginning of each chapter (in the Why 
Study? section), we note those materials that have some aspect of their processing, 
structure, properties, and/or performance discussed in that chapter. And, finally, a 
processing/structure/properties/performance summary appears at the end of that 
chapter in which the last item on the topic timeline appears—for example, Chapter 11 
for steels, Chapter 13 for glass-ceramics, Chapter 15 for polymer fibers, and 
Chapter 18 for silicon semiconductors. 


STEELS 

Processing 

Diffusion 

Y 

Recrystallization 

Y 

Isothermal transformation diagrams, 
continuous cooling transformation diagrams; 
heat treating for tempered martensite 

V 

v Heat treatment of steels 

Y 


Crystal structure, 

Development of microstructure, 

Microstructure of various 


polymorphism 

iron-iron carbide alloys 

microconstituents 

Structure 

* 


Y 


Dislocations, 

slip systems, Phase equilibria, 

Solid solutions, Mechanical strenghtening the iron-iron carbide 

dislocations properties mechanisms phase diagram 

Properties Y Y Y Y 



ch 3 ch 4 ch 5 ch 6 ch 7 ch 9 ch 10 ch 11 


(a) 


Mechanical properties of 
Fe-C alloys 
Y 


GLASS-CERAMICS 

Processing 

Continuous cooling 
transformation diagrams 

Y 

Concept of viscosity 

Y 

Crystallization, 
fabrication, heat 
treatment 

Y 


Noncrystalline 

solids 

Structure 


Atomic structure 
of silica glasses 

Polycrystallinity 


Properties 



Mechanical, thermal, 
optical properties 

Y 

Opacity and translucency in 
insulators 

Y 

Performance 



Applications 

Y 


ch 3 

ch 10 

ch 12 

C b ) 

ch 13 

ch 21 


POLYMER FIBERS Polymerization, additives, 

melting, fiber forming 

Y 

Melting temperature, 
factors that affect 

Processing V 


Electronic structure, Polymer molecules, polymer 

interatomic bonding crystals 

Structure 


Properties 

Thermoplastic 

polymers 

Y 


Melting temperature, 
factors that affect 

Y 

Mechanical properties, 
factors that affect 

Y 

Degradation 

Y 

Performance 



Applications 

Y 


ch 2 

ch 14 

0) 

ch 15 

ch 17 


Figure 1.11 Processing/structure/properties/performance topic timelines for ( a ) steels, 
(b) glass-ceramics, (c) polymer fibers, and ( d ) silicon semiconductors. 


15 































16 * * Chapter 1 / Introduction 


Processing 


SILICON SEMICONDUCTORS 


Composition 

specification 

Y 


Diffusion 

Y 


Integrated circuits 

Y 



Properties 


Electrical properties 
Y 


Performance 



Integrated circuits 
Y 


ch 3 


ch 4 


ch 5 


ch 18 


(d) 


Figure 1.11 ( continued ) 


SUMMARY 


Materials Science and Engineering 

• There are six different property classifications of materials that determine their 
applicability: mechanical, electrical, thermal, magnetic, optical, and deteriorative. 

• One aspect of materials science is the investigation of relationships that exist be¬ 
tween the structures and properties of materials. By structure we mean how some 
internal component(s) of the material is (are) arranged. In terms of (and with 
increasing) dimensionality, structural elements include subatomic, atomic, micro¬ 
scopic, and macroscopic. 

• With regard to the design, production, and utilization of materials, there are four 
elements to consider—processing, structure, properties, and performance. The per¬ 
formance of a material depends on its properties, which in turn are a function of 
its structure(s); furthermore, structure(s) is (are) determined by how the mate¬ 
rial was processed. 

• Three important criteria in materials selection are in-service conditions to which 
the material will be subjected, any deterioration of material properties during 
operation, and economics or cost of the fabricated piece. 

Classification of Materials 

• On the basis of chemistry and atomic structure, materials are classified into three 
general categories: metals (metallic elements), ceramics (compounds between 
metallic and nonmetallic elements), and polymers (compounds composed of 
carbon, hydrogen, and other nonmetallic elements). In addition, composites are 
composed of at least two different material types. 

Advanced Materials 

• Another materials category is the advanced materials that are used in high-tech 
applications. These include semiconductors (having electrical conductivities in¬ 
termediate between conductors and insulators), biomaterials (which must be com¬ 
patible with body tissues), smart materials (those that sense and respond to 
changes in their environments in predetermined manners), and nanomaterials 
(those that have structural features on the order of a nanometer, some of which 
may be designed on the atomic/molecular level). 














Question * 17 


REFERENCES 


Ashby, M. F., and D. R. H. Jones, Engineering Ma¬ 
terials 1, An Introduction to Their Properties 
and Applications, 3rd edition, Butterworth- 
Heinemann, Woburn, UK, 2005. 

Ashby, M. F., and D. R. H. Jones, Engineering 
Materials 2, An Introduction to Micro¬ 
structures, Processing and Design, 3rd edition, 
Butterworth-Heinemann, Woburn, UK, 2005. 

Ashby, M., H. Shercliff, and D. Cebon, Materials 
Engineering, Science, Processing and Design, 
Butterworth-Heinemann, Oxford, 2007. 

Askeland, D. R., and R P. Phule, The Science and 
Engineering of Materials, 5th edition, Nelson, 
Toronto, 2006. 

Baillie, C., and L. Vanasupa, Navigating the Materi¬ 
als World, Academic Press, San Diego, CA, 2003. 

Fischer, T., Materials Science for Engineering Stu¬ 
dents, Academic Press, San Diego, CA, 2009. 

Jacobs, J. A., and T. F. Kilduff, Engineering Materi¬ 
als Technology, 5th edition, Prentice Hall PTR, 
Paramus, NJ, 2005. 

QUESTION 


1.1 Select one or more of the following modern 
items or devices and conduct an Internet 
search in order to determine what specific 
material(s) is (are) used and what specific 
properties this (these) material(s) possess(es) 
in order for the device/item to function prop¬ 
erly. Finally, write a short essay in which you 
report your findings. 

Cell phone/digital camera batteries 
Cell phone displays 
Solar cells 

Wind turbine blades 
Fuel cells 

Automobile engine blocks (other than cast 
iron) 

Automobile bodies (other than steel alloys) 


McMahon, C. J., Jr., Structural Materials, Merion 
Books, Philadelphia, 2004. 

Murray, G. T., C. V. White, and W. Weise, Introduc¬ 
tion to Engineering Materials, 2nd edition, 
CRC Press, Boca Raton, FL, 2007. 

Schaffer, J. P, A. Saxena, S. D. Antolovich, T. H. 
Sanders, Jr., and S. B. Warner, The Science and 
Design of Engineering Materials, 2nd edition, 
McGraw-Hill, New York, 1999. 

Shackelford, J. F., Introduction to Materials Science 
for Engineers, 7th edition, Prentice Hall PTR, 
Paramus, NJ, 2009. 

Smith, W. F., and J. Hashemi, Foundations of Mate¬ 
rials Science and Engineering, 5th edition, 
McGraw-Hill, New York, 2010. 

Van Vlack, L. H., Elements of Materials Science and 
Engineering, 6th edition, Addison-Wesley 
Longman, Boston, 1989. 

White, M. A., Properties of Materials, Oxford 
University Press, New York, 1999. 


Space telescope mirrors 
Military body armor 
Sports equipment 
Soccer balls 
Basketballs 
Ski poles 
Ski boots 
Snowboards 
Surfboards 
Golf clubs 
Golf balls 
Kayaks 

Lightweight bicycle frames 




chapter 2 . Atomic Structure and 

Interatomic Bonding 



T he photograph at the bottom of this page is of 
a gecko. 

Geckos, harmless tropical lizards, are extremely fasci¬ 
nating and extraordinary animals. They have very sticky 
feet (one of which is shown in the center-left photo¬ 
graph) that cling to virtually any surface. This characteris¬ 
tic makes it possible for them to rapidly run up vertical 
walls and along the undersides of horizontal surfaces. In 
fact, a gecko can support its body mass with a single toe! 
The secret to this remarkable ability is the presence of an 
extremely large number of microscopically small hairs on each of their toe pads. 

When these hairs come in contact with a surface, weak forces of attraction (i.e., van 
der Waals forces) are established between hair molecules and molecules on the sur¬ 
face. The fact that these hairs are so small and so numerous explains why the gecko 
grips surfaces so tightly. To release its grip, the gecko simply curls up its toes and 
peels the hairs away from the surface. 

Using their knowledge of this mechanism of adhesion, scientists have developed 
several ultra-strong synthetic adhesives. One of these is an adhesive tape (shown in 

the upper-left photograph), 
which is an especially promising 
tool for use in surgical proce¬ 
dures as a replacement for 
sutures and staples to close 
wounds and incisions. This 
material retains its adhesive 
nature in wet environments, is 
biodegradable, and does not 
release toxic substances as it 
dissolves during the healing 
process. Microscopic features of 
this adhesive tape are shown in 
the top-center photograph. 

(Adhesive tape: Courtesy 
Jeffrey Karp; Gecko foot: 
Emanuele Biggi/Getty Images, Inc.; Gecko: Barbara Peacock/Photodisc/Getty Images, Inc.) 


18 







WHY STUDY Atomic Structure and Interatomic Bonding? 


An important reason to have an understanding of 
interatomic bonding in solids is that in some instances, 
the type of bond allows us to explain a material's 
properties. For example, consider carbon, which may 
exist as both graphite and diamond. Whereas graphite 
is relatively soft and has a "greasy" feel to it, diamond 
is the hardest known material. In addition, the electrical 
properties of diamond and graphite are dissimilar: 
diamond is a poor conductor of electricity, but 
graphite is a reasonably good conductor. These dispari¬ 
ties in properties are directly attributable to a type of 
interatomic bonding found in graphite that does not 
exist in diamond (see Section 12.4). 


In the processing/structure/properties/performance 
scheme, reasons for studying atomic structure and in¬ 
teratomic bonding are as follows: 

• For silicon, its electron configuration (Section 2.3) 
determines the type of primary bonding (Section 
2.6), which in turn affects its electron band structure 
(Chapter 18). 

• For polymer fibers, electron configurations of the 
constituent elements (i.e., C, H; Section 2.3) affect 
the type of primary bonding (Section 2.6); bonding 
type has an influence on the structures of polymer 
molecules (Chapter 14). 


Learning Objectives 

After studying this chapter you should be able to do the following: 


1. Name the two atomic models cited, and note 
the differences between them. 

2. Describe the important quantum-mechanical 
principle that relates to electron energies. 

3. (a) Schematically plot attractive, repulsive, 

and net energies versus interatomic separa¬ 
tion for two atoms or ions. 


(b) Note on this plot the equilibrium separa¬ 
tion and the bonding energy. 

4. (a) Briefly describe ionic, covalent, metallic, 
hydrogen, and van der Waals bonds. 

(b) Note which materials exhibit each of these 
bonding types. 


2.1 INTRODUCTION 

Some of the important properties of solid materials depend on geometrical atomic 
arrangements, and also the interactions that exist among constituent atoms or mol¬ 
ecules. This chapter, by way of preparation for subsequent discussions, considers 
several fundamental and important concepts—namely, atomic structure, electron 
configurations in atoms and the periodic table, and the various types of primary 
and secondary interatomic bonds that hold together the atoms that compose a solid. 
These topics are reviewed briefly, under the assumption that some of the material 
is familiar to the reader. 

Atomic Structure 


2.2 FUNDAMENTAL CONCEPTS 

Each atom consists of a very small nucleus composed of protons and neutrons, which 
is encircled by moving electrons. Both electrons and protons are electrically charged, 
the charge magnitude being 1.602 X 10 -19 C, which is negative in sign for electrons 
and positive for protons; neutrons are electrically neutral. Masses for these sub¬ 
atomic particles are infinitesimally small; protons and neutrons have approximately 


• 19 








20 * Chapter 2 / Atomic Structure and Interatomic Bonding 


atomic number (Z) 


isotope 

atomic weight 

atomic mass unit 
(amu) 


mole 


the same mass, 1.67 X 10 -27 kg, which is significantly larger than that of an elec¬ 
tron, 9.11 X 10 -31 kg. 

Each chemical element is characterized by the number of protons in the nu¬ 
cleus, or the atomic number (Z ). 1 For an electrically neutral or complete atom, the 
atomic number also equals the number of electrons. This atomic number ranges in 
integral units from 1 for hydrogen to 92 for uranium, the highest of the naturally 
occurring elements. 

The atomic mass (A) of a specific atom may be expressed as the sum of the 
masses of protons and neutrons within the nucleus. Although the number of pro¬ 
tons is the same for all atoms of a given element, the number of neutrons ( N ) may 
be variable. Thus atoms of some elements have two or more different atomic masses, 
which are called isotopes. The atomic weight of an element corresponds to the 
weighted average of the atomic masses of the atom’s naturally occurring isotopes. 2 
The atomic mass unit (amu) may be used to compute atomic weight. A scale has 
been established whereby 1 amu is defined as \ 2 of the atomic mass of the most 
common isotope of carbon, carbon 12 ( 12 C) (A = 12.00000). Within this scheme, the 
masses of protons and neutrons are slightly greater than unity, and 

A = Z + N (2.1) 

The atomic weight of an element or the molecular weight of a compound may be 
specified on the basis of amu per atom (molecule) or mass per mole of material. In 
one mole of a substance there are 6.022 X 10 23 (Avogadro’s number) atoms or mol¬ 
ecules. These two atomic weight schemes are related through the following equation: 

1 amu/atom (or molecule) = 1 g/mol 

For example, the atomic weight of iron is 55.85 amu/atom, or 55.85 g/mol. Some¬ 
times use of amu per atom or molecule is convenient; on other occasions grams (or 
kilograms) per mole is preferred. The latter is used in this book. 



Check 2.1 


Why are the atomic weights of the elements generally not integers? Cite two reasons. 


[The answer may be found at www.wiley.com/college/callister (Student Companion Site).] 


2.3 ELECTRONS IN ATOMS 

Atomic Models 

During the latter part of the nineteenth century it was realized that many phe¬ 
nomena involving electrons in solids could not be explained in terms of classical 
mechanics. What followed was the establishment of a set of principles and laws that 
govern systems of atomic and subatomic entities that came to be known as quan- 
quantum mechanics turn mechanics. An understanding of the behavior of electrons in atoms and crys¬ 
talline solids necessarily involves the discussion of quantum-mechanical concepts. 


^erms appearing in boldface type are defined in the Glossary, which follows Appendix E. 

2 The term atomic mass is really more accurate than atomic weight inasmuch as, in this con¬ 
text, we are dealing with masses and not weights. However, atomic weight is, by conven¬ 
tion, the preferred terminology and will be used throughout this book. The reader should 
note that it is not necessary to divide molecular weight by the gravitational constant. 






2.3 Electrons in Atoms * 21 


Bohr atomic 
model 


Orbital electron 



Figure 2.1 Schematic representation of the Bohr 
atom. 


However, a detailed exploration of these principles is beyond the scope of this book, 
and only a very superficial and simplified treatment is given. 

One early outgrowth of quantum mechanics was the simplified Bohr atomic 
model, in which electrons are assumed to revolve around the atomic nucleus in dis¬ 
crete orbitals, and the position of any particular electron is more or less well de¬ 
fined in terms of its orbital. This model of the atom is represented in Figure 2.1. 

Another important quantum-mechanical principle stipulates that the energies of 
electrons are quantized; that is, electrons are permitted to have only specific values 
of energy. An electron may change energy, but in doing so it must make a quantum 
jump either to an allowed higher energy (with absorption of energy) or to a lower 
energy (with emission of energy). Often, it is convenient to think of these allowed 
electron energies as being associated with energy levels or states. These states do 
not vary continuously with energy; that is, adjacent states are separated by finite 
energies. For example, allowed states for the Bohr hydrogen atom are represented 
in Figure 2.2 a. These energies are taken to be negative, whereas the zero reference 



-l x icr 18 


-2 x icr 18 


Figure 2.2 (a) The 
first three electron 
energy states for the 
Bohr hydrogen atom. 
( b ) Electron energy 
states for the first 
three shells of the 
wave-mechanical 
hydrogen atom. 
(Adapted from W. G. 
Moffatt, G. W. 
Pearsall, and J. Wulff, 
The Structure and 
Properties of 
Materials, Vol. I, 
Structure, p. 10. 
Copyright © 1964 by 
John Wiley & Sons, 
New York. Reprinted 
by permission of 
John Wiley & Sons, 
Inc.) 




















22 * Chapter 2 


wave-mechanical 

model 


quantum number 


Atomic Structure and Interatomic Bonding 



(a) (b) 


Figure 2.3 Comparison of 
the (a) Bohr and ( b ) wave- 
mechanical atom models in 
terms of electron distribu¬ 
tion. (Adapted from Z. D. 
Jastrzebski, The Nature and 
Properties of Engineering 
Materials , 3rd edition, p. 4. 
Copyright © 1987 by John 
Wiley & Sons, New York. 
Reprinted by permission of 
John Wiley & Sons, Inc.) 


is the unbound or free electron. Of course, the single electron associated with the 
hydrogen atom will fill only one of these states. 

Thus, the Bohr model represents an early attempt to describe electrons in atoms, 
in terms of both position (electron orbitals) and energy (quantized energy levels). 

This Bohr model was eventually found to have some significant limitations be¬ 
cause of its inability to explain several phenomena involving electrons. A resolution 
was reached with a wave-mechanical model, in which the electron is considered to 
exhibit both wavelike and particle-like characteristics. With this model, an electron 
is no longer treated as a particle moving in a discrete orbital; rather, position is con¬ 
sidered to be the probability of an electron’s being at various locations around the 
nucleus. In other words, position is described by a probability distribution or elec¬ 
tron cloud. Figure 2.3 compares Bohr and wave-mechanical models for the hydrogen 
atom. Both of these models are used throughout the course of this book; the choice 
depends on which model allows the more simple explanation. 

Quantum Numbers 

Using wave mechanics, every electron in an atom is characterized by four pa¬ 
rameters called quantum numbers. The size, shape, and spatial orientation of an 
electron’s probability density are specified by three of these quantum numbers. 
Furthermore, Bohr energy levels separate into electron subshells, and quantum 
numbers dictate the number of states within each subshell. Shells are specified by 













2.3 Electrons in Atoms * 23 


Table 2.1 The Number of Available Electron States in Some of the Electron 
Shells and Subshells 


Principal 

Quantum 

Shell 


Number 

Number of Electrons 




Number n 

Designation 

Sub shells 

of States 

Per Subshell 

Per Shell 

1 

K 

s 

1 

2 

2 

2 

L 

s 

p 

1 

3 

2 

6 

8 



s 

1 

2 


3 

M 

p 

3 

6 

18 



d 

5 

10 




s 

1 

2 


4 

N 

p 

d 

3 

5 

6 

10 

32 



f 

7 

14 



a principal quantum number n , which may take on integral values beginning with 
unity; sometimes these shells are designated by the letters K , L, M , TV, O , and so 
on, which correspond, respectively, to n = 1, 2, 3,4, 5,..., as indicated in Table 2.1. 
Note also that this quantum number, and it only, is also associated with the Bohr 
model. This quantum number is related to the distance of an electron from the nu¬ 
cleus, or its position. 

The second quantum number, /, signifies the subshell, which is denoted by a 
lowercase letter—an s,p , d , or/; it is related to the shape of the electron subshell. 
In addition, the number of these subshells is restricted by the magnitude of n. 
Allowable subshells for the several n values are also presented in Table 2.1. The num¬ 
ber of energy states for each subshell is determined by the third quantum number, 
m z . For an s subshell, there is a single energy state, whereas for p , d , and / subshells, 
three, five, and seven states exist, respectively (Table 2.1). In the absence of an ex¬ 
ternal magnetic field, the states within each subshell are identical. However, when 
a magnetic field is applied, these subshell states split, with each state assuming a 
slightly different energy. 

Associated with each electron is a spin moment , which must be oriented either 
up or down. Related to this spin moment is the fourth quantum number, m s , for 
which two values are possible (+2 and - |), one for each of the spin orientations. 

Thus, the Bohr model was further refined by wave mechanics, in which the in¬ 
troduction of three new quantum numbers gives rise to electron subshells within 
each shell. A comparison of these two models on this basis is illustrated, for the hy¬ 
drogen atom, in Figures 2.2 a and 2.2 b. 

A complete energy level diagram for the various shells and subshells using 
the wave-mechanical model is shown in Figure 2.4. Several features of the dia¬ 
gram are worth noting. First, the smaller the principal quantum number, the lower 
the energy level; for example, the energy of a Is state is less than that of a 2s state, 
which in turn is lower than the 3s. Second, within each shell, the energy of a sub¬ 
shell level increases with the value of the / quantum number. For example, the 
energy of a 3d state is greater than a 3 p, which is larger than 3s. Finally, there may 
be overlap in energy of a state in one shell with states in an adjacent shell, which 
is especially true of d and /states; for example, the energy of a 3d state is generally 
greater than that for a 4s. 






24 


Chapter 2 / Atomic Structure and Interatomic Bonding 



Figure 2.4 Schematic 
representation of the relative 
energies of the electrons for the 
various shells and subshells. (From 
K. M. Ralls, T. H. Courtney, and 
J. Wulff, Introduction to Materials 
Science and Engineering, p. 22. 
Copyright © 1976 by John Wiley & 
Sons, New York. Reprinted by 
permission of John Wiley & 

Sons, Inc.) 


Principal quantum number, n - 


electron state 

Pauli exclusion 
principle 


ground state 
electron configuration 


Electron Configurations 

The preceding discussion has dealt primarily with electron states— values of energy 
that are permitted for electrons. To determine the manner in which these states are 
filled with electrons, we use the Pauli exclusion principle, another quantum-mechanical 
concept. This principle stipulates that each electron state can hold no more than two 
electrons, which must have opposite spins. Thus, s,p , d , and / subshells may each ac¬ 
commodate, respectively, a total of 2, 6, 10, and 14 electrons; Table 2.1 summarizes 
the maximum number of electrons that may occupy each of the first four shells. 

Of course, not all possible states in an atom are filled with electrons. For most 
atoms, the electrons fill up the lowest possible energy states in the electron shells and 
subshells, two electrons (having opposite spins) per state. The energy structure for a 
sodium atom is represented schematically in Figure 2.5. When all the electrons occupy 
the lowest possible energies in accord with the foregoing restrictions, an atom is said 
to be in its ground state. However, electron transitions to higher energy states are 
possible, as discussed in Chapters 18 and 21. The electron configuration or structure 
of an atom represents the manner in which these states are occupied. In the conven¬ 
tional notation the number of electrons in each subshell is indicated by a superscript 
after the shell-subshell designation. For example, the electron configurations for 



Figure 2.5 Schematic representation of the 
filled and lowest unfilled energy states for a 
sodium atom. 










2.3 Electrons in Atoms * 25 


valence electron 


Table 2.2 A Listing of the Expected Electron Configurations for 
Some of the Common Elements'* 


Element 

Symbol 

Atomic 

Number 

Electron Configuration 

Hydrogen 

H 

1 

Is 1 

Helium 

He 

2 

Is 2 

Lithium 

Li 

3 

1 s 2 2s l 

Beryllium 

Be 

4 

\s 2 2s 2 

Boron 

B 

5 

\s 2 2s 2 2p l 

Carbon 

C 

6 

ls 2 2s 2 2p 2 

Nitrogen 

N 

7 

ls 2 2s 2 2p 3 

Oxygen 

O 

8 

ls 2 2s 2 2p 4 

Fluorine 

F 

9 

ls 2 2s 2 2p 5 

Neon 

Ne 

10 

ls 2 2s 2 2p 6 

Sodium 

Na 

11 

\s 2 2s 2 2p 6 3s' 

Magnesium 

Mg 

12 

ls 2 2s 2 2p 6 3s 2 

Aluminum 

A1 

13 

\s 2 2s 2 2p 6 3s 2 3p l 

Silicon 

Si 

14 

ls 2 2s 2 2p 6 3s 2 3p 2 

Phosphorus 

P 

15 

ls 2 2s 2 2p 6 3s 2 3p 3 

Sulfur 

S 

16 

ls 2 2s 2 2p 6 3s 2 3p 4 

Chlorine 

Cl 

17 

ls 2 2s 2 2p 6 3s 2 3p 5 

Argon 

Ar 

18 

ls 2 2s 2 2p 6 3s 2 3p 6 

Potassium 

K 

19 

\s 2 2s 2 2p 6 3s 2 3pHs l 

Calcium 

Ca 

20 

ls 2 2s 2 2p 6 3s 2 3p 6 4s 2 

Scandium 

Sc 

21 

1 s 1 2s 2 2p ( '3s 2 3p ( '3d l 4s 2 

Titanium 

Ti 

22 

ls 2 2s 2 2p 6 3s 2 3p 6 3d 2 4s 2 

Vanadium 

V 

23 

ls 2 2s 2 2p 6 3s 2 3p 6 3d 3 4s 2 

Chromium 

Cr 

24 

\s 2 2s 2 2p ( '3s 2 3p (, 3d 5 4s l 

Manganese 

Mn 

25 

ls 2 2s 2 2p 6 3s 2 3p 6 3d 5 4s 2 

Iron 

Fe 

26 

ls 2 2s 2 2p 6 3s 1 3p ( '3cl 6 4s 2 

Cobalt 

Co 

27 

ls 2 2s 2 2p 6 3s 2 3p 6 3d’4s 2 

Nickel 

Ni 

28 

ls 2 2s 2 2p 6 3s 2 3p 6 3d 8 4s 2 

Copper 

Cu 

29 

ls 2 2s 2 2p 6 3s 2 3p 6 3d 10 4s 1 

Zinc 

Zn 

30 

ls 2 2s 2 2p 6 3s 2 3p 6 3d 10 4s 2 

Gallium 

Ga 

31 

ls 2 2s 2 2p 6 3s 1 3p 6 3d 10 4s 2 4p 1 

Germanium 

Ge 

32 

ls 2 2s 2 2p 6 3s 2 3p 6 3d 10 4s 2 4p 2 

Arsenic 

As 

33 

ls 2 2s 2 2p 6 3s 2 3p 6 3d 10 4s 2 4p 3 

Selenium 

Se 

34 

ls 2 2s 2 2p 6 3s 2 3p 6 3d 10 4s 2 4p 4 

Bromine 

Br 

35 

ls 2 2s 2 2p 6 3s 2 3p 6 3d 10 4s 2 4p 5 

Krypton 

Kr 

36 

ls 2 2s 2 2p 6 3s 2 3p 6 3d 10 4s 2 4p 6 


a When some elements covalently bond, they form sp hybrid bonds. This is espe¬ 
cially true for C, Si, and Ge. 


hydrogen, helium, and sodium are, respectively, Is 1 , Is 2 , and lv 2 2v 2 2/7 6 3v 1 . Electron 
configurations for some of the more common elements are listed in Table 2.2. 

At this point, comments regarding these electron configurations are necessary. 
First, the valence electrons are those that occupy the outermost shell. These elec¬ 
trons are extremely important; as will be seen, they participate in the bonding be¬ 
tween atoms to form atomic and molecular aggregates. Furthermore, many of the 
physical and chemical properties of solids are based on these valence electrons. 

In addition, some atoms have what are termed stable electron configurations; 
that is, the states within the outermost or valence electron shell are completely 





26 * Chapter 2 / Atomic Structure and Interatomic Bonding 


filled. Normally this corresponds to the occupation of just the s and p states for 
the outermost shell by a total of eight electrons, as in neon, argon, and krypton; 
one exception is helium, which contains only two Is electrons. These elements 
(Ne, Ar, Kr, and He) are the inert, or noble, gases, which are virtually unreactive 
chemically. Some atoms of the elements that have unfilled valence shells assume 
stable electron configurations by gaining or losing electrons to form charged ions, 
or by sharing electrons with other atoms. This is the basis for some chemical re¬ 
actions, and also for atomic bonding in solids, as explained in Section 2.6. 

Under special circumstances, the s and p orbitals combine to form hybrid sp n 
orbitals, where n indicates the number of p orbitals involved, which may have a 
value of 1, 2, or 3. The III A, IVA, and VA group elements of the periodic table 
(Figure 2.6) are those that most often form these hybrids. The driving force for the 
formation of hybrid orbitals is a lower energy state for the valence electrons. For 
carbon the sp 3 hybrid is of primary importance in organic and polymer chemistries. 
The shape of the sp 3 hybrid is what determines the 109° (or tetrahedral) angle 
found frequently in polymer chains (Chapter 14). 




Concept Check 2.2 

Give electron configurations for the Fe 3+ and S 2- ions. 

[The answer may be found at www.wiley.com/college/callister (Student Companion Site). 


2A THE PERIODIC TABLE 


periodic table 


electropositive 


electronegative 


All the elements have been classified according to electron configuration in the 
periodic table (Figure 2.6). Here, the elements are situated, with increasing 
atomic number, in seven horizontal rows called periods. The arrangement is such 
that all elements arrayed in a given column or group have similar valence elec¬ 
tron structures, as well as chemical and physical properties. These properties 
change gradually, moving horizontally across each period and vertically down 
each column.
