Repository: axyco2004-cyber/axyco2004-cyber-chemistry-chatbot-rgb

# 🧪 Chemistry Chatbot

An interactive Java-based chatbot application that helps students learn chemistry by answering questions about various chemistry topics.

## 📖 About

Chemistry Chatbot is an educational tool that provides instant answers to chemistry questions. It uses a comprehensive knowledge base covering key chemistry concepts and employs intelligent keyword matching to understand and respond to student queries.

### Sample Interaction

```
💬 You: What is an atom?
🤖 Bot: An atom is the smallest unit of matter that retains the properties 
of an element. It consists of a nucleus containing protons and neutrons, 
surrounded by electrons in energy levels or shells.

💬 You: topics

File: materials-science-textbook.txt (part 4 of 63)
MATERIALS SCIENCE AND ENGINEERING 
The elements positioned in Group 0, the rightmost group, are the inert gases, 
which have filled electron shells and stable electron configurations. Group VIIA 
and VIA elements are one and two electrons deficient, respectively, from having 
stable structures. The Group VIIA elements (F, Cl, Br, I, and At) are sometimes 
termed the halogens. The alkali and the alkaline earth metals (Li, Na, K, Be, Mg, 
Ca, etc.) are labeled as Groups IA and II A, having, respectively, one and two elec¬ 
trons in excess of stable structures. The elements in the three long periods, Groups 
IIIB through IIB, are termed the transition metals, which have partially filled d elec¬ 
tron states and in some cases one or two electrons in the next higher energy shell. 
Groups IIIA, IVA, and VA (B, Si, Ge, As, etc.) display characteristics that are in¬ 
termediate between the metals and nonmetals by virtue of their valence electron 
structures. 

As may be noted from the periodic table, most of the elements really come un¬ 
der the metal classification. These are sometimes termed electropositive elements, 
indicating that they are capable of giving up their few valence electrons to become 
positively charged ions. Furthermore, the elements situated on the right-hand side of 
the table are electronegative; that is, they readily accept electrons to form negatively 





2.4 The Periodic Table * 27 


Metal 


IA 




Key 













0 

1 




29 

Atomic number 


Nonmetal 







2 

H 




Cu 

— Symbol 











He 

1.0080 

1 IA 



63.55^ 








IMA 

IVA 

VA 

VIA 

VIIA 

4.0026 
















3 

4 









5 

6 

7 

8 

9 

10 

Li 

Be 








Intermediate 


B 

qJ 

N 

0 

F 

Ne 

6.941 

9.0122 











10.811 

12.011 

14.007 

15.999 

18.998 

20.180 

11 

12 











13 

14 

15 

16 

17 

18 

Na 

Mg 







VIII 




Al 

Si 

P 

S 

Cl 

Ar 

22.990 

24.305 

NIB 

IVB 

VB 

VIB 

VI1B 

r 


\ 

IB 

MB 

26.982 

28.086 

30.974 

32.064 

35.453 

39.948 

19 

20 

21 

22 

23 

24 

25 

26 

27 

28 

29 

30 

31 

32 

33 

34 

35 

36 

K 

Ca 

Sc 

Ti 

V 

Cr 

Mn 

Fe 

Co 

Ni 

Cu 

Zn 

Ga 

Ge 

As 

Se 

Br 

Kr 

39.098 

40.08 

44.956 

47.87 

50.942 

51.996 

54.938 

55.845 

58.933 

58.69 

63.55 

65.41 

69.72 

^J2.64 

74.922 

J18.96 

79.904 

83.80 

37 

38 

39 

40 

41 

42 

43 

44 

45 

46 

47 

48 

49 

50 

51 

52 

53 

54 

Rb 

Sr 

Y 

Zr 

Nb 

Mo 

Tc 

Ru 

Rh 

Pd 

Ag 

Cd 

In 

Sn 

Sb 

Te 

1 

Xe 

85.47 

87.62 

88.91 

91.22 

92.91 

95.94 

(98) 

101.07 

102.91 

106.4 

107.87 

112.41 

114.82 

118.71 

121.76 

127.60 

126.90 

131.30 

55 

56 

Rare 

72 

73 

74 

75 

76 

77 

78 

79 

80 

81 

82 

83 

84 

85 

86 

Cs 

Ba 

earth 

Hf 

Ta 

W 

Re 

0s 

lr 

Pt 

Au 

Hg 

TI 

Pb 

Bi 

Po 

At 

Rn 

132.91 

137.33 

series 

178.49 

180.95 

183.84 

186.2 

190.23 

192.2 

195.08 

196.97 

200.59 

204.38 

207.19 

208.98 

(209) 

(210) 

(222) 

87 

88 

Acti¬ 

104 

105 

106 

107 

108 

109 

110 









Fr 

Ra 

nide 

Rf 

Db 

Sg 

Bh 

Hs 

Mt 

Ds 









(223) 

(226) 

series 

(261) 

(262) 

(266) 

(264) 

(277) 

(268) 

(281) 










Rare earth series 

57 

La 

138.91 

58 

Ce 

140.12 

59 

Pr 

140.91 

60 

Nd 

144.24 

61 

Pm 

(145) 

62 

Sm 

150.35 

63 

Eu 

151.96 

64 

Gd 

157.25 

65 

Tb 

158.92 

66 

Dy 

162.50 

67 

Ho 

164.93 

68 

Er 

167.26 

69 

Tm 

168.93 

70 

Yb 

173.04 

71 

Lu 

174.97 


89 

90 

91 

92 

93 

94 

95 

96 

97 

98 

99 

100 

101 

102 

103 

Actinide series 

Ac 

Th 

Pa 

U 

Np 

Pu 

Am 

Cm 

Bk 

Cf 

Es 

Fm 

Md 

No 

Lr 


(227) 

232.04 

231.04 

238.03 

(237) 

(244) 

(243) 

(247) 

(247) 

(251) 

(252) 

(257) 

(258) 

(259) 

(262) 


Figure 2.6 The periodic table of the elements. The numbers in parentheses are the atomic 
weights of the most stable or common isotopes. 


charged ions, or sometimes they share electrons with other atoms. Figure 2.7 
displays electronegativity values that have been assigned to the various elements 
arranged in the periodic table. As a general rule, electronegativity increases in 
moving from left to right and from bottom to top. Atoms are more likely to accept 


IA 0 



Figure 2.7 The electronegativity values for the elements. (Adapted from Linus Pauling, The 
Nature of the Chemical Bond, 3rd edition. Copyright 1939 and 1940, 3rd edition copyright © 
1960, by Cornell University. Used by permission of the publisher, Cornell University Press.) 



























































































28 * Chapter 2 / Atomic Structure and Interatomic Bonding 


electrons if their outer shells are almost full, and if they are less “shielded” from 
(i.e., closer to) the nucleus. 

Atomic Bonding in Solids 

2.5 BONDING FORCES AND ENERGIES 

An understanding of many of the physical properties of materials is enhanced by 
a knowledge of the interatomic forces that bind the atoms together. Perhaps the 
principles of atomic bonding are best illustrated by considering how two isolated 
atoms interact as they are brought close together from an infinite separation. At 
large distances, interactions are negligible, because the atoms are too far apart to 
have an influence on each other; however, at small separation distances, each atom 
exerts forces on the other. These forces are of two types, attractive (F A ) and repul¬ 
sive (F r ), and the magnitude of each depends on the separation or interatomic 
distance (r); Figure 2.8 a is a schematic plot of F A and F R versus r. The origin of an 
attractive force F A depends on the particular type of bonding that exists between 
the two atoms, as discussed shortly. Repulsive forces arise from interactions between 
the negatively charged electron clouds for the two atoms and are important only 
at small values of r as the outer electron shells of the two atoms begin to overlap 
(Figure 2.8a). 


fen 

CP 

O 

o 


o 



< 


o 



g3 

CP 

£= 

CP 

"ro 

£= 

CP 

o 

Q_ 



CP 

cn 



< 



Figure 2.8 (a) The 
dependence of repulsive, 
attractive, and net forces 
on interatomic separation 
for two isolated atoms. 

(b) The dependence of 
repulsive, attractive, and 
net potential energies on 
interatomic separation for 
two isolated atoms. 















2.5 Bonding Forces and Energies * 29 


The net force F n between the two atoms is just the sum of both attractive and 
repulsive components; that is, 


F n = F a + F r (2.2) 

which is also a function of the interatomic separation, as also plotted in Figure 2.8a. 
When F a and F R balance, or become equal, there is no net force; that is, 


Force-potential 
energy relationship 
for two atoms 


bonding energy 


Fa + F r = 0 (2.3) 

and a state of equilibrium exists. The centers of the two atoms will remain sepa¬ 
rated by the equilibrium spacing r 0 , as indicated in Figure 2.8a. For many atoms, r 0 
is approximately 0.3 nm. Once in this position, any attempt to move the two atoms 
farther apart will be counteracted by the attractive force, while pushing them closer 
together will be resisted by the increasing repulsive force. 

Sometimes it is more convenient to work with the potential energies between 
two atoms instead of forces. Mathematically, energy ( E ) and force (F) are related as 


or, for atomic systems, 


E = \Fdr 


(2.4) 


F N dr 

) 

(2.5) 

r 

F A dr + | F R dr 

(2.6) 

5 oo 

•A + Er 

(2.7) 


in which and E r are respectively the net, attractive, and repulsive energies 

for two isolated and adjacent atoms. 

Figure 2.8 b plots attractive, repulsive, and net potential energies as a function 
of interatomic separation for two atoms. From Equation 2.7, the net curve is the 
sum of the attractive and repulsive curves. The minimum in the net energy curve 
corresponds to the equilibrium spacing, r 0 . Furthermore, the bonding energy for 
these two atoms, E 0 , corresponds to the energy at this minimum point (also shown 
in Figure 2.8 b); it represents the energy that would be required to separate these 
two atoms to an infinite separation. 

Although the preceding treatment deals with an ideal situation involving only 
two atoms, a similar yet more complex condition exists for solid materials be¬ 
cause force and energy interactions among many atoms must be considered. Nev¬ 
ertheless, a bonding energy, analogous to E 0 above, may be associated with each 
atom. The magnitude of this bonding energy and the shape of the energy-versus- 
interatomic separation curve vary from material to material, and they both 
depend on the type of atomic bonding. Furthermore, a number of material properties 
depend on E 0 , the curve shape, and bonding type. For example, materials having 
large bonding energies typically also have high melting temperatures; at room 
temperature, solid substances are formed for large bonding energies, whereas for 
small energies the gaseous state is favored; liquids prevail when the energies are 
of intermediate magnitude. In addition, as discussed in Section 6.3, the mechan¬ 
ical stiffness (or modulus of elasticity) of a material is dependent on the shape 


30 * Chapter 2 / Atomic Structure and Interatomic Bonding 


of its force-versus-interatomic separation curve (Figure 6.7). The slope for a rel¬ 
atively stiff material at the r = r 0 position on the curve will be quite steep; slopes 
are shallower for more flexible materials. Furthermore, how much a material 
expands upon heating or contracts upon cooling (that is, its linear coefficient 
of thermal expansion) is related to the shape of its E 0 -versus-r 0 curve (see Sec¬ 
tion 19.3). A deep and narrow “trough,” which typically occurs for materials 
having large bonding energies, normally correlates with a low coefficient of 
thermal expansion and relatively small dimensional alterations for changes in 
temperature. 

primary bond Three different types of primary or chemical bond are found in solids —ionic, 

covalent, and metallic. For each type, the bonding necessarily involves the valence 
electrons; furthermore, the nature of the bond depends on the electron structures 
of the constituent atoms. In general, each of these three types of bonding arises 
from the tendency of the atoms to assume stable electron structures, like those of 
the inert gases, by completely filling the outermost electron shell. 

Secondary or physical forces and energies are also found in many solid mate¬ 
rials; they are weaker than the primary ones, but nonetheless influence the physi¬ 
cal properties of some materials. The sections that follow explain the several kinds 
of primary and secondary interatomic bonds. 

2.6 PRIMARY INTERATOMIC BONDS 

Ionic Bonding 

ionic bonding Ionic bonding is perhaps the easiest to describe and visualize. It is always found 

in compounds that are composed of both metallic and nonmetallic elements, ele¬ 
ments that are situated at the horizontal extremities of the periodic table. Atoms 
of a metallic element easily give up their valence electrons to the nonmetallic 
atoms. In the process all the atoms acquire stable or inert gas configurations and, 
in addition, an electrical charge; that is, they become ions. Sodium chloride (NaCl) 
is the classic ionic material. A sodium atom can assume the electron structure of 
neon (and a net single positive charge) by a transfer of its one valence 3s elec¬ 
tron to a chlorine atom. After such a transfer, the chlorine ion has a net negative 
charge and an electron configuration identical to that of argon. In sodium chlo¬ 
ride, all the sodium and chlorine exist as ions. This type of bonding is illustrated 
schematically in Figure 2.9. 

coulombic force The attractive bonding forces are coulombic; that is, positive and negative 

ions, by virtue of their net electrical charge, attract one another. For two 


Coulombic bonding force 



Figure 2.9 Schematic representation of ionic 
bonding in sodium chloride (NaCl). 


2.6 Primary Interatomic Bonds * 31 


Attractive energy- 
interatomic 
separation 
relationship 


Repulsive energy- 
interatomic 
separation 
relationship 


isolated ions, the attractive energy E A is a function of the interatomic distance 
according to 3 


E a = Ij (2.8) 

An analogous equation for the repulsive energy is 4 

(2-9) 

In these expressions, A , B , and n are constants whose values depend on the partic¬ 
ular ionic system. The value of n is approximately 8. 

Ionic bonding is termed nondirectional; that is, the magnitude of the bond is equal 
in all directions around an ion. It follows that for ionic materials to be stable, all 
positive ions must have as nearest neighbors negatively charged ions in a three- 
dimensional scheme, and vice versa. The predominant bonding in ceramic materials is 
ionic. Some of the ion arrangements for these materials are discussed in Chapter 12. 

Bonding energies, which generally range between 600 and 1500 kJ/mol (3 and 
8 eV/atom), are relatively large, as reflected in high melting temperatures. 5 Table 2.3 

Table 2.3 Bonding Energies and Melting Temperatures 
for Various Substances 




Bonding Energy 

Melting 
Temperature 
( °C ) 

Bonding Type 

Substance 

kJ/mol 

eV/Atom, 

Ion , Molecule 

Ionic 

NaCl 

640 

3.3 

801 

MgO 

1000 

5.2 

2800 

Covalent 

Si 

450 

4.7 

1410 

C (diamond) 

713 

7.4 

>3550 


Hg 

68 

0.7 

-39 


A1 

324 

3.4 

660 

Meta hr 


Fe 

406 

4.2 

1538 


W 

849 

00 

00 

3410 


Ar 

in 

0.08 

-189 

van der Waals . _ 


Ul 2 

31 

0.32 

-101 

Hydrogen 

nh 3 

35 

0.36 

-78 

h 2 o 

51 

0.52 

0 


3 The constant A in Equation 2.8 is equal to 

i< z i‘>< z *> 

where e 0 is the permittivity of a vacuum (8.85 X 10 -12 F/m), Z x and Z 2 are the valences of 
the two ion types, and e is the electronic charge (1.602 X 10 -19 C). 

4 In Equation 2.9 the value of the constant B is fit empirically. 

5 Sometimes bonding energies are expressed per atom or per ion. Under these circum¬ 
stances the electron volt (eV) is a conveniently small unit of energy. It is, by definition, the 
energy imparted to an electron as it falls through an electric potential of one volt. The 
joule equivalent of the electron volt is as follows: 1.602 X 10” 19 J = 1 eV. 








32 


Chapter 2 / Atomic Structure and Interatomic Bonding 


covalent bonding 



Figure 2.10 Schematic representation of 
covalent bonding in a molecule of methane 
(CH 4 ). 


contains bonding energies and melting temperatures for several ionic materials. 
Ionic materials are characteristically hard and brittle and, furthermore, electri¬ 
cally and thermally insulative. As discussed in subsequent chapters, these prop¬ 
erties are a direct consequence of electron configurations and/or the nature of the 
ionic bond. 

Covalent Bonding 

In covalent bonding, stable electron configurations are assumed by the sharing 
of electrons between adjacent atoms. Two atoms that are covalently bonded will 
each contribute at least one electron to the bond, and the shared electrons may 
be considered to belong to both atoms. Covalent bonding is schematically il¬ 
lustrated in Figure 2.10 for a molecule of methane (CH 4 ). The carbon atom has 
four valence electrons, whereas each of the four hydrogen atoms has a single 
valence electron. Each hydrogen atom can acquire a helium electron configu¬ 
ration (two Is valence electrons) when the carbon atom shares with it one elec¬ 
tron. The carbon now has four additional shared electrons, one from each 
hydrogen, for a total of eight valence electrons, and the electron structure of 
neon. The covalent bond is directional; that is, it is between specific atoms and 
may exist only in the direction between one atom and another that participates 
in the electron sharing. 

Many nonmetallic elemental molecules (H 2 , Cl 2 , F 2 , etc.) as well as mole¬ 
cules containing dissimilar atoms, such as CH 4 , H 2 0, HN0 3 , and HF, are cova¬ 
lently bonded. Furthermore, this type of bonding is found in elemental solids 
such as diamond (carbon), silicon, and germanium and other solid compounds 
composed of elements that are located on the right-hand side of the periodic 
table, such as gallium arsenide (GaAs), indium antimonide (InSb), and silicon 
carbide (SiC). 

The number of covalent bonds that is possible for a particular atom is deter¬ 
mined by the number of valence electrons. For N' valence electrons, an atom can 
covalently bond with at most 8 - N' other atoms. For example, N' = 7 for chlo¬ 
rine, and 8 - N' = 1, which means that one Cl atom can bond to only one other 
atom, as in Cl 2 . Similarly, for carbon, N' = 4, and each carbon atom has 8 - 4, or 





2.6 Primary Interatomic Bonds * 33 


metallic bonding 


four, electrons to share. Diamond is simply the three-dimensional interconnecting 
structure wherein each carbon atom covalently bonds with four other carbon atoms. 
This arrangement is represented in Figure 12.15. 

Covalent bonds may be very strong, as in diamond, which is very hard and has 
a very high melting temperature, > 3550°C (6400°F), or they may be very weak, as 
with bismuth, which melts at about 270°C (518°F). Bonding energies and melting 
temperatures for a few covalently bonded materials are presented in Table 2.3. Poly¬ 
meric materials typify this bond, the basic molecular structure often being a long 
chain of carbon atoms that are covalently bonded together with two of their avail¬ 
able four bonds per atom. The remaining two bonds normally are shared with other 
atoms, which also covalently bond. Polymeric molecular structures are discussed in 
detail in Chapter 14. 

It is possible to have interatomic bonds that are partially ionic and partially co¬ 
valent, and, in fact, very few compounds exhibit pure ionic or covalent bonding. For 
a compound, the degree of either bond type depends on the relative positions of 
the constituent atoms in the periodic table (Figure 2.6) or the difference in their 
electronegativities (Figure 2.7). The wider the separation (both horizontally— 
relative to Group IVA—and vertically) from the lower left to the upper right-hand 
corner (i.e., the greater the difference in electronegativity), the more ionic the bond. 
Conversely, the closer the atoms are together (i.e., the smaller the difference in elec¬ 
tronegativity), the greater the degree of covalency. The percent ionic character 
(%IC) of a bond between elements A and B (A being the most electronegative) 
may be approximated by the expression 

% ionic character ={1 - exp[-(0.25 )(X A - X B ) 2 ]} X 100 (2.10) 

where X A and X B are the electronegativities for the respective elements. 


Metallic Bonding 

Metallic bonding, the final primary bonding type, is found in metals and their al¬ 
loys. A relatively simple model has been proposed that very nearly approximates 
the bonding scheme. Metallic materials have one, two, or at most, three valence elec¬ 
trons. With this model, these valence electrons are not bound to any particular atom 
in the solid and are more or less free to drift throughout the entire metal. They may 
be thought of as belonging to the metal as a whole, or forming a “sea of electrons” 
or an “electron cloud.” The remaining nonvalence electrons and atomic nuclei form 
what are called ion cores, which possess a net positive charge equal in magnitude 
to the total valence electron charge per atom. Figure 2.11 is a schematic illustration 
of metallic bonding. The free electrons shield the positively charged ion cores from 
mutually repulsive electrostatic forces, which they would otherwise exert upon one 
another; consequently the metallic bond is nondirectional in character. In addition, 
these free electrons act as a “glue” to hold the ion cores together. Bonding ener¬ 
gies and melting temperatures for several metals are listed in Table 2.3. Bonding 
may be weak or strong; energies range from 68 kJ/mol (0.7 eV/atom) for mercury 
to 849 kJ/mol (8.8 eV/atom) for tungsten. Their respective melting temperatures 
are -39 and 3410°C (-38 and 6170°F). 

Metallic bonding is found in the periodic table for Group IA and IIA elements 
and, in fact, for all elemental metals. 


34 * Chapter 2 / Atomic Structure and Interatomic Bonding 


Ion cores 



Figure 2.11 Schematic illustration of metallic 
bonding. 


Some general behaviors of the various material types (i.e., metals, ceramics, 
polymers) may be explained by bonding type. For example, metals are good con¬ 
ductors of both electricity and heat, as a consequence of their free electrons (see 
Sections 18.5,18.6, and 19.4). By way of contrast, ionically and covalently bonded 
materials are typically electrical and thermal insulators because of the absence of 
large numbers of free electrons. 

Furthermore, in Section 7.4 we note that at room temperature, most metals and 
their alloys fail in a ductile manner; that is, fracture occurs after the materials have 
experienced significant degrees of permanent deformation. This behavior is ex¬ 
plained in terms of deformation mechanism (Section 7.2), which is implicitly related 
to the characteristics of the metallic bond. Conversely, at room temperature ioni¬ 
cally bonded materials are intrinsically brittle as a consequence of the electrically 
charged nature of their component ions (see Section 12.10). 


Concept 


Check 2.3 


Explain why covalently bonded materials are generally less dense than ionically or 
metallically bonded ones. 


[The answer may be found at www.wiley.com/college/callister (Student Companion Site).] 


2.7 SECONDARY BONDING OR VAN 
DER WAALS BONDING 

secondary bond Secondary, van der Waals, or physical bonds are weak in comparison to the primary 

van der Waals bond or chemical ones; bonding energies are typically on the order of only 10 kJ/mol 

(0.1 eV/atom). Secondary bonding exists between virtually all atoms or molecules, 
but its presence may be obscured if any of the three primary bonding types is 







2.7 Secondary Bonding or van der Waals Bonding * 35 


dipole 


hydrogen bonding 




Atomic or molecular dipoles 


Figure 2.12 Schematic illustration of van der Waals 
bonding between two dipoles. 


present. Secondary bonding is evidenced for the inert gases, which have stable elec¬ 
tron structures, and, in addition, between molecules in molecular structures that are 
covalently bonded. 

Secondary bonding forces arise from atomic or molecular dipoles. In essence, 
an electric dipole exists whenever there is some separation of positive and nega¬ 
tive portions of an atom or molecule. The bonding results from the coulombic 
attraction between the positive end of one dipole and the negative region of an 
adjacent one, as indicated in Figure 2.12. Dipole interactions occur between 
induced dipoles, between induced dipoles and polar molecules (which have 
permanent dipoles), and between polar molecules. Hydrogen bonding, a special 
type of secondary bonding, is found to exist between some molecules that have 
hydrogen as one of the constituents. These bonding mechanisms are now 
discussed briefly. 


Fluctuating Induced Dipole Bonds 

A dipole may be created or induced in an atom or molecule that is normally elec¬ 
trically symmetric; that is, the overall spatial distribution of the electrons is sym¬ 
metric with respect to the positively charged nucleus, as shown in Figure 2.13a. 
All atoms are experiencing constant vibrational motion that can cause instanta¬ 
neous and short-lived distortions of this electrical symmetry for some of the atoms 
or molecules, and the creation of small electric dipoles, as represented in Figure 
2.13 b. One of these dipoles can in turn produce a displacement of the electron 
distribution of an adjacent molecule or atom, which induces the second one also 
to become a dipole that is then weakly attracted or bonded to the first; this is 
one type of van der Waals bonding. These attractive forces may exist between 
large numbers of atoms or molecules, which forces are temporary and fluctuate 
with time. 

The liquefaction and, in some cases, the solidification of the inert gases and 
other electrically neutral and symmetric molecules such as H 2 and Cl 2 are realized 
because of this type of bonding. Melting and boiling temperatures are extremely 
low in materials for which induced dipole bonding predominates; of all possible 


Atomic nucleus 



(a) 


Atomic nucleus 



i 

©—G 

(b) 


Figure 2.13 Schematic 
representations of (a) an 
electrically symmetric 
atom and ( b ) an induced 
atomic dipole. 








36 * Chapter 2 / Atomic Structure and Interatomic Bonding 


polar molecule 



Figure 2.14 Schematic representation of a polar hydrogen chloride (HC1) 
molecule. 


i 


intermolecular bonds, these are the weakest. Bonding energies and melting tem¬ 
peratures for argon and chlorine are also tabulated in Table 2.3. 


Polar Molecule-Induced Dipole Bonds 

Permanent dipole moments exist in some molecules by virtue of an asymmetrical 
arrangement of positively and negatively charged regions; such molecules are 
termed polar molecules. Figure 2.14 is a schematic representation of a hydrogen 
chloride molecule; a permanent dipole moment arises from net positive and nega¬ 
tive charges that are respectively associated with the hydrogen and chlorine ends 
of the HC1 molecule. 

Polar molecules can also induce dipoles in adjacent nonpolar molecules, and 
a bond will form as a result of attractive forces between the two molecules. Fur¬ 
thermore, the magnitude of this bond will be greater than for fluctuating induced 
dipoles. 

Permanent Dipole Bonds 

Van der Waals forces will also exist between adjacent polar molecules. The associ¬ 
ated bonding energies are significantly greater than for bonds involving induced 
dipoles. 

The strongest secondary bonding type, the hydrogen bond, is a special case of 
polar molecule bonding. It occurs between molecules in which hydrogen is cova¬ 
lently bonded to fluorine (as in HF), oxygen (as in H 2 0), and nitrogen (as in NH 3 ). 
For each H—F, H—O, or H—N bond, the single hydrogen electron is shared with 
the other atom. Thus, the hydrogen end of the bond is essentially a positively 
charged bare proton that is unscreened by any electrons. This highly positively 
charged end of the molecule is capable of a strong attractive force with the nega¬ 
tive end of an adjacent molecule, as demonstrated in Figure 2.15 for HF. In essence, 
this single proton forms a bridge between two negatively charged atoms. The mag¬ 
nitude of the hydrogen bond is generally greater than that of the other types of 
secondary bonds and may be as high as 51 kJ/mol (0.52 eV/molecule), as shown 
in Table 2.3. Melting and boiling temperatures for hydrogen fluoride and water are 
abnormally high in light of their low molecular weights, as a consequence of 
hydrogen bonding. 


Figure 2.15 Schematic representation of hydrogen 
bonding in hydrogen fluoride (HF). 

bond 




2.7 Secondary Bonding or van der Waals Bonding * 37 


MATERIALS OF IMPORTANCE 



Water (its Volume Expansion Upon Freezing) 


U pon freezing (i.e., transforming from a liq¬ 
uid to a solid upon cooling), most substances 
experience an increase in density (or, corre¬ 
spondingly, a decrease in volume). One exception 
is water, which exhibits the anomalous and fa¬ 
miliar expansion upon freezing —approximately 
9 volume percent expansion. This behavior may 
be explained on the basis of hydrogen bonding. 
Each H 2 0 molecule has two hydrogen atoms that 
can bond to oxygen atoms; in addition, its single 
O atom can bond to two hydrogen atoms of other 
H 2 0 molecules. Thus, for solid ice, each water 
molecule participates in four hydrogen bonds as 
shown in the three-dimensional schematic of 
Figure 2.16a; here hydrogen bonds are denoted 
by dashed lines, and each water molecule has 4 
nearest-neighbor molecules. This is a relatively 
open structure —that is, the molecules are not 
closely packed together —and, as a result, the 



density is comparatively low. Upon melting, this 
structure is partially destroyed, such that the 
water molecules become more closely packed to¬ 
gether (Figure 2.16b) — at room temperature the 
average number of nearest-neighbor water mol¬ 
ecules has increased to approximately 4.5; this 
leads to an increase in density. 

Consequences of this anomalous freezing 
phenomenon are familiar. This phenomenon ex¬ 
plains why icebergs float; why, in cold climates, it 
is necessary to add antifreeze to an automobile’s 
cooling system (to keep the engine block from 
cracking); and why freeze-thaw cycles break up 
the pavement in streets and cause potholes to 
form. 




A watering can that ruptured along a side panel- 
bottom panel seam. Water that was left in the can 
during a cold late-autumn night expanded as it 
froze and caused the rupture. (Photography 
by S. Tanner.) 


(b) 


Figure 2.16 The arrangement of water (H 2 0) 
molecules in (a) solid ice and ( b ) liquid water. 











38 * Chapter 2 / Atomic Structure and Interatomic Bonding 

2.8 MOLECULES 

Many of the common molecules are composed of groups of atoms that are bound 
together by strong covalent bonds; these include elemental diatomic molecules 
(F 2 , 0 2 , H 2 , etc.) as well as a host of compounds (H 2 0, C0 2 , HN0 3 , C 6 H 6 , CH 4 , 
etc.). In the condensed liquid and solid states, bonds between molecules are weak 
secondary ones. Consequently, molecular materials have relatively low melting 
and boiling temperatures. Most of those that have small molecules composed of 
a few atoms are gases at ordinary, or ambient, temperatures and pressures. On 
the other hand, many of the modern polymers, being molecular materials com¬ 
posed of extremely large molecules, exist as solids; some of their properties are 
strongly dependent on the presence of van der Waals and hydrogen secondary 
bonds. 


SUMMARY 


Electrons in Atoms 

• The two atomic models are Bohr and wave-mechanical. Whereas the Bohr model 
assumes electrons to be particles orbiting the nucleus in discrete paths, in wave 
mechanics we consider them to be wavelike and treat electron position in terms 
of a probability distribution. 

• The energies of electrons are quantized—that is, only specific values of energy 
are allowed. 

• The four electron quantum numbers are n, /, m h and m s . Each of these specifies 
a distinct electron characteristic. 

• According to the Pauli exclusion principle, each electron state can accommodate 
no more than two electrons, which must have opposite spins. 


The Periodic Table 

• Elements in each of the columns (or groups) of the periodic table have distinc¬ 
tive electron configurations. For example, 

Group 0 elements (the inert gases) have filled electron shells, and Group 
IA elements (the alkali metals) have one electron greater than a filled 
electron shell. 


Bonding Forces and Energies 

• Bonding force and bonding energy are related to one another according to Equa¬ 
tion 2.4. 

• Attractive, repulsive, and net energies for two atoms or ions depend on inter¬ 
atomic separation per the schematic plot of Figure 2.8 b. 

• From a plot of interatomic separation versus force for two atoms/ions, the equi¬ 
librium separation corresponds to the value at zero force. 

• From a plot of interatomic separation versus potential energy for two 
atoms/ions, the bonding energy corresponds to the energy value at the mini¬ 
mum of the curve. 



Summary • 39 


Primary Interatomic Bonds 

• For ionic bonds, electrically charged ions are formed by the transference of va¬ 
lence electrons from one atom type to another. This type of bonding is found in 
ceramic materials. 

• There is a sharing of valence electrons between adjacent atoms when bonding is 
covalent. Polymers and some ceramic materials covalently bond. 

• The percent ionic character (%IC) of a bond between two elements (A and B) 
depends on their electronegativities (A’s) according to Equation 2.10. 

• With metallic bonding, the valence electrons form a “sea of electrons” that is uni¬ 
formly dispersed around the metal ion cores and acts as a form of glue for them. 
Metallic materials exhibit this type of bonding. 


Secondary Bonding or van der Waals Bonding 

• Relatively weak van der Waals bonds result from attractive forces between elec¬ 
tric dipoles, which may be induced or permanent. 

• For hydrogen bonding, highly polar molecules form when hydrogen covalently 
bonds to a nonmetallic element such as fluorine. 


Equation Summary 


Equation 

Number 


Equation 


Solving for 

Page 

Number 

2.4 


E = fFdr 


Potential energy between 
two atoms 

29 

2.8 


e a = - — 

r 


Attractive energy between 
two atoms 

31 

2.9 


qqK 

II 

fK 


Repulsive energy between 
two atoms 

31 

2.10 

%IC = jl - exp 

-(0.25) (T a - X B J 

| x ioo 

Percent ionic character 

33 


List of Symbols 


Symbol 

Meaning 

A, B, n 

Material constants 

E 

Potential energy between two atoms/ions 

E a 

Attractive energy between two atoms/ions 

E r 

Repulsive energy between two atoms/ions 

F 

Force between two atoms/ions 

r 

Separation distance between two atoms/ions 

Xa 

Electronegativity value of the more electronegative 
element for compound BA 

x B 

Electronegativity value of the more electropositive 
element for compound BA 













40 * Chapter 2 / Atomic Structure and Interatomic Bonding 


Processing/Structure/Properties/Performance Summary 

In this chapter, we noted that the electron configuration of an atom influences the 
type of bonds that it forms with other atoms. Bonding type also affects other struc¬ 
tural elements of the material: for silicon, its electron band structure (Chapter 18); 
for polymeric materials (i.e., fibers), their molecular structures (Chapter 14). These 
relationships are represented in the following diagrams. 


Silicon 

(Structure) 


Electron configuration — 

— Covalent bonding — 

— Intrinsic electron 

(Chapter 2) 

(Chapter 2) 

band structure 
(Chapter 18) 


Fibers 

(Structure) 

Electron configurations: C, H - 
(Chapter 2) 

— Covalent bonding — Polymer molecules 
(Chapter 2) (Chapter 14) 

Important Terms and Concepts 

atomic mass unit (amu) electron state 

polar molecule 

atomic number (Z) 

electropositive 

primary bond 

atomic weight (A) 

ground state 

quantum mechanics 

Bohr atomic model 

hydrogen bond 

quantum number 

bonding energy 

ionic bond 

secondary bond 

coulombic force 

isotope 

valence electron 

covalent bond 

metallic bond 

van der Waals bond 

dipole (electric) 

mole 

wave-mechanical model 


electron configuration Pauli exclusion principle 

electronegative periodic table 


REFERENCES 


Most of the material in this chapter is covered in Ebbing, D. D., S. D. Gammon, and R. O. Ragsdale, 
college-level chemistry textbooks. Two are Essentials of General Chemistry , 2nd edition, 

listed here as references. Cengage Learning, Boston, 2006. 

Brady, J. E., and F. Senese, Chemistry: Matter and Its 
Changes, 5th edition, Wiley, Hoboken, NJ, 2008. 


Note: In each chapter, most of the terms listed in the Important Terms and Concepts sec¬ 
tion are defined in the Glossary, which follows Appendix E. The others are important 
enough to warrant treatment in a full section of the text and can be referenced from the 
Table of Contents or the Index. 










Questions and Problems * 41 


QUESTIONS AND PROBLEMS 


Fundamental Concepts 
Electrons in Atoms 

2.1 Cite the difference between atomic mass and 
atomic weight. 

2.2 Chromium has four naturally occurring iso¬ 
topes: 4.34% of 50 Cr, with an atomic weight 
of 49.9460 amu; 83.79% of 52 Cr, with an 
atomic weight of 51.9405 amu; 9.50% of 53 Cr, 
with an atomic weight of 52.9407 amu; and 
2.37% of 54 Cr, with an atomic weight of 
53.9389 amu. On the basis of these data, con¬ 
firm that the average atomic weight of Cr is 
51.9963 amu. 

2.3 (a) How many grams are there in one amu of 
a material? 

(b) Mole, in the context of this book, is taken 
in units of gram-mole. On this basis, how 
many atoms are there in a pound-mole of a 
substance? 

2.4 (a) Cite two important quantum-mechanical 
concepts associated with the Bohr model of 
the atom. 

(b) Cite two important additional refinements 
that resulted from the wave-mechanical 
atomic model. 

2.5 Relative to electrons and electron states, 
what does each of the four quantum num¬ 
bers specify? 

2.6 Allowed values for the quantum numbers of 
electrons are as follows: 

n = 1, 2, 3,... 

/ = 0,1, 2, 3,.. ., n - 1 
m/ = 0,±l,±2,±3,...,±Z 

m s = ±| 

The relationships between n and the shell 
designations are noted in Table 2.1. Relative 
to the subshells, 

/ = 0 corresponds to an s subshell 
/ = 1 corresponds to a p subshell 
/ = 2 corresponds to a d subshell 
/ = 3 corresponds to an / subshell 


For the K shell, the four quantum numbers 
for each of the two electrons in the Is state, 
in the order of nlmim s , are 100 \ and 100(-|) 
Write the four quantum numbers for all of 
the electrons in the L and M shells, and note 
which correspond to the s, p , and d subshells. 

2.7 Give the electron configurations for the 
following ions: Fe 2+ , Al 3+ , Cu + , Ba 2+ , Br - , and 

o 2 -. 

2.8 Sodium chloride (NaCl) exhibits predomi¬ 
nantly ionic bonding. The Na + and Cl - ions 
have electron structures that are identical to 
which two inert gases? 

The Periodic Table 

2.9 With regard to electron configuration, what 
do all the elements in Group VIIA of the 
periodic table have in common? 

2.10 To what group in the periodic table would an 
element with atomic number 114 belong? 

2.11 Without consulting Figure 2.6 or Table 2.2, 
determine whether each of the following elec¬ 
tron configurations is an inert gas, a halogen, 
an alkali metal, an alkaline earth metal, or a 
transition metal. Justify your choices. 

(a) ls 2 2s 2 2p 6 3s 2 3p 6 3dMs 2 

(b) ls 2 2s 2 2p 6 3s 2 3p 6 

(c) ls 2 2s 2 2p 5 

(d) ls 2 2s 2 2p 6 3s 2 

(e) ls 2 2s 2 2p 6 3s 2 3p 6 3d 2 4s 2 

(f) ls 2 2s 2 2p 6 3s 2 3p 6 4s l 

2.12 (a) What electron subshell is being filled for 
the rare earth series of elements on the peri¬ 
odic table? 

(b) What electron subshell is being filled for 
the actinide series? 

Bonding Forces and Energies 

2.13 Calculate the force of attraction between a K + 
and an O 2- ion whose centers are separated 
by a distance of 1.5 nm. 

2.14 The net potential energy between two adja¬ 
cent ions, may be represented by the sum 



42 * Chapter 2 / Atomic Structure and Interatomic Bonding 


of Equations 2.8 and 2.9; that is, 



Calculate the bonding energy £ 0 in terms of 
the parameters A, B , and n using the follow¬ 
ing procedure: 

1. Differentiate E N with respect to r, and then 
set the resulting expression equal to zero, be¬ 
cause the curve of E N versus r is a minimum 
at E 0 . 

2. Solve for r in terms of A, B , and n , which 
yields r 0 , the equilibrium interionic spacing. 

3. Determine the expression for E 0 by sub¬ 
stituting r 0 into Equation 2.11. 

2.15 For a K + -C1 ion pair, attractive and repulsive 
energies E A and Er, respectively, depend on the 
distance between the ions r, according to 

_ 1-436 

A r 

5.86 X 1(T 6 

Er = - 9 - 

r 

For these expressions, energies are expressed 
in electron volts per K + -C1 _ pair, and r is the 
distance in nanometers. The net energy E n is 
just the sum of the preceding two expressions. 

(a) Superimpose on a single plot En> Er, and 
E a versus r up to 1.0 nm. 

(b) On the basis of this plot, determine (i) the 
equilibrium spacing r 0 between the K + and 
Cl - ions, and (ii) the magnitude of the bond¬ 
ing energy E 0 between the two ions. 

(c) Mathematically determine the r 0 and E 0
