Repository: axyco2004-cyber/axyco2004-cyber-chemistry-chatbot-rgb

# 🧪 Chemistry Chatbot

An interactive Java-based chatbot application that helps students learn chemistry by answering questions about various chemistry topics.

## 📖 About

Chemistry Chatbot is an educational tool that provides instant answers to chemistry questions. It uses a comprehensive knowledge base covering key chemistry concepts and employs intelligent keyword matching to understand and respond to student queries.

### Sample Interaction

```
💬 You: What is an atom?
🤖 Bot: An atom is the smallest unit of matter that retains the properties 
of an element. It consists of a nucleus containing protons and neutrons, 
surrounded by electrons in energy levels or shells.

💬 You: topics

File: materials-science-textbook.txt (part 5 of 63)
MATERIALS SCIENCE AND ENGINEERING 
values using the solutions to Problem 2.14 and 
compare these with the graphical results from 
part (b). 

2.16 Consider a hypothetical X + -Y - ion pair for 
which the equilibrium interionic spacing and 
bonding energy values are 0.35 nm and -6.13 
eV, respectively. If it is known that n in Equa¬ 
tion 2.11 has a value of 10, using the results 
of Problem 2.14, determine explicit expres¬ 
sions for attractive and repulsive energies E A 
and E r of Equations 2.8 and 2.9. 

2.17 The net potential energy E n between two 
adjacent ions is sometimes represented by the 
expression 


E n = ~ + D exp( (2.12) 

in which r is the interionic separation and C, 
D, and p are constants whose values depend 
on the specific material. 

(a) Derive an expression for the bonding en¬ 
ergy E 0 in terms of the equilibrium interionic 
separation r 0 and the constants D and p using 
the following procedure: 

1. Differentiate E n with respect to r and set 
the resulting expression equal to zero. 

2. Solve for C in terms of D, p, and r 0 . 

3. Determine the expression for E 0 by sub¬ 
stitution for C in Equation 2.12. 

(b) Derive another expression for E 0 in terms 
of r 0 , C, and p using a procedure analogous to 
the one outlined in part (a). 

Primary Interatomic Bonds 

2.18 (a) Briefly cite the main differences between 
ionic, covalent, and metallic bonding. 

(b) State the Pauli exclusion principle. 

2.19 Compute the percent ionic character of the 
interatomic bonds for the following com¬ 
pounds: Ti0 2 , ZnTe, CsCl, InSb, and MgCl 2 . 

2.20 Make a plot of bonding energy versus melt¬ 
ing temperature for the metals listed in Table 
2.3. Using this plot, approximate the bonding 
energy for copper, which has a melting tem¬ 
perature of 1084°C. 

2.21 Using Table 2.2, determine the number of co¬ 
valent bonds that are possible for atoms of the 
following elements: germanium, phosphorus, 
selenium, and chlorine. 

2.22 What type(s) of bonding would be expected 
for each of the following materials: brass (a 
copper-zinc alloy), rubber, barium sulfide 
(BaS), solid xenon, bronze, nylon, and alu¬ 
minum phosphide (A1P)? 

Secondary Bonding or van der Waais Bonding 

2.23 Explain why hydrogen fluoride (ELF) has a 
higher boiling temperature than hydrogen 
chloride (HC1) (19.4°C vs. -85°C), even though 
HF has a lower molecular weight. 




Questions and Problems * 43 


Spreadsheet Problems 

2.1SS Generate a spreadsheet that allows the user 
to input values of A , B , and n (Equations 
2.8, 2.9, and 2.11), and then does the 
following: 

(a) Plots on a graph of potential energy ver¬ 
sus interatomic separation for two atoms/ions, 
curves for attractive ( E A ), repulsive (E R ), 
and net ( E N ) energies, and 


(b) Determines the equilibrium spacing (r 0 ) 
and the bonding energy (E 0 ). 

2.2SS Generate a spreadsheet that computes the 
percent ionic character of a bond between 
atoms of two elements, once the user has 
input values for the elements’ electronega¬ 
tivities. 


chapter 3 The Structure of 

Crystalline Solids 


(a) 


|/V1 
v K K 




[00011 Direction 


> v > 


( 0001 ) 
Plane uf 
atoms 


(a) X-ray diffraction 
photograph [or Laue 
photograph (Section 3.16)] 
for a single crystal of magne¬ 
sium. (b) Schematic diagram 
illustrating how the spots (i.e., 
the diffraction pattern) in (a) 
are produced. The lead screen 
blocks out all beams generated 
from the x-ray source, except 
for a narrow beam traveling in 
a single direction. This incident 
beam is diffracted by individ¬ 
ual crystallographic planes in 
the single crystal (having 
different orientations), which 
gives rise to the various dif¬ 
fracted beams that impinge on 
the photographic plate. Inter¬ 
sections of these beams with 
the plate appear as spots when 
the film is developed. The 
large spot in the center of 
(a) is from the incident beam, 
which is parallel to a [0001] 
crystallographic direction. It 
should be noted that the 
hexagonal symmetry of 
magnesium's hexagonal close- 

packed crystal structure [shown in (c)] is indicated by the diffraction spot pattern that 
was generated. 

( d ) Photograph of a single crystal of magnesium that was cleaved (or split) along 
a (0001) plane—the flat surface is a (0001) plane. Also, the direction perpendicular to 
this plane is a [0001 ] direction. 

(e) Photograph of a "mag wheel"—a light-weight automobile wheel that is made 
of magnesium. 

[Figure (a) courtesy of J. G. Byrne, Department of Metallurgical Engineering, 
University of Utah. Figure ( b ) from J. E. Brady and F. Senese, Chemistry: Matter and 
Its Changes , 4th edition. Copyright © 2004 by John Wiley & Sons, Hoboken, NJ. 
Reprinted by permission of John Wiley & Sons, Inc. Figure(e) iStockphoto.] 





44 • 



















WHY STUDY The Structure of Crystalline Solids? 


The properties of some materials are directly related to 
their crystal structures. For example, pure and unde¬ 
formed magnesium and beryllium, having one crystal 
structure, are much more brittle (i.e., fracture at lower 
degrees of deformation) than are pure and undeformed 
metals such as gold and silver that have yet another 
crystal structure (see Section 7.4). 

Furthermore, significant property differences exist 
between crystalline and noncrystalline materials having 
the same composition. For example, noncrystalline ce¬ 
ramics and polymers normally are optically transparent; 
the same materials in crystalline (or semicrystalline) 
form tend to be opaque or, at best, translucent. 


In the processing/structure/properties/performance 
scheme, reasons for studying the structure of crystalline 
solids are as follows: 

• A knowledge of the crystal structure for iron helps us 
understand transformations that occur when steels are 
heat treated to improve their mechanical properties 
(Chapter 10). (iron is the major constituent of steels.) 

• The production of a glass-ceramic (Chapters 12 and 
13) involves the formation of a glass that is subse¬ 
quently transformed into a crystalline solid. This 
chapter also discusses briefly the structure (on an 
atomic level) of materials that are noncrystalline 
(i.e., that form glasses). 


Learning Objectives 


After studying this chapter you should be able to do the following: 


1. Describe the difference in atomic/molecular 
structure between crystalline and noncrys¬ 
talline materials. 

2. Draw unit cells for face-centered cubic, body- 
centered cubic, and hexagonal close-packed 
crystal structures. 

3. Derive the relationships between unit cell edge 
length and atomic radius for face-centered cu¬ 
bic and body-centered cubic crystal structures. 

4. Compute the densities for metals having face- 

centered cubic and body-centered cubic crys¬ 
tal structures given their unit cell dimensions. 


5. Given three direction index integers, sketch 
the direction corresponding to these indices 
within a unit cell. 

6. Specify the Miller indices for a plane that has 
been drawn within a unit cell. 

7. Describe how face-centered cubic and hexagonal 
close-packed crystal structures may be generated 
by the stacking of close-packed planes of atoms. 

8. Distinguish between single crystals and poly¬ 
crystalline materials. 

9. Define isotropy and anisotropy with respect to 
material properties. 


3.1 INTRODUCTION 

Chapter 2 was concerned primarily with the various types of atomic bonding, which 
are determined by the electron structures of the individual atoms. The present dis¬ 
cussion is devoted to the next level of the structure of materials, specifically, to some 
of the arrangements that may be assumed by atoms in the solid state. Within this 
framework, concepts of crystallinity and noncrystallinity are introduced. For crys¬ 
talline solids the notion of crystal structure is presented, specified in terms of a unit 
cell. The three common crystal structures found in metals are then detailed, along 
with the scheme by which crystallographic points, directions, and planes are expressed. 
Single crystals, polycrystalline materials, and noncrystalline materials are consid¬ 
ered. Another section of this chapter briefly describes how crystal structures are 
determined experimentally using x-ray diffraction techniques. 


• 45 





46 * Chapter 3 / The Structure of Crystalline Solids 


Crystal Structures— - 

3.2 FUNDAMENTAL CONCEPTS 

Solid materials may be classified according to the regularity with which atoms or ions 
crystalline are arranged with respect to one another. A crystalline material is one in which the 

atoms are situated in a repeating or periodic array over large atomic distances; that 
is, long-range order exists, such that upon solidification, the atoms will position them¬ 
selves in a repetitive three-dimensional pattern, in which each atom is bonded to its 
nearest-neighbor atoms. All metals, many ceramic materials, and certain polymers 
form crystalline structures under normal solidification conditions. For those that do 
not crystallize, this long-range atomic order is absent; these noncrystalline or amor¬ 
phous materials are discussed briefly at the end of this chapter, 
crystal structure Some of the properties of crystalline solids depend on the crystal structure of 

the material, the manner in which atoms, ions, or molecules are spatially arranged. 
There is an extremely large number of different crystal structures all having long-range 
atomic order; these vary from relatively simple structures for metals to exceedingly 
complex ones, as displayed by some of the ceramic and polymeric materials. The pres¬ 
ent discussion deals with several common metallic crystal structures. Chapters 12 and 
14 are devoted to crystal structures for ceramics and polymers, respectively. 

When describing crystalline structures, atoms (or ions) are thought of as being 
solid spheres having well-defined diameters. This is termed the atomic hard-sphere 




Figure 3.1 For the face- 
centered cubic crystal 
structure, (a) a hard- 
sphere unit cell 
representation, ( b ) a 
reduced-sphere unit cell, and 
(c) an aggregate of many 
atoms. [Figure (c) adapted 
from W. G. Moffatt, G. W. 
Pearsall, and J. Wulff, The 
Structure and Properties of 
Materials , Vol. I, Structure , p. 
51. Copyright © 1964 by 
John Wiley & Sons, New 
York. Reprinted by 
permission of John Wiley & 
Sons, Inc.] 


(c) 






























3.4 Metallic Crystal Structures * 47 


model in which spheres representing nearest-neighbor atoms touch one another. 
An example of the hard-sphere model for the atomic arrangement found in some 
of the common elemental metals is displayed in Figure 3.1c. In this particular case 
lattice all the atoms are identical. Sometimes the term lattice is used in the context of crys¬ 

tal structures; in this sense lattice means a three-dimensional array of points coin¬ 
ciding with atom positions (or sphere centers). 

CELLS 

The atomic order in crystalline solids indicates that small groups of atoms form a 
repetitive pattern. Thus, in describing crystal structures, it is often convenient to sub¬ 
divide the structure into small repeat entities called unit cells. Unit cells for most crys¬ 
tal structures are parallelepipeds or prisms having three sets of parallel faces; one is 
drawn within the aggregate of spheres (Figure 3.1c), which in this case happens to be 
a cube. A unit cell is chosen to represent the symmetry of the crystal structure, wherein 
all the atom positions in the crystal may be generated by translations of the unit cell 
integral distances along each of its edges. Thus, the unit cell is the basic structural unit 
or building block of the crystal structure and defines the crystal structure by virtue 
of its geometry and the atom positions within. Convenience usually dictates that par¬ 
allelepiped corners coincide with centers of the hard-sphere atoms. Furthermore, more 
than a single unit cell may be chosen for a particular crystal structure; however, we 
generally use the unit cell having the highest level of geometrical symmetry. 

3.4 METALLIC CRYSTAL STRUCTURES 

The atomic bonding in this group of materials is metallic and thus nondirectional 
in nature. Consequently, there are minimal restrictions as to the number and posi¬ 
tion of nearest-neighbor atoms; this leads to relatively large numbers of nearest 
neighbors and dense atomic packings for most metallic crystal structures. Also, for 
metals, using the hard-sphere model for the crystal structure, each sphere repre¬ 
sents an ion core. Table 3.1 presents the atomic radii for a number of metals. Three 
relatively simple crystal structures are found for most of the common metals: face- 
centered cubic, body-centered cubic, and hexagonal close-packed. 

The Face-Centered Cubic Crystal Structure 

The crystal structure found for many metals has a unit cell of cubic geometry, with 
atoms located at each of the corners and the centers of all the cube faces. It is aptly 


3.3 UNIT 

unit cell 


Table 3.1 Atomic Radii and Crystal Structures for 16 Metals 


Metal 

Crystal 

Structure a 

Atomic 

Radius b 

(nm) 

Metal 

Crystal 

Structure 

Atomic 

Radius 

(nm) 

Aluminum 

FCC 

0.1431 

Molybdenum 

BCC 

0.1363 

Cadmium 

HCP 

0.1490 

Nickel 

FCC 

0.1246 

Chromium 

BCC 

0.1249 

Platinum 

FCC 

0.1387 

Cobalt 

HCP 

0.1253 

Silver 

FCC 

0.1445 

Copper 

FCC 

0.1278 

Tantalum 

BCC 

0.1430 

Gold 

FCC 

0.1442 

Titanium (a) 

HCP 

0.1445 

Iron (a) 

BCC 

0.1241 

Tungsten 

BCC 

0.1371 

Lead 

FCC 

0.1750 

Zinc 

HCP 

0.1332 


fl FCC = face-centered cubic; HCP = hexagonal close-packed; BCC = body-centered cubic. 

b A nanometer (nm) equals 1CT 9 m; to convert from nanometers to angstrom units (A), 
multiply the nanometer value by 10. 





48 • Chapter 3 / 

face-centered cubic 
(FCC) 


Unit cell edge length 
for face-centered 
cubic 


VMSE 



Crystal Systems and 
Unit Cells for Metals 


coordination number 

atomic packing 
factor (APF) 


Definition of atomic 
packing factor 


body-centered cubic 
(BCC) 


Unit cell edge length 
for body-centered 
cubic 


The Structure of Crystalline Solids 


called the face-centered cubic (FCC) crystal structure. Some of the familiar metals hav¬ 
ing this crystal structure are copper, aluminum, silver, and gold (see also Table 3.1). 
Figure 3.1 a shows a hard-sphere model for the FCC unit cell, whereas in Figure 3.1 b 
the atom centers are represented by small circles to provide a better perspective of 
atom positions. The aggregate of atoms in Figure 3.1c represents a section of crystal 
consisting of many FCC unit cells. These spheres or ion cores touch one another across 
a face diagonal; the cube edge length a and the atomic radius R are related through 

a = 2RV2. (3.1) 

This result is obtained in Example Problem 3.1. 

For the FCC crystal structure, each corner atom is shared among eight unit cells, 
whereas a face-centered atom belongs to only two. Therefore, one-eighth of each 
of the eight corner atoms and one-half of each of the six face atoms, or a total of 
four whole atoms, may be assigned to a given unit cell. This is depicted in Figure 3.1 a, 
where only sphere portions are represented within the confines of the cube. The 
cell comprises the volume of the cube, which is generated from the centers of the 
corner atoms as shown in the figure. 

Corner and face positions are really equivalent; that is, translation of the cube 
corner from an original corner atom to the center of a face atom will not alter the 
cell structure. 

Two other important characteristics of a crystal structure are the coordination 
number and the atomic packing factor (APF). For metals, each atom has the same 
number of nearest-neighbor or touching atoms, which is the coordination number. 
For face-centered cubics, the coordination number is 12. This may be confirmed by 
examination of Figure 3.1 a; the front face atom has four corner nearest-neighbor 
atoms surrounding it, four face atoms that are in contact from behind, and four other 
equivalent face atoms residing in the next unit cell to the front, which is not shown. 

The APF is the sum of the sphere volumes of all atoms within a unit cell (as¬ 
suming the atomic hard-sphere model) divided by the unit cell volume—that is, 

A volume of atoms in a unit cell 

APF = -;-;--—t- (3.2) 

total unit cell volume 


For the FCC structure, the atomic packing factor is 0.74, which is the maximum 
packing possible for spheres all having the same diameter. Computation of this APF 
is also included as an example problem. Metals typically have relatively large atomic 
packing factors to maximize the shielding provided by the free electron cloud. 

The Body-Centered Cubic Crystal Structure 

Another common metallic crystal structure also has a cubic unit cell with atoms 
located at all eight corners and a single atom at the cube center. This is called a 
body-centered cubic (BCC) crystal structure. A collection of spheres depicting this 
crystal structure is shown in Figure 3.2c, whereas Figures 3.2 a and 3.2 b are diagrams 
of BCC unit cells with the atoms represented by hard-sphere and reduced-sphere 
models, respectively. Center and corner atoms touch one another along cube diag¬ 
onals, and unit cell length a and atomic radius R are related through 


4 R 

“ V5 


(3.3) 


Chromium, iron, tungsten, as well as several other metals listed in Table 3.1 exhibit 
a BCC structure. 




3.4 Metallic Crystal Structures * 49 



(a) 


(b) 


(c) 


VMSE 



Crystal Systems and 
Unit Cells for Metals 


hexagonal close- 
packed (HCP) 


Figure 3.2 For the body-centered cubic crystal structure, (a) a hard-sphere unit cell 
representation, ( b ) a reduced-sphere unit cell, and (c) an aggregate of many atoms. [Figure 
(c) from W. G. Moffatt, G. W. Pearsall, and J. Wulff, The Structure and Properties of 
Materials , Vol. I, Structure , p. 51. Copyright © 1964 by John Wiley & Sons, New York. 
Reprinted by permission of John Wiley & Sons, Inc.] 

Two atoms are associated with each BCC unit cell: the equivalent of one atom 
from the eight corners, each of which is shared among eight unit cells, and the sin¬ 
gle center atom, which is wholly contained within its cell. In addition, corner and 
center atom positions are equivalent. The coordination number for the BCC crys¬ 
tal structure is 8; each center atom has as nearest neighbors its eight corner atoms. 
Because the coordination number is less for BCC than FCC, so also is the atomic 
packing factor for BCC lower—0.68 versus 0.74. 

The Hexagonal Close-Packed Crystal Structure 

Not all metals have unit cells with cubic symmetry; the final common metallic crystal 
structure to be discussed has a unit cell that is hexagonal. Figure 3.3a shows a reduced- 
sphere unit cell for this structure, which is termed hexagonal close-packed (HCP); an 



(a) 


(b) 


Figure 3.3 For the hexagonal close-packed crystal structure, (a) a reduced-sphere unit 
cell (a and c represent the short and long edge lengths, respectively), and ( b ) an aggregate 
of many atoms. [Figure ( b ) from W. G. Moffatt, G. W. Pearsall, and J. Wulff, The Structure 
and Properties of Materials, Vol. I, Structure , p. 51. Copyright © 1964 by John Wiley & Sons, 
New York. Reprinted by permission of John Wiley & Sons, Inc.] 


VMSE 



Crystal Systems and 
Unit Cells for Metals 


hexagonal close- 
packed (HCP) 










































50 * Chapter 3 / The Structure of Crystalline Solids 


VMSE 



Crystal Systems and 
Unit Cells for Metals 


assemblage of several HCP unit cells is presented in Figure 3.3 b. 1 The top and bottom 
faces of the unit cell consist of six atoms that form regular hexagons and surround a 
single atom in the center. Another plane that provides three additional atoms to the 
unit cell is situated between the top and bottom planes. The atoms in this midplane 
have as nearest neighbors atoms in both of the adjacent two planes. The equivalent of 
six atoms is contained in each unit cell; one-sixth of each of the 12 top and bottom 
face corner atoms, one-half of each of the 2 center face atoms, and all 3 midplane in¬ 
terior atoms. If a and c represent, respectively, the short and long unit cell dimensions 
of Figure 3.3a, the c/a ratio should be 1.633; however, for some HCP metals this ratio 
deviates from the ideal value. 

The coordination number and the atomic packing factor for the HCP crystal struc¬ 
ture are the same as for FCC: 12 and 0.74, respectively. The HCP metals include cad¬ 
mium, magnesium, titanium, and zinc; some of these are listed in Table 3.1. 


EXAMPLE PROBLEM 3.1 

Determination of FCC Unit Cell Volume 

Calculate the volume of an FCC unit cell in terms of the atomic radius R. 

Solution 

In the FCC unit cell illustrated, 



the atoms touch one another across a face-diagonal the length of which is 4 R. 
Because the unit cell is a cube, its volume is a 3 , where a is the cell edge length. 
From the right triangle on the face, 

a 2 + a 2 = (4 R) 2 


or, solving for a, 


a = 2RV2. 

The FCC unit cell volume V c may be computed from 

V c = a 3 = {2RV2) 3 = 16R 3 V2 


(3.1) 

(3.4) 


1 Alternatively, the unit cell for HCP may be specified in terms of the parallelepiped defined 

by the atoms labeled A through H in Figure 3.3 a. Thus, the atom denoted J lies within the 

unit cell interior. 























3.5 Density Computations * 51 


EXAMPLE PROBLEM 3.2 


Computation of the Atomic Packing Factor for FCC 

Show that the atomic packing factor for the FCC crystal structure is 0.74. 

Solution 

The APF is defined as the fraction of solid sphere volume in a unit cell, or 

_ volume of atoms in a unit cell _ V s 
total unit cell volume V c 


Both the total atom and unit cell volumes may be calculated in terms of the 
atomic radius R. The volume for a sphere is p tR 3 , and because there are four 
atoms per FCC unit cell, the total FCC atom (or sphere) volume is 

V s = (4)|t tR 3 = f, tR 3 


From Example Problem 3.1, the total unit cell volume is 

V c = 16R 3 V2 


Therefore, the atomic packing factor is 


V s 

APF^ 


(t 

16R 3 V2 


0.74 


3.5 DENSITY COMPUTATIONS 

A knowledge of the crystal structure of a metallic solid permits computation of its 
theoretical density p through the relationship 


Theoretical density _ nA 

for metals P ~ V C N A 

where 

n = number of atoms associated with each unit cell 
A = atomic weight 
V c = volume of the unit cell 

N a = Avogadro’s number (6.022 X 10 23 atoms/mol) 


(3.5) 


EXAMPLE PROBLEM 3.3 


Theoretical Density Computation for Copper 

Copper has an atomic radius of 0.128 nm, an FCC crystal structure, and an 
atomic weight of 63.5 g/mol. Compute its theoretical density and compare the 
answer with its measured density. 

Solution 

Equation 3.5 is employed in the solution of this problem. Because the crystal 
structure is FCC, n, the number of atoms per unit cell, is 4. Furthermore, the 
atomic weight A Cu is given as 63.5 g/mol. The unit cell volume V c for FCC 
was determined in Example Problem 3.1 as 16i? 3 V2, where R , the atomic 
radius, is 0.128 nm. 









52 * Chapter 3 / The Structure of Crystalline Solids 


Substitution for the various parameters into Equation 3.5 yields 
_ n ^Cu _ n Acu 

p ~ V c N a ~ (16R 3 V2)N a 

(4 atoms/unit cell)(63.5 g/mol) 

~ [16V2(1.28 X 10“ 8 cm) 3 /unit cell](6.022 X 10 23 atoms/mol) 

= 8.89 g/cm 3 

The literature value for the density of copper is 8.94 g/cm 3 , which is in very 
close agreement with the foregoing result. 


3.6 POLYMORPHISM AND ALLOTROPY 


polymorphism 

allotropy 


Some metals, as well as nonmetals, may have more than one crystal structure, a phe¬ 
nomenon known as polymorphism. When found in elemental solids, the condition is 
often termed allotropy. The prevailing crystal structure depends on both the temper¬ 
ature and the external pressure. One familiar example is found in carbon: graphite is 
the stable polymorph at ambient conditions, whereas diamond is formed at extremely 
high pressures. Also, pure iron has a BCC crystal structure at room temperature, which 
changes to FCC iron at 912°C (1674°F). Most often a modification of the density and 
other physical properties accompanies a polymorphic transformation. 


3.7 CRYSTAL SYSTEMS 


VMSE 



Crystal Systems and 
Unit Cells for Metals 


lattice parameters 
crystal system 


Because there are many different possible crystal structures, it is sometimes conven¬ 
ient to divide them into groups according to unit cell configurations and/or atomic 
arrangements. One such scheme is based on the unit cell geometry, that is, the shape 
of the appropriate unit cell parallelepiped without regard to the atomic positions in 
the cell. Within this framework, an xyz coordinate system is established with its origin 
at one of the unit cell corners; each of the x, y, and z axes coincides with one of the 
three parallelepiped edges that extend from this corner, as illustrated in Figure 3.4. 
The unit cell geometry is completely defined in terms of six parameters: the three edge 
lengths a , b , and c, and the three interaxial angles a , /3, and y. These are indicated in 
Figure 3.4, and are sometimes termed the lattice parameters of a crystal structure. 

On this basis there are seven different possible combinations of a , b, and c, and 
a , /3, and y, each of which represents a distinct crystal system. These seven crystal 
systems are cubic, tetragonal, hexagonal, orthorhombic, rhombohedral, 2 monoclinic, 
and triclinic. The lattice parameter relationships and unit cell sketches for each are 


z 

A 

l 

l 



Figure 3.4 A unit cell with x, y, and z coordinate axes, 
showing axial lengths (a, b, and c) and interaxial angles 
(a, /3, and y). 


2 A1so called trigonal. 














3.7 Crystal Systems * 53 


MATERIAL OF IMPORTANCE 

Tin (its Allotropic Transformation) 


A nother common metal that experiences an al¬ 
lotropic change is tin. White (or /3) tin, hav¬ 
ing a body-centered tetragonal crystal structure at 
room temperature, transforms, at 13.2°C (55.8°F), 


to gray (or a) tin, which has a crystal structure sim¬ 
ilar to diamond (i.e., the diamond cubic crystal 
structure); this transformation is represented 
schematically as follows: 



13.2°C 

Cooling 



The rate at which this change takes place is extremely 
slow; however, the lower the temperature (below 
13.2°C) the faster the rate. Accompanying this white- 
to-gray-tin transformation is an increase in volume 
(27%), and, accordingly, a decrease in density (from 
7.30 g/cm 3 to 5.77 g/cm 3 ). Consequently, this volume 
expansion results in the disintegration of the white 
tin metal into a coarse powder of the gray allotrope. 
For normal subambient temperatures, there is no 
need to worry about this disintegration process for 
tin products, because of the very slow rate at which 
the transformation occurs. 

This white-to-gray-tin transition produced 
some rather dramatic results in 1850 in Russia. The 
winter that year was particularly cold, and record 
low temperatures persisted for extended periods 
of time. The uniforms of some Russian soldiers had 
tin buttons, many of which crumbled because of 
these extreme cold conditions, as did also many of 
the tin church organ pipes. This problem came to 
be known as the “tin disease.” 



Specimen of white tin (left). Another specimen 
disintegrated upon transforming to gray tin (right) 
after it was cooled to and held at a temperature 
below 13.2°C for an extended period of time. 
(Photograph courtesy of Professor Bill Plumbridge, 
Department of Materials Engineering, The Open 
University, Milton Keynes, England.) 


represented in Table 3.2. The cubic system, for which a = b = c and a = (3 = y = 
90°, has the greatest degree of symmetry. The least symmetry is displayed by the tri¬ 
clinic system, because a ^ b =/= c and a ± (3 =£ y. 

From the discussion of metallic crystal structures, it should be apparent that 
both FCC and BCC structures belong to the cubic crystal system, whereas HCP 
falls within hexagonal. The conventional hexagonal unit cell really consists of three 
parallelepipeds situated as shown in Table 3.2. 































54 * Chapter 3 / The Structure of Crystalline Solids 


Table 3.2 Lattice Parameter Relationships and Figures Showing Unit Cell 
Geometries for the Seven Crystal Systems 

Axial 

Crystal System Relationships Interaxial Angles Unit Cell Geometry 


Cubic 


a = b = c a = p = y = 90° 


Hexagonal 


a = b c a = p = 90°, y = 120° 


Tetragonal 


a = b =£ c a = p = y = 90° 


Rhombohedral 

(Trigonal) 


a = b = c a = p = y 90° 



Orthorhombic a =f= b ¥= c a = p = y = 90° 


Monoclinic 


a + b ¥= c a = y = 90° ^ p 



a±b ± c ol± p± y ^ 90° 



Triclinic 














































3.8 Point Coordinates * 55 




Concept Check 3.1 

What is the difference between crystal structure and crystal system? 

[The answer may be found at www.wiley.com/college/callister (Student Companion Site).\ 


It is important to note that many of the principles and concepts addressed 
in previous discussions in this chapter also apply to crystalline ceramic and poly¬ 
meric systems (Chapters 12 and 14). For example, crystal structures are most of¬ 
ten described in terms of unit cells, which are normally more complex than those 
for FCC, BCC, and HCP. In addition, for these other systems, we are often in¬ 
terested in determining atomic packing factors and densities, using modified 
forms of Equations 3.2 and 3.5. Furthermore, according to unit cell geometry, 
crystal structures of these other material types are grouped within the seven crys¬ 
tal systems. 

Crystallographic Points, 

Directions, and Planes 


When dealing with crystalline materials, it often becomes necessary to specify a par¬ 
ticular point within a unit cell, a crystallographic direction, or some crystallographic 
plane of atoms. Labeling conventions have been established in which three num¬ 
bers or indices are used to designate point locations, directions, and planes. The basis 
for determining index values is the unit cell, with a right-handed coordinate system 
consisting of three (x, y, and z) axes situated at one of the corners and coinciding 
with the unit cell edges, as shown in Figure 3.4. For some crystal systems—namely, 
hexagonal, rhombohedral, monoclinic, and triclinic—the three axes are not mutu¬ 
ally perpendicular, as in the familiar Cartesian coordinate scheme. 

3.8 POINT COORDINATES 

The position of any point located within a unit cell may be specified in terms of its 
coordinates as fractional multiples of the unit cell edge lengths (i.e., in terms of a , b , 
and c ). To illustrate, consider the unit cell and the point P situated therein as shown 
in Figure 3.5. We specify the position of P in terms of the generalized coordinates 



Figure 3.5 The manner in which the q , r, 
and ^ coordinates at point P within the 
unit cell are determined. The q coordinate 
(which is a fraction) corresponds to the 
distance qa along the x axis, where a is 
the unit cell edge length. The respective 
r and s coordinates for the y and z axes 
are determined similarly. 















56 * Chapter 3 / The Structure of Crystalline Solids 

q , r, and s where q is some fractional length of a along the x axis, r is some fractional 
length of b along the y axis, and similarly for Thus, the position of P is designated 
using coordinates q r s with values that are less than or equal to unity. Furthermore, 
we have chosen not to separate these coordinates by commas or any other punctu¬ 
ation marks (which is the normal convention). 


EXAMPLE PROBLEM 3,4 

Location of Point Having Specified Coordinates 

For the unit cell shown in the accompanying sketch ( a ), locate the point hav¬ 
ing coordinates \ i\. 



Solution 

From sketch ( a ), edge lengths for this unit cell are as follows: a = 0.48 nm, 
b = 0.46 nm, and c = 0.40 nm. Furthermore, in light of the preceding discussion, 
fractional lengths are q = |, r = 1, and s = Therefore, first we move from 
the origin of the unit cell (point M) qa = \ (0.48 nm) = 0.12 nm units along 
the x axis (to point N), as shown in the ( b ) sketch. Similarly, we proceed 
rb = (1)(0.46 nm) = 0.46 nm parallel to the y axis, from point N to point O. 
Finally, we move from this position, sc = \ (0.40 nm) = 0.20 nm units parallel 
to the z axis to point P as noted again in sketch (b). This point P then corre¬ 
sponds to the \ l\ point coordinates. 


EXAMPLE PROBLEM 3.5 


Specification of Point Coordinates 

Specify point coordinates for all atom positions for a BCC unit cell. 

Solution 

For the BCC unit cell of Figure 3.2, atom position coordinates correspond to 
the locations of the centers of all atoms in the unit cell—that is, the eight cor¬ 
ner atoms and single center atom. These positions are noted (and also num¬ 
bered) in the following figure. 




















3.9 Crystallographic Directions * 57 


3.9 



Point coordinates for position number 1 are 0 0 0; this position is located 
at the origin of the coordinate system, and, therefore, the fractional unit cell 
edge lengths along the x, y, and z axes are, respectively, 0 a, 0 a, and 0 a. Fur¬ 
thermore, for position number 2, because it lies one unit cell edge length along 
the x axis, its fractional edge lengths are a , 0a , and 0 a, respectively, which yield 
point coordinates of 1 0 0. The following table presents fractional unit cell 
lengths along the x, y, and z axes, and their corresponding point coordinates 
for each of the nine points in the preceding figure. 


Point 

Number 

Fractional Lengths 

Point 

Coordinates 

x axis 

y axis 

z axis 

1 

0 

0 

0 

000 

2 

1 

0 

0 

100 

3 

1 

1 

0 

1 1 0 

4 

0 

1 

0 

0 1 0 

c 

1 

i 

i 

111 

J 

2 

2 

2 

2 2 2 

6 

0 

0 

1 

00 1 

7 

1 

0 

1 

1 0 1 

8 

1 

1 

1 

111 

9 

0 

1 

1 

0 1 1 


CRYSTALLOGRAPHIC DIRECTIONS 


VMSE 



Crystallographic 

Directions 


A crystallographic direction is defined as a line between two points, or a vector. 

The following steps are used to determine the three directional indices: 

1. A vector of convenient length is positioned such that it passes through the 
origin of the coordinate system. Any vector may be translated throughout the 
crystal lattice without alteration, if parallelism is maintained. 

2. The length of the vector projection on each of the three axes is determined; 
these are measured in terms of the unit cell dimensions a , b , and c. 

3. These three numbers are multiplied or divided by a common factor to reduce 
them to the smallest integer values. 

4. The three indices, not separated by commas, are enclosed in square brackets, 
thus: [uvw]. The u , v, and w integers correspond to the reduced projections 
along the x, y, and z axes, respectively. 




















58 * Chapter 3 / The Structure of Crystalline Solids 


A 


Figure 3.6 The [100], [110], and [111] directions within a 


unit cell. 



r 


X 


For each of the three axes, there will exist both positive and negative coordi¬ 
nates. Thus negative indices are also possible, which are represented by a bar over 
the appropriate index. For example, the [111] direction would have a component 
in the —y direction. Also, changing the signs of all indices produces an antiparallel 
direction; that is, [III] is directly opposite to [111]. If more than one direction (or 
plane) is to be specified for a particular crystal structure, it is imperative for the 
maintaining of consistency that a positive-negative convention, once established, 
not be changed. 

The [100], [110], and [111] directions are common ones; they are drawn in the 
unit cell shown in Figure 3.6. 


EXAMPLE PROBLEM 3.6 


Determination of Directional Indices 

Determine the indices for the direction shown in the accompanying figure. 



Projection on 
x axis (a/2) 


Projection on 
y axis (b) 


x 


Solution 

The vector, as drawn, passes through the origin of the coordinate system, and 
therefore no translation is necessary. Projections of this vector onto the x, y, 
and z axes are, respectively, a/ 2, b, and 0c, which become 1, and 0 in terms 
of the unit cell parameters (i.e., when the a , b , and c are dropped). Reduction 
of these numbers to the lowest set of integers is accompanied by multiplica¬ 
tion of each by the factor 2. This yields the integers 1,2, and 0, which are then 
enclosed in brackets as [120]. 
















3.9 Crystallographic Directions * 59 


This procedure may be summarized as follows: 



X 

y 

z 

Projections 

a 12 

b 

0 c 

Projections (in terms of a, b, and c) 

1 

2 

1 

0 

Reduction 

1 

2 

0 

Enclosure 


[120] 



EXAMPLE PROBLEM 3.7 

Construction of Specified Crystallographic Direction 

Draw a [1T0] direction within a cubic unit cell. 

Solution 

First construct an appropriate unit cell and coordinate axes system. In the 
accompanying figure the unit cell is cubic, and the origin of the coordinate 
system, point O, is located at one of the cube corners. 


z 



This problem is solved by reversing the procedure of the preceding example. 
For this [llO] direction, the projections along the x, y, and z axes are a , - a , 
and (k, respectively. This direction is defined by a vector passing from the ori¬ 
gin to point P, which is located by first moving along the x axis a units, and 
from this position, parallel to the y axis -a units, as indicated in the figure. 
There is no z component to the vector, because the z projection is zero. 


For some crystal structures, several nonparallel directions with different indices 
are crystallographically equivalent; this means that the spacing of atoms along each 
direction is the same. For example, in cubic crystals, all the directions represented 
by the following indices are equivalent: [100], [TOO], [010], [0T0], [001], and [001]. As 
a convenience, equivalent directions are grouped together into a family , which are 
enclosed in angle brackets, thus: (100). Furthermore, directions in cubic crystals having 
the same indices without regard to order or sign—for example, [123] and [213] — 
are equivalent. This is, in general, not true for other crystal systems. For example, 
for crystals of tetragonal symmetry, [100] and [010] directions are equivalent, 
whereas [100] and [001] are not. 
























60 


Chapter 3 / The Structure of Crystalline Solids 


Z 



Figure 3.7 Coordinate axis system for a hexagonal unit cell 
(Miller-Bravais scheme). 


Hexagonal Crystals 

A problem arises for crystals having hexagonal symmetry in that some crystallo¬ 
graphic equivalent directions will not have the same set of indices. This is circum¬ 
vented by utilizing a four-axis, or Miller-Bravais, coordinate system as shown in Fig¬ 
ure 3.7. The three a x , a 2 , and a 3 axes are all contained within a single plane (called 
the basal plane) and are at 120° angles to one another. The z axis is perpendicular 
to this basal plane. Directional indices, which are obtained as described earlier, will 
be denoted by four indices, as [uvtw]; by convention, the first three indices pertain 
to projections along the respective a x , a 2 , and a 3 axes in the basal plane. 
Conversion from the three-index system to the four-index system, 

\u'v'w'] -> [uvtw] 

is accomplished by the following formulas: 


u = — (2 u' — v’) 

V = f (2v' - u') 

t = — (u + t>) 
w = w' 


(3.6a) 

(3.6b) 

(3.6c) 

(3.6d) 


where primed indices are associated with the three-index scheme and unprimed with 
the new Miller-Bravais four-index system. (Of course, reduction to the lowest set of in¬ 
tegers may be necessary, as discussed earlier.) For example, the [010] direction becomes
