Repository: axyco2004-cyber/axyco2004-cyber-chemistry-chatbot-rgb

# 🧪 Chemistry Chatbot

An interactive Java-based chatbot application that helps students learn chemistry by answering questions about various chemistry topics.

## 📖 About

Chemistry Chatbot is an educational tool that provides instant answers to chemistry questions. It uses a comprehensive knowledge base covering key chemistry concepts and employs intelligent keyword matching to understand and respond to student queries.

### Sample Interaction

```
💬 You: What is an atom?
🤖 Bot: An atom is the smallest unit of matter that retains the properties 
of an element. It consists of a nucleus containing protons and neutrons, 
surrounded by electrons in energy levels or shells.

💬 You: topics

File: materials-science-textbook.txt (part 6 of 63)
MATERIALS SCIENCE AND ENGINEERING 
[T2T0]. Several different directions are indicated in the hexagonal unit cell (Figure 3.8a). 



Figure 3.8 For the 

hexagonal crystal system, 

(a) the [0001], [1100], and 
[1120] directions, and ( b ) the 
(0001), (1011), and (1010) 
planes. 































3.9 Crystallographic Directions * 61 



a i 


Figure 3.9 Reduced-scale coordinate axis 
system for hexagonal unit cells that may be 
used to plot crystallographic directions. 


The plotting of crystallographic directions for hexagonal crystals is more 
complicated than for crystals belonging to the other six systems. For hexagonal 
it is sometimes more convenient to use the four-axis coordinate system shown in 
Figure 3.9. As may be noted, a grid has been constructed on the basal plane that 
consists of sets of lines parallel to each of the a 1? a 2 , and a 3 axes. The intersections 
of two sets of parallel lines (e.g., those for a 2 , and a 3 ) lie on and trisect the other 
axis (e.g., divide a x into thirds) within the hexagonal unit cell. In addition, the z axis 
of Figure 3.9 is also apportioned into three equal lengths (at trisection points m 
and n). We will refer to this scheme as a reduced-scale coordinate system. 

Construction of a direction specified by four indices is carried out using a pro¬ 
cedure similar to that described previously (which involves vector projections along 
corresponding axes). In this case, rather than taking projections in terms of the lat¬ 
tice parameters a (for a 3 , a 2 , and %,) and c (for the z axis), we employ the reduced- 
scale scheme of Figure 3.9—i.e., use | and | instead. This procedure is illustrated 
in the following example problem. 


EXAMPLE PROBLEM 3.8 

Conversion and Construction of Directional Indices for a 

Hexagonal Unit Cell 

(a) Convert the [111] direction into the four-index system for hexagonal crystals. 

(b) Draw this direction within a reduced-scale coordinate system (per Fig¬ 
ure 3.9). 

(c) Now draw the [111] direction within a hexagonal unit cell that utilizes a 
three-axis (a l5 a 2 , z) coordinate system. 

Solution 

(a) This conversion is carried out using Equations 3.6a, 3.6b, 3.6c, and 3.6d, 
in which 


u' = 1 v' = 1 w' = 1 





















62 


Chapter 3 / The Structure of Crystalline Solids 


Thus, 


u 

v 

t 

w 


|(2m' - V ') = | [(2)(1) - 1] = | 
|(2t,'-«') = |[(2)(l)-l]=| 

-(«+«) =-(!+!) = - 1 
w' = 1 


Multiplication of the preceding indices by 3 reduces them to the lowest 
set, which yields values for u , v, t , and w of 1, 1, -2 and 3, respectively. 
Hence, the [111] direction becomes [1123]. 

(b) The following sketch ( a ) shows a hexagonal unit cell in which the reduced- 
scale coordinate system has been drawn. 



Also, one of the three parallelepipeds comprising the hexagonal cell is 
delineated—its corners are labeled with letters o-A-r-B-C-D-E-s , with the 
origin of the a r a 2 -a 3 -z axes coordinate system located at the corner labeled 
o. It is within this unit cell that we draw the [1123] direction. The projec¬ 
tions along the a l9 a 2 , a 3 , and z axes are, respectively |, |, -y, and y (or 
c). In constructing this direction vector we begin at the origin (point o), and 
first proceed | units along the a x axis to point p, next from this point par¬ 
allel to the a 2 axis | units to point q , then parallel to the a 3 axis -y units 
to point r, and finally we continue parallel to the z axis c units to point s. 
Thus, [1123] is represented by the vector that is directed from point o to 
point s, as noted in the sketch. 

(c) Of course, it is possible to draw the equivalent [111] direction using a 
three-coordinate-axis ( a r a 2 -z ) system and the conventional technique. 
This is represented in sketch ( b ). In this case, projections on the a 3 , a 2 , and 
































3.10 Crystallographic Planes * 63 


z axes are a , a , and c, respectively. First we begin at the origin (point O ), 
then proceed a units along the a x axis (to point P), next parallel to the a 2 
axis a units (to point Q ), and finally parallel to the z axis c units (to point 
R ). Hence, the [111] direction is represented by the vector that passes from 
O to R as shown. 

It may be noted that this [111] direction is identical to [1123] from part (b). 


The alternative situation is to determine the indices for a direction that has been 
drawn within a hexagonal unit cell. For this case it is convenient to use the a r a 2 -z 
three-coordinate-axis system and then convert these indices into the equivalent set for 
the four-axis scheme. The following example problem demonstrates this procedure. 


EXAMPLE PROBLEM 3.9 

Determination of Directional Indices for a Hexagonal 
Unit Cell 

Determine the directional indices (four-index system) for the direction shown 
in the accompanying figure. 


z 



Solution 

The first thing we need do is to determine indices for the vector referenced 
to the three-axis scheme represented in the sketch. Because the direction vec¬ 
tor passes through the origin of the coordinate system, no translation is nec¬ 
essary. Projections of this vector onto the a x , a 2 , and z axes are Oa, -a , and c/2, 
respectively, which become 0,-1, and \ in terms of the unit cell parame¬ 
ters. Reduction of these numbers to the lowest set of integers is possible by 
multiplying each by the factor 2. This yields 0, -2, and 1, which are then en¬ 
closed in brackets as [021]. 




















64 


Chapter 3 / The Structure of Crystalline Solids 


Now it becomes necessary to convert these indices into an index set ref¬ 
erenced to the four-axis scheme. This requires the use of Equations 3.6a, 3.6b, 
3.6c, and 3.6d. For this [021] direction 

u f = 0 v' — 2 w' = 1 

and 

u = |(2 u' - V') = |[(2)(0) - (-2)] = | 

» = f(2v' ~ W) = |[(2)(-2) -<>]=■ 

, , (2 4\ 2 

w = w' = 1 

Multiplication of the preceding indices by 3 reduces them to the lowest set, 
which yields values for u , v, t , and w of 2, -4,2, and 3, respectively. Hence, the 
direction vector shown in the figure is [2423]. 


3.10 CRYSTALLOGRAPHIC PLANES 


The orientations of planes for a crystal structure are represented in a similar man¬ 
ner. Again, the unit cell is the basis, with the three-axis coordinate system as rep¬ 
resented in Figure 3.4. In all but the hexagonal crystal system, crystallographic planes 
Miller indices are specified by three Miller indices as (hkl). Any two planes parallel to each other 

are equivalent and have identical indices. The procedure used to determine the h, 
k, and / index numbers is as follows: 


VMSE 



Crystallographic 

Planes 


1. If the plane passes through the selected origin, either another parallel plane 
must be constructed within the unit cell by an appropriate translation, or a 
new origin must be established at the corner of another unit cell. 

2. At this point the crystallographic plane either intersects or parallels each of 
the three axes; the length of the planar intercept for each axis is determined 
in terms of the lattice parameters a , b , and c. 

3. The reciprocals of these numbers are taken. A plane that parallels an axis 
may be considered to have an infinite intercept, and, therefore, a zero index. 

4. If necessary, these three numbers are changed to the set of smallest integers 
by multiplication or division by a common factor. 3 

5. Finally, the integer indices, not separated by commas, are enclosed within 
parentheses, thus: (hkl). 


An intercept on the negative side of the origin is indicated by a bar or minus 
sign positioned over the appropriate index. Furthermore, reversing the directions 
of all indices specifies another plane parallel to, on the opposite side of, and equi¬ 
distant from the origin. Several low-index planes are represented in Figure 3.10. 


3 On occasion, index reduction is not carried out (e.g., for x-ray diffraction studies that are 
described in Section 3.16); for example, (002) is not reduced to (001). In addition, for 
ceramic materials, the ionic arrangement for a reduced-index plane may be different from 
that for a nonreduced one. 







3.10 Crystallographic Planes * 65 




(c) 

Figure 3.10 Representations of a series each of the ( a ) (001), ( b ) (110), and ( c) (111) 
crystallographic planes. 


One interesting and unique characteristic of cubic crystals is that planes and 
directions having the same indices are perpendicular to one another; however, for 
other crystal systems there are no simple geometrical relationships between planes 
and directions having the same indices. 


EXAMPLE PROBLEM 3.10 











































66 * Chapter 3 / The Structure of Crystalline Solids 


Solution 

Because the plane passes through the selected origin O, a new origin must be 
chosen at the corner of an adjacent unit cell, taken as O' and shown in sketch 
(b). This plane is parallel to the % axis, and the intercept may be taken as oo a. The 
y and z axes’ intersections, referenced to the new origin O', are —b and c/2, 
respectively. Thus, in terms of the lattice parameters a, b , and c, these inter¬ 
sections are oo, -1, and \. The reciprocals of these numbers are 0,-1, and 2; 
because all are integers, no further reduction is necessary. Finally, enclosure 
in parentheses yields (0T2). 

These steps are briefly summarized here: 



X 

y 

z 

Intercepts 

oo a 

-b 

c/2 

Intercepts (in terms of lattice parameters) 

oo 

-l 

1 

2 

Reciprocals 

0 

-l 

2 

Reductions (unnecessary) 




Enclosure 


(012) 



EXAMPLE PROBLEM 3.11 


Construction of Specified Crystallographic Plane 

Construct a (Oil) plane within a cubic unit cell. 


i. 




Solution 

To solve this problem, carry out the procedure used in the preceding exam¬ 
ple in reverse order. To begin, the indices are removed from the parentheses, 
and reciprocals are taken, which yields oo, — 1, and 1. This means that the par¬ 
ticular plane parallels the x axis while intersecting the y and z axes at —b and 
c, respectively, as indicated in the accompanying sketch (a). This plane has been 
drawn in sketch (6). A plane is indicated by lines representing its intersections 
with the planes that constitute the faces of the unit cell or their extensions. 
For example, in this figure, line ef is the intersection between the (Oil) plane 
and the top face of the unit cell; also, line gh represents the intersection be¬ 
tween this same (Oil) plane and the plane of the bottom unit cell face 
extended. Similarly, lines eg and fh are the intersections between (Oil) and 
back and front cell faces, respectively. 



























3.10 Crystallographic Planes * 67 



c 


Figure 3.11 (a) Reduced- 
sphere FCC unit cell with 
the (110) plane. ( b ) 
Atomic packing of an 
FCC (110) plane. 
Corresponding atom 
positions from (a) are 
indicated. 


D 


(a) 


(b) 


VMSE 



Planar Atomic 
Arrangements 


Atomic Arrangements 

The atomic arrangement for a crystallographic plane, which is often of interest, de¬ 
pends on the crystal structure. The (110) atomic planes for FCC and BCC crystal 
structures are represented in Figures 3.11 and 3.12; reduced-sphere unit cells are 
also included. Note that the atomic packing is different for each case. The circles 
represent atoms lying in the crystallographic planes as would be obtained from a 
slice taken through the centers of the full-sized hard spheres. 

A “family” of planes contains all planes that are crystallographically equivalent— 
that is, having the same atomic packing; a family is designated by indices that are en¬ 
closed in braces—such as {100}. For example,in cubic crystals the (111), (Til), (Til), 
(ITT), (11T), (TTl), (TlT), and (lTl) planes all belong to the {111} family. On the 
other hand, for tetragonal crystal structures, the {100} family would contain only the 
(100), (TOO), (010), and (0T0) because the (001) and (00T) planes are not crystallo¬ 
graphically equivalent. Also, in the cubic system only, planes having the same indices, 
irrespective of order and sign, are equivalent. For example, both (123) and (3T2) be¬ 
long to the {123} family. 

Hexagonal Crystals 

For crystals having hexagonal symmetry, it is desirable that equivalent planes have 
the same indices; as with directions, this is accomplished by the Miller-Bravais sys¬ 
tem shown in Figure 3.7. This convention leads to the four-index (hkil) scheme, 
which is favored in most instances because it more clearly identifies the orientation 
of a plane in a hexagonal crystal. There is some redundancy in that i is determined 
by the sum of h and k through 


(3.7) 


(h + k ) 


i = 


Otherwise the three h, k, and / indices are identical for both indexing systems. 
Figure 3.86 presents several of the common planes that are found for crystals hav¬ 
ing hexagonal symmetry. 


VMSE 



Planar Atomic 
Arrangements 



Figure 3.12 

(a) Reduced-sphere 
BCC unit cell with 
the (110) plane. 

(b ) Atomic packing 
of a BCC (110) 
plane. Corresponding 
atom positions from 
{a) are indicated. 


(a) 


(b) 





















68 * Chapter 3 / The Structure of Crystalline Solids 


EXAMPLE PROBLEM 3.12 

Determination of Miller-Bravais Indices for a Plane 
within a Hexagonal Unit Cell 

Determine the Miller-Bravais indices for the plane shown in the hexagonal 
unit cell. 


z 



Solution 

To determine these Miller-Bravais indices, consider the plane in the figure 
referenced to the parallelepiped labeled with the letters A through H at its 
corners. This plane intersects the a x axis at a distance a from the origin of the 
a r a 2 -a 3 -z coordinate axis system (point C). Furthermore, its intersections with 
the a 2 and z axes are -a and c, respectively. Therefore, in terms of the lattice 
parameters, these intersections are 1,-1, and 1. Furthermore, the reciprocals 
of these numbers are also 1,-1, and 1. Hence 

h = 1 
k — — 1 
/ = 1 

and, from Equation 3.7, 

i = —{h + k) 

= -(1 - 1 ) = 0 

Therefore the (hkil ) indices are (lTOl). 

Notice that the third index is zero (i.e., its reciprocal = oo), which means 
that this plane parallels the a 3 axis. Inspection of the preceding figure shows 
that this is indeed the case. 


3.11 LINEAR AND PLANAR DENSITIES 

The two previous sections discussed the equivalency of nonparallel crystallographic 
directions and planes. Directional equivalency is related to linear density in the sense 
that, for a particular material, equivalent directions have identical linear densities. 
The corresponding parameter for crystallographic planes is planar density , and 
planes having the same planar density values are also equivalent. 












3.12 Close-Packed Crystal Structures * 69 




Figure 3.13 (a) Reduced-sphere FCC unit cell with the [110] direction indicated. (6) The 
bottom face-plane of the FCC unit cell in (a) on which is shown the atomic spacing in the 
[110] direction, through atoms labeled X, Y, and Z. 


Linear density (LD) is defined as the number of atoms per unit length whose 
centers lie on the direction vector for a specific crystallographic direction; that is, 


LD 


number of atoms centered on direction vector 
length of direction vector 


(3.8) 


Of course, the units of linear density are reciprocal length (e.g., nm -1 , m -1 ). 

For example, let us determine the linear density of the [110] direction for the 
FCC crystal structure. An FCC unit cell (reduced sphere) and the [110] direction 
therein are shown in Figure 3.13a. Represented in Figure 3.136 are the five atoms 
that lie on the bottom face of this unit cell; here the [110] direction vector passes 
from the center of atom X , through atom Y, and finally to the center of atom Z. 
With regard to the numbers of atoms, it is necessary to take into account the shar¬ 
ing of atoms with adjacent unit cells (as discussed in Section 3.4 relative to atomic 
packing factor computations). Each of the X and Z corner atoms is also shared with 
one other adjacent unit cell along this [110] direction (i.e., one-half of each of these 
atoms belongs to the unit cell being considered), while atom Y lies entirely within 
the unit cell. Thus, there is an equivalence of two atoms along the [110] direction 
vector in the unit cell. Now, the direction vector length is equal to 4 R (Figure 3.136); 
thus, from Equation 3.8, the [110] linear density for FCC is 


_ 2 atoms _ 1 

LDno - = m 


(3.9) 


In an analogous manner, planar density (PD) is taken as the number of atoms 
per unit area that are centered on a particular crystallographic plane, or 


number of atoms centered on a plane 
PD = - are, of plane -~ < 310 > 

The units for planar density are reciprocal area (e.g., nm“ 2 , m -2 ). 

For example, consider the section of a (110) plane within an FCC unit cell as 
represented in Figures 3.11a and 3.116. Although six atoms have centers that lie on 
this plane (Figure 3.116), only one-quarter of each of atoms A, C, D, and F, and 
one-half of atoms B and E, for a total equivalence of just 2 atoms, are on that plane. 
Furthermore, the area of this rectangular section is equal to the product of its length 
and width. From Figure 3.116, the length (horizontal dimension) is equal to 4 R, 

















70 * Chapter 3 / The Structure of Crystalline Solids 


whereas the width (vertical dimension) is equal to 2 R V2 , because it corresponds 
to the FCC unit cell edge length (Equation 3.1). Thus, the area of this planar re¬ 
gion is (4R)( 2Rs/2 ) = 8R 2 V2 , and the planar density is determined as follows: 


PD 110 — 


2 atoms 

8jR 2 V2 


1 

4jR 2 V2 


(3.11) 


Linear and planar densities are important considerations relative to the process of 
slip—that is, the mechanism by which metals plastically deform (Section 7.4). Slip 
occurs on the most densely packed crystallographic planes and, in those planes, 
along directions having the greatest atomic packing. 


3.12 CLOSE-PACKED CRYSTAL STRUCTURES 


VMSE 



Close-Packed 
Structures (Metals) 


You may remember from the discussion on metallic crystal structures that both face- 
centered cubic and hexagonal close-packed crystal structures have atomic packing fac¬ 
tors of 0.74, which is the most efficient packing of equal-sized spheres or atoms. In 
addition to unit cell representations, these two crystal structures may be described in 
terms of close-packed planes of atoms (i.e., planes having a maximum atom or sphere¬ 
packing density); a portion of one such plane is illustrated in Figure 3.14 a. Both crys¬ 
tal structures may be generated by the stacking of these close-packed planes on top of 
one another; the difference between the two structures lies in the stacking sequence. 

Let the centers of all the atoms in one close-packed plane be labeled A. Asso¬ 
ciated with this plane are two sets of equivalent triangular depressions formed by 
three adjacent atoms, into which the next close-packed plane of atoms may rest. 
Those having the triangle vertex pointing up are arbitrarily designated as B posi¬ 
tions, while the remaining depressions are those with the down vertices, which are 
marked C in Figure 3.14a. 

A second close-packed plane may be positioned with the centers of its atoms 
over either B or C sites; at this point both are equivalent. Suppose that the B 
positions are arbitrarily chosen; the stacking sequence is termed AB , which is 




Figure 3.14 (a) A portion of 
a close-packed plane of 
atoms; A, B , and C positions 
are indicated. ( b ) The AB 
stacking sequence for close- 
packed atomic planes. 
(Adapted from W. G. 

Moffatt, G. W. Pearsall, and 
J. Wulff, The Structure and 
Properties of Materials, 

Vol. I, Structure, p. 50. 
Copyright © 1964 by John 
Wiley & Sons, New York. 
Reprinted by permission of 
John Wiley & Sons, Inc.) 


(b) 





3.12 Close-Packed Crystal Structures * 71 



Figure 3.15 Close-packed plane stacking 
sequence for hexagonal close-packed. 
(Adapted from W. G. Moffatt, G. W. Pearsall, 
and J. Wulff, The Structure and Properties of 
Materials, Vol. I, Structure, p. 51. Copyright 
© 1964 by John Wiley & Sons, New York. 
Reprinted by permission of John Wiley & 
Sons, Inc.) 


illustrated in Figure 3.14Z?.The real distinction between FCC and HCP lies in where 
the third close-packed layer is positioned. For HCP, the centers of this layer are 
aligned directly above the original A positions. This stacking sequence, ABABAB ..., 
is repeated over and over. Of course, the AC AC AC ... arrangement would be equiv¬ 
alent. These close-packed planes for HCP are (OOOl)-type planes, and the corre¬ 
spondence between this and the unit cell representation is shown in Figure 3.15. 

For the face-centered crystal structure, the centers of the third plane are situated 
over the C sites of the first plane (Figure 3.16a). This yields an ABCABCABC . .. 
stacking sequence; that is, the atomic alignment repeats every third plane. It is more 
difficult to correlate the stacking of close-packed planes to the FCC unit cell. How¬ 
ever, this relationship is demonstrated in Figure 3.16Z>.These planes are of the (111) 
type; an FCC unit cell is outlined on the upper left-hand front face of Figure 3.1 6b, 



(a) (b) 

Figure 3.16 (a) Close-packed stacking sequence for face-centered cubic. ( b ) A corner has 
been removed to show the relation between the stacking of close-packed planes of atoms 
and the FCC crystal structure; the heavy triangle outlines a (111) plane. [Figure ( b ) from 
W. G. Moffatt, G. W. Pearsall, and J. Wulff, The Structure and Properties of Materials, Vol. I, 
Structure, p. 51. Copyright © 1964 by John Wiley & Sons, New York. Reprinted by permission 
of John Wiley & Sons, Inc.] 



72 * Chapter 3 / The Structure of Crystalline Solids 

in order to provide a perspective. The significance of these FCC and HCP close- 
packed planes will become apparent in Chapter 7. 

The concepts detailed in the previous four sections also relate to crystalline 
ceramic and polymeric materials, which are discussed in Chapters 12 and 14. We 
may specify crystallographic planes and directions in terms of directional and Miller 
indices; furthermore, on occasion it is important to ascertain the atomic and ionic 
arrangements of particular crystallographic planes. Also, the crystal structures of a 
number of ceramic materials may be generated by the stacking of close-packed 
planes of ions (Section 12.2). 

Crystalline and Noncrystalline Materials 


3.13 SINGLE CRYSTALS 

For a crystalline solid, when the periodic and repeated arrangement of atoms is per¬ 
fect or extends throughout the entirety of the specimen without interruption, the re¬ 
single crystal suit is a single crystal. All unit cells interlock in the same way and have the same ori¬ 

entation. Single crystals exist in nature, but they may also be produced artificially. They 
are ordinarily difficult to grow, because the environment must be carefully controlled. 

If the extremities of a single crystal are permitted to grow without any exter¬ 
nal constraint, the crystal will assume a regular geometric shape having flat faces, 
as with some of the gemstones; the shape is indicative of the crystal structure. A 
photograph of a garnet single crystal is shown in Figure 3.17. Within the past few 
years, single crystals have become extremely important in many of our modern tech¬ 
nologies, in particular electronic microcircuits, which employ single crystals of sili¬ 
con and other semiconductors. 


3.14 POLYCRYSTALLINE MATERIALS 


grain 

polycrystalline 


Most crystalline solids are composed of a collection of many small crystals or grains; 
such materials are termed polycrystalline. Various stages in the solidification of a 
polycrystalline specimen are represented schematically in Figure 3.18. Initially, small 
crystals or nuclei form at various positions. These have random crystallographic 



Figure 3.17 Photograph of a garnet single crystal that was found in Tongbei, Fujian 
Province, China. (Photograph courtesy of Irocks.com, Megan Foreman photo.) 




3.15 Anisotropy • 73 




(c) (d) 

Figure 3.18 Schematic diagrams of the various stages in the solidification of a 
polycrystalline material; the square grids depict unit cells, (a) Small crystallite nuclei. ( b ) 
Growth of the crystallites; the obstruction of some grains that are adjacent to one another 
is also shown, (c) Upon completion of solidification, grains having irregular shapes have 
formed. ( d ) The grain structure as it would appear under the microscope; dark lines are 
the grain boundaries. (Adapted from W. Rosenhain, An Introduction to the Study of 
Physical Metallurgy, 2nd edition, Constable & Company Ltd., London, 1915.) 

orientations, as indicated by the square grids. The small grains grow by the successive 
addition from the surrounding liquid of atoms to the structure of each. The extremities 
of adjacent grains impinge on one another as the solidification process approaches com¬ 
pletion. As indicated in Figure 3.18, the crystallographic orientation varies from grain 
to grain. Also, there exists some atomic mismatch within the region where two grains 
grain boundary meet; this area, called a grain boundary, is discussed in more detail in Section 4.6. 

3.15 ANISOTROPY 

The physical properties of single crystals of some substances depend on the crystal¬ 
lographic direction in which measurements are taken. For example, the elastic mod¬ 
ulus, the electrical conductivity, and the index of refraction may have different val¬ 
ues in the [100] and [111] directions. This directionality of properties is termed 
anisotropy, and it is associated with the variance of atomic or ionic spacing with crys¬ 
tallographic direction. Substances in which measured properties are independent of 
the direction of measurement are isotropic. The extent and magnitude of anisotropic 
effects in crystalline materials are functions of the symmetry of the crystal structure; 
the degree of anisotropy increases with decreasing structural symmetry—triclinic 
structures normally are highly anisotropic. The modulus of elasticity values at [100], 
[110], and [111] orientations for several materials are presented in Table 3.3. 


anisotropy 

isotropic 
























































74 


Chapter 3 / The Structure of Crystalline Solids 


Table 3.3 Modulus of Elasticity Values for 

Several Metals at Various Crystallo¬ 
graphic Orientations 


Metal 

Modulus of Elasticity (GPa) 

[100] 

[110] 

[in] 

Aluminum 

63.7 

72.6 

76.1 

Copper 

66.7 

130.3 

191.1 

Iron 

125.0 

210.5 

272.7 

Tungsten 

384.6 

384.6 

384.6 


Source: R. W. Hertzberg, Deformation and Fracture 
Mechanics of Engineering Materials, 3rd edition. 
Copyright © 1989 by John Wiley & Sons, New York. 
Reprinted by permission of John Wiley & Sons, Inc. 


For many polycrystalline materials, the crystallographic orientations of the indi¬ 
vidual grains are totally random. Under these circumstances, even though each grain 
may be anisotropic, a specimen composed of the grain aggregate behaves isotropically. 
Also, the magnitude of a measured property represents some average of the direc¬ 
tional values. Sometimes the grains in polycrystalline materials have a preferential crys¬ 
tallographic orientation, in which case the material is said to have a “texture.” 

The magnetic properties of some iron alloys used in transformer cores are 
anisotropic—that is, grains (or single crystals) magnetize in a (lOO)-type direction 
easier than any other crystallographic direction. Energy losses in transformer cores 
are minimized by utilizing polycrystalline sheets of these alloys into which have 
been introduced a “magnetic texture”: most of the grains in each sheet have a 
(lOO)-type crystallographic direction that is aligned (or almost aligned) in the same 
direction, which is oriented parallel to the direction of the applied magnetic field. 
Magnetic textures for iron alloys are discussed in detail in the Material of Impor¬ 
tance box in Chapter 20 following Section 20.9. 

3.16 X-RAY DIFFRACTION: DETERMINATION 
OF CRYSTAL STRUCTURES 

Historically, much of our understanding regarding the atomic and molecular 
arrangements in solids has resulted from x-ray diffraction investigations; further¬ 
more, x-rays are still very important in developing new materials. We will now give 
a brief overview of the diffraction phenomenon and how, using x-rays, atomic in- 
terplanar distances and crystal structures are deduced. 

The Diffraction Phenomenon 

Diffraction occurs when a wave encounters a series of regularly spaced obstacles 
that (1) are capable of scattering the wave, and (2) have spacings that are compa¬ 
rable in magnitude to the wavelength. Furthermore, diffraction is a consequence of 
specific phase relationships established between two or more waves that have been 
scattered by the obstacles. 

Consider waves 1 and 2 in Figure 3.19a, which have the same wavelength (A) 
and are in phase at point O-O'. Now let us suppose that both waves are scattered 
in such a way that they traverse different paths. The phase relationship between the 
scattered waves, which will depend upon the difference in path length, is important. 
One possibility results when this path length difference is an integral number of 
wavelengths. As noted in Figure 3.19a, these scattered waves (now labeled V and 2') 






3.16 X-Ray Diffraction: Determination of Crystal Structures * 75 


Figure 3.19 (a) 
Demonstration of 
how two waves 
(labeled 1 and 2) 
that have the same 
wavelength A and 
remain in phase 
after a scattering 
event (waves V and 
2') constructively 
interfere with one 
another. The 
amplitudes of the 
scattered waves add 
together in the 
resultant wave. ( b ) 
Demonstration of 
how two waves 
(labeled 3 and 4) 
that have the same 
wavelength and 
become out of phase 
after a scattering 
event (waves 3' and 
4') destructively 
interfere with one 
another. The 
amplitudes of the 
two scattered waves 
cancel one another. 


diffraction 





(b) 


are still in phase. They are said to mutually reinforce (or constructively interfere 
with) one another; and, when amplitudes are added, the wave shown on the right 
side of the figure results. This is a manifestation of diffraction, and we refer to a 
diffracted beam as one composed of a large number of scattered waves that mutu¬ 
ally reinforce one another. 

Other phase relationships are possible between scattered waves that will not lead 
to this mutual reinforcement. The other extreme is that demonstrated in Figure 3.19 b, 
wherein the path length difference after scattering is some integral number of half- 
wavelengths. The scattered waves are out of phase—that is, corresponding amplitudes 
cancel or annul one another, or destructively interfere (i.e., the resultant wave has zero 
amplitude), as indicated on the right side of the figure. Of course, phase relationships 
intermediate between these two extremes exist, resulting in only partial reinforcement. 

X-Ray Diffraction and Bragg's Law 

X-rays are a form of electromagnetic radiation that have high energies and short 
wavelengths—wavelengths on the order of the atomic spacings for solids. When a 
beam of x-rays impinges on a solid material, a portion of this beam will be scat¬ 
tered in all directions by the electrons associated with each atom or ion that lies 
within the beam’s path. Let us now examine the necessary conditions for diffrac¬ 
tion of x-rays by a periodic arrangement of atoms. 

Consider the two parallel planes of atoms A-A' and B-B' in Figure 3.20, which 
have the same h, k, and / Miller indices and are separated by the interplanar 
spacing d m . Now assume that a parallel, monochromatic, and coherent (in-phase) 


































76 * Chapter 3 / The Structure of Crystalline Solids 



-o—-o—o—o—o—-o—o- 


Bragg’s law— 
relationship among 
x-ray wavelength, 
interatomic spacing, 
and angle of 
diffraction for 
constructive 
interference 


beam of x-rays of wavelength A is incident on these two planes at an angle 6. Two 
rays in this beam, labeled 1 and 2, are scattered by atoms P and Q. Constructive in¬ 
terference of the scattered rays V and 2' occurs also at an angle 6 to the planes, if 
the path length difference between 1—P—1' and 2-0-2' (i.e., SQ + QT) is equal 
to a whole number, n, of wavelengths. That is, the condition for diffraction is 

nX = SQ + QT (3.12) 


or 


n\ = d hM sin 6 + d hki sin 6 
= 2d hk i sin 6 


(3.13) 


Bragg’s law 


Interplanar spacing 
for a plane having 
indices h, k, and l 


Equation 3.13 is known as Bragg’s law; also, n is the order of reflection, which 
may be any integer (1, 2, 3,. . .) consistent with sin 6 not exceeding unity. Thus, we 
have a simple expression relating the x-ray wavelength and interatomic spacing to 
the angle of the diffracted beam. If Bragg’s law is not satisfied, then the interference 
will be nonconstructive in nature so as to yield a very low-intensity diffracted beam. 

The magnitude of the distance between two adjacent and parallel planes of atoms 
(i.e., the interplanar spacing d hkt ) is a function of the Miller indices (//, k, and /) as well 
as the lattice parameter(s). For example, for crystal structures that have cubic symmetry, 


dhki — 


Vi? + i? + T 2 


(3.14) 


in which a is the lattice parameter (unit cell edge length). Relationships similar to Equa¬ 
tion 3.14, but more complex, exist for the other six crystal systems noted in Table 3.2. 

Bragg’s law, Equation 3.13, is a necessary but not sufficient condition for dif¬ 
fraction by real crystals. It specifies when diffraction will occur for unit cells having 
atoms positioned only at cell corners. Flowever, atoms situated at other sites (e.g., face 
and interior unit cell positions as with FCC and BCC) act as extra scattering centers, 
which can produce out-of-phase scattering at certain Bragg angles. The net result is 
the absence of some diffracted beams that, according to Equation 3.13, should be 
present. For example, for the BCC crystal structure, h + k + / must be even if dif¬ 
fraction is to occur, whereas for FCC, h, k , and l must all be either odd or even. 




3.16 X-Ray Diffraction: Determination of Crystal Structures * 77 



Figure 3.21 Schematic diagram of an 
x-ray diffractometer; T = x-ray source, 
S = specimen, C = detector, and 
O = the axis around which the 
specimen and detector rotate. 


Concept 


Check 3.2 


For cubic crystals, as values of the planar indices /z, /c, and / increase, does the dis¬ 
tance between adjacent and parallel planes (i.e., the interplanar spacing) increase 
or decrease? Why? 


[The answer may be found at www.wiley.com/college/callister (Student Companion Site).] 


Diffraction Techniques 

One common diffraction technique employs a powdered or polycrystalline speci¬ 
men consisting of many fine and randomly oriented particles that are exposed to 
monochromatic x-radiation. Each powder particle (or grain) is a crystal, and hav¬ 
ing a large number of them with random orientations ensures that some particles 
are properly oriented such that every possible set of crystallographic planes will be 
available for diffraction. 

The diffractometer is an apparatus used to determine the angles at which dif¬ 
fraction occurs for powdered specimens; its features are represented schematically 
in Figure 3.21. A specimen S in the form of a flat plate is supported so that rotations 
about the axis labeled O are possible; this axis is perpendicular to the plane of the 
page. The monochromatic x-ray beam is generated at point 7, and the intensities of 
diffracted beams are detected with a counter labeled C in the figure. The specimen, 
x-ray source, and counter are all coplanar. 

The counter is mounted on a movable carriage that may also be rotated about 
the O axis; its angular position in terms of 29 is marked on a graduated scale. 4 
Carriage and specimen are mechanically coupled such that a rotation of the speci¬ 
men through 9 is accompanied by a 29 rotation of the counter; this ensures that the 
incident and reflection angles are maintained equal to one another (Figure 3.21). 
Collimators are incorporated within the beam path to produce a well-defined and 
focused beam. Utilization of a filter provides a near-monochromatic beam. 

As the counter moves at constant angular velocity, a recorder automatically plots 
the diffracted beam intensity (monitored by the counter) as a function of 29; 29 is 


4 Note that the symbol 6 has been used in two different contexts for this discussion. Here, 

6 represents the angular locations of both x-ray source and counter relative to the specimen 
surface. Previously (e.g., Equation 3.13), it denoted the angle at which the Bragg criterion 
for diffraction is satisfied. 











78 • Chapter 3 / 

Figure 3.22 

Diffraction pattern 
for polycrystalline 
a-iron. 


The Structure of Crystalline Solids 


( 110 ) 




( 211 ) 


( 200 ) 




i 






20.0 30.0 40.0 50.0 60.0 70.0 

Diffraction angle 26 


80.0 


90.0 


100.0 


termed the diffraction angle, which is measured experimentally. Figure 3.22 shows a 
diffraction pattern for a polycrystalline specimen of a-iron. The high-intensity peaks 
result when the Bragg diffraction condition is satisfied by some set of crystallographic 
planes. These peaks are plane-indexed in the figure. 

Other powder techniques have been devised wherein diffracted beam intensity and 
position are recorded on a photographic film instead of being measured by a counter. 

One of the primary uses of x-ray diffractometry is for the determination of crys¬ 
tal structure. The unit cell size and geometry may be resolved from the angular po¬ 
sitions of the diffraction peaks, whereas arrangement of atoms within the unit cell 
is associated with the relative intensities of these peaks. 

X-rays, as well as electron and neutron beams, are also used in other types of 
material investigations. For example, crystallographic orientations of single crystals 
are possible using x-ray diffraction (or Laue) photographs. The ( a ) chapter-opening 
photograph for this chapter was generated using an incident x-ray beam that was 
directed on a magnesium crystal; each spot (with the exception of the darkest one 
near the center) resulted from an x-ray beam that was diffracted by a specific set of 
crystallographic planes. Other uses of x-rays include qualitative and quantitative 
chemical identifications and the determination of residual stresses and crystal size. 


EXAMPLE PROBLEM 3.13 


Interplanar Spacing and Diffraction Angle Computations 

For BCC iron, compute (a) the interplanar spacing and (b) the diffraction an¬ 
gle for the (220) set of planes. The lattice parameter for Fe is 0.2866 nm. Also, 
assume that monochromatic radiation having a wavelength of 0.1790 nm is 
used, and the order of reflection is 1. 


Solution 

(a) The value of the interplanar spacing d hkl is determined using Equation 
3.14, with a = 0.2866 nm, and h = 2, k = 2, and / = 0, because we are 
considering the (220) planes. Therefore, 


a 

Vh 2 + k 2 + T 2 

0.2866 nm 

V ( 2) 2 + ( 2) 2 + ( 0) 2 


0.1013 nm 















3.17 Noncrystalline Solids * 79 


(b) The value of 6 may now be computed using Equation 3.13, with n = 1, 
because this is a first-order reflection: 


sin0 = 


nX (1)(0.1790 nm) 


2 d hkl (2)(0.1013nm) 

6 = sin _1 (0.884) = 62.13° 


0.884 


The diffraction angle is 26 , or 

20 = (2)(62.13°) = 124.26° 


3.17 NONCRYSTALLINE SOLIDS 

noncrystalline It has been mentioned that noncrystalline solids lack a systematic and regular 

arrangement of atoms over relatively large atomic distances. Sometimes such ma- 
amorphous terials are also called amorphous (meaning literally “without form”), or supercooled
