Repository: axyco2004-cyber/axyco2004-cyber-chemistry-chatbot-rgb

# 🧪 Chemistry Chatbot

An interactive Java-based chatbot application that helps students learn chemistry by answering questions about various chemistry topics.

## 📖 About

Chemistry Chatbot is an educational tool that provides instant answers to chemistry questions. It uses a comprehensive knowledge base covering key chemistry concepts and employs intelligent keyword matching to understand and respond to student queries.

### Sample Interaction

```
💬 You: What is an atom?
🤖 Bot: An atom is the smallest unit of matter that retains the properties 
of an element. It consists of a nucleus containing protons and neutrons, 
surrounded by electrons in energy levels or shells.

💬 You: topics

File: materials-science-textbook.txt (part 7 of 63)
MATERIALS SCIENCE AND ENGINEERING 
liquids, inasmuch as their atomic structure resembles that of a liquid. 

An amorphous condition may be illustrated by comparison of the crystalline 
and noncrystalline structures of the ceramic compound silicon dioxide (Si0 2 ), which 
may exist in both states. Figures 3.23a and 3.23 b present two-dimensional schematic 
diagrams for both structures of Si0 2 . Even though each silicon ion bonds to three 
oxygen ions for both states, beyond this, the structure is much more disordered and 
irregular for the noncrystalline structure. 

Whether a crystalline or amorphous solid forms depends on the ease with which 
a random atomic structure in the liquid can transform to an ordered state during so¬ 
lidification. Amorphous materials, therefore, are characterized by atomic or molecular 
structures that are relatively complex and become ordered only with some difficulty. 
Furthermore, rapidly cooling through the freezing temperature favors the formation 
of a noncrystalline solid, because little time is allowed for the ordering process. 

Metals normally form crystalline solids, but some ceramic materials are crystalline, 
whereas others, the inorganic glasses, are amorphous. Polymers may be completely 
noncrystalline and semicrystalline consisting of varying degrees of crystallinity. 




o-( 

~^b 


P^P 

6 

6 ~° 


—o 


~o 


Silicon atom 
O Oxygen atom 



(a) (b) 

Figure 3.23 Two-dimensional schemes of the structure of (a) crystalline silicon dioxide 
and ( b ) noncrystalline silicon dioxide. 





80 * Chapter 3 / The Structure of Crystalline Solids 

More about the structure and properties of amorphous ceramics and polymers is 
contained in Chapters 12 and 14. 



Check 3.3 


Do noncrystalline materials display the phenomenon of allotropy (or polymor¬ 
phism)? Why or why not? 


[The answer may be found at www.wiley.com/college/callister (Student Companion Site).] 


SUMMARY 


Fundamental Concepts 

• Atoms in crystalline solids are positioned in orderly and repeated patterns that 
are in contrast to the random and disordered atomic distribution found in non¬ 
crystalline or amorphous materials. 

Unit Cells 

• Crystal structures are specified in terms of parallelepiped unit cells, which are 
characterized by geometry and atom positions within. 

Metallic Crystal Structures 

• Most common metals exist in at least one of three relatively simple crystal 
structures: 

Face-centered cubic (FCC), which has a cubic unit cell (Figure 3.1). 

Body-centered cubic (BCC), which also has a cubic unit cell (Figure 3.2). 

Ftexagonal close-packed, which has a unit cell of hexagonal symmetry, 
[Figure 3.3(a)]. 

• Unit cell edge length ( a ) and atomic radius ( R ) are related according to 

Equation 3.1 for face-centered cubic, and 

Equation 3.3 for body-centered cubic. 

• Two features of a crystal structure are 

Coordination number—the number of nearest-neighbor atoms, and 

Atomic packing factor—the fraction of solid sphere volume in the unit cell. 

Density Computations 

• The theoretical density of a metal (p) is a function of the number of equivalent 
atoms per unit cell, the atomic weight, unit cell volume, and Avogadro’s number 
(Equation 3.5). 

Polymorphism and Allotropy 

• Polymorphism is when a specific material can have more than one crystal struc¬ 
ture. Allotropy is polymorphism for elemental solids. 

Crystal Systems 

• The concept of crystal system is used to classify crystal structures on the basis of 
unit cell geometry—that is, unit cell edge lengths and interaxial angles. There are 
seven crystal systems: cubic, tetragonal, hexagonal, orthorhombic, rhombohedral 
(trigonal), monoclinic, and triclinic. 






Summary * 81 


Point Coordinates 

Crystallographic Directions 

Crystallographic Planes 

• Crystallographic points, directions, and planes are specified in terms of indexing 
schemes. The basis for the determination of each index is a coordinate axis system 
defined by the unit cell for the particular crystal structure. 

The location of a point within a unit cell is specified using coordinates that 
are fractional multiples of the cell edge lengths. 

Directional indices are computed in terms of the vector projection on each 
of the coordinate axes. 

Planar (or Miller) indices are determined from the reciprocals of axial intercepts. 

• For hexagonal unit cells, a four-index scheme for both directions and planes is 
found to be more convenient. 

Linear and Planar Densities 

• Crystallographic directional and planar equivalencies are related to atomic lin¬ 
ear and planar densities, respectively. 

Linear density (for a specific crystallographic direction) is defined as the num¬ 
ber of atoms per unit length whose centers lie on the vector for this di¬ 
rection (Equation 3.8). 

Planar density (for a specific crystallographic plane) is taken as the number of 
atoms per unit area that are centered on the particular plane (Equation 3.10). 

• For a given crystal structure, planes having identical atomic packing yet different 
Miller indices belong to the same family. 

Close-Packed Crystal Structures 

• Both FCC and FICP crystal structures may be generated by the stacking of close- 
packed planes of atoms on top of one another. With this scheme A , B , and C 
denote possible atom positions on a close-packed plane. 

The stacking sequence for HCP is ABABAB .. . . 

For FCC the stacking sequence is ABCABCABC ... . 

• Close-packed planes for FCC and HCP are {111} and {0001}, respectively. 

Single Crystals 

Polycrystalline Materials 

• Single crystals are materials in which the atomic order extends uninterrupted over 
the entirety of the specimen; under some circumstances, single crystals may have 
flat faces and regular geometric shapes. 

• The vast majority of crystalline solids, however, are poly crystalline, being composed 
of many small crystals or grains having different crystallographic orientations. 

• A grain boundary is the boundary region separating two grains, wherein there is 
some atomic mismatch. 

Anisotropy 

• Anisotropy is the directionality dependence of properties. For isotropic materi¬ 
als, properties are independent of the direction of measurement. 

X-Ray Diffraction: Determination of Crystal Structures 

• X-ray diffractometry is used for crystal structure and interplanar spacing deter¬ 
minations. A beam of x-rays directed on a crystalline material may experience 


82 


Chapter 3 / The Structure of Crystalline Solids 


diffraction (constructive interference) as a result of its interaction with a series 
of parallel atomic planes. 

• Bragg’s law specifies the condition for diffraction of x-rays—Equation 3.13. 

Noncrystalline Solids 

• Noncrystalline solid materials lack a systematic and regular arrangement of atoms 
or ions over relatively large distances (on an atomic scale). Sometimes the term 
amorphous is also used to describe these materials. 


Equation Summary 


Equation 

Number 

Equation 

Solving for 

Page 

Number 

3.1 

a = 2 RV2 

Unit cell edge 
length, FCC 

48 

3.2 

volume of atoms in a unit cell V s 
total unit cell volume V c 

Atomic packing 
factor 

48 

3.3 

SI'S 

II 

Q 

Unit cell edge 
length, BCC 

48 

3.5 

II 

Theoretical density 
of a metal 

51 

3.8 

number of atoms centered on direction vector 

LD = 

length of direction vector 

Linear density 

68 

3.10 

number of atoms centered on a plane 

PD = area of plane 

Planar density 

69 

3.13 

nX = 2 d hkt sin 6 

Bragg’s law; wavelength- 
interplanar spacing- 
angle of diffracted beam 

76 

3.14 

a a 

a hkl /—„ - -= - ra 

W + k 2 + f 

Interplanar spacing 
for crystals having 
cubic symmetry 

76 

List of Symbols 


Symbol 

Meaning 



a 

Unit cell edge length for cubic; unit cell x-axial length 

A 

Atomic weight 

dhki 

Interplanar spacing for crystallographic planes having 
indices h, A, and l 

n 

Order of reflection for x-ray diffraction 

n 

Number of atoms associated with a unit cell 

N a 

Avogadro’s number (6.022 X 10 23 atoms/mol) 

R 

Atomic radius 

Vc 

Unit cell volume 

A 

X-ray wavelength 

P 

Density; theoretical density 





















References * 83 


Processing/Structure/Properties/Performance Summary 

In this chapter we discussed crystal structure, the body-centered cubic crystal struc¬ 
ture, and the ability of a metal to experience a change in its crystal structure (poly¬ 
morphism). A knowledge of these concepts helps us understand the transformation 
of BCC iron to martensite (which has another crystal structure) in Chapter 10. This 
relationship is represented by the following diagram: 


Iron (Steels) 
(Structure) 


Crystal structure 

Crystal structure 

for Fe (BCC) 

- ^ for martensite 

(Chapter 3) 

(Chapter 10) 


Also discussed was the notion of a noncrystalline material. Glass-ceramics 
(Chapter 13) are formed as noncrystalline silica glasses (Chapter 12), which are then 
heat-treated so as to become crystalline in nature. The following diagram notes this 
relationship. 


Glass-Ceramics 

(Structure) 


Structure of 

Structure of 

Structure of 

noncrystalline 

silica glasses 

glass-ceramics 

solids 

-► (Chapter 12) 

^ (fine-grained, 

(Chapter 3) 


polycrystalline) 



(Chapter 13) 


Important Terms and Concepts 


allotropy 

amorphous 

anisotropy 

atomic packing factor (APF) 
body-centered cubic (BCC) 
Bragg’s law 
coordination number 
crystalline 


crystal structure 
crystal system 
diffraction 

face-centered cubic (FCC) 
grain 

grain boundary 

hexagonal close-packed (HCP) 
isotropic 


lattice 

lattice parameters 
Miller indices 
noncrystalline 
polycrystalline 
polymorphism 
single crystal 
unit cell 


REFERENCES 


Buerger, M. J., Elementary Crystallography , Wiley, 
New York, 1956. 

Cullity, B. D., and S. R. Stock, Elements of X-Ray 
Diffraction, 3rd edition, Prentice Hall, Upper 
Saddle River, NJ, 2001. 

DeGraef, M., and M. E. McHenry, Structure of Ma¬ 
terials: An Introduction to Crystallography, Dif¬ 
fraction, and Symmetry, Cambridge University 
Press, New York, 2007. 


Hammond, C., The Basics of Crystallography and 
Diffraction, 2nd edition, Oxford University 
Press, New York, 2001. 

Massa, W. (Translated by R. O. Gould), Crystal 
Structure Determination, Springer, New York, 
2004. 

Sands, D. E., Introduction to Crystallography, 
Dover, Mineola, NY, 1969. 








84 * Chapter 3 / The Structure of Crystalline Solids 

QUESTIONS AND PROBLEMS 


Fundamental Concepts 

3.1 What is the difference between atomic struc¬ 
ture and crystal structure? 

Unit Cells 

Metallic Crystal Structures 

3.2 If the atomic radius of aluminum is 0.143 nm, 
calculate the volume of its unit cell in cubic 
meters. 

3.3 Show for the body-centered cubic crystal 
structure that the unit cell edge length a and 
the atomic radius R are related through 
a = 4R/V3. 

3.4 For the HCP crystal structure, show that the 
ideal c/a ratio is 1.633. 

3.5 Show that the atomic packing factor for BCC 
is 0.68. 

3.6 Show that the atomic packing factor for HCP 
is 0.74. 

Density Computations 

3.7 Iron has a BCC crystal structure, an atomic 
radius of 0.124 nm, and an atomic weight of 
55.85 g/mol. Compute and compare its theo¬ 
retical density with the experimental value 
found inside the front cover. 

3.8 Calculate the radius of an iridium atom, given 
that Ir has an FCC crystal structure, a density 
of 22.4 g/cm 3 , and an atomic weight of 192.2 
g/mol. 

3.9 Calculate the radius of a vanadium atom, 
given that V has a BCC crystal structure, a 
density of 5.96 g/cm 3 , and an atomic weight of 

50.9 g/mol. 

3.10 A hypothetical metal has the simple cubic 
crystal structure shown in Figure 3.24. If its 


atomic weight is 70.4 g/mol and the atomic ra¬ 
dius is 0.126 nm, compute its density. 

3.11 Zirconium has an HCP crystal structure and 
a density of 6.51 g/cm 3 . 

(a) What is the volume of its unit cell in cubic 
meters? 

(b) If the c/a ratio is 1.593, compute the values 
of c and a. 

3.12 Using atomic weight, crystal structure, and 
atomic radius data tabulated inside the front 
cover, compute the theoretical densities of 
lead, chromium, copper, and cobalt, and then 
compare these values with the measured den¬ 
sities listed in this same table. The c/a ratio for 
cobalt is 1.623. 

3.13 Rhodium has an atomic radius of 0.1345 nm and 
a density of 12.41 g/cm 3 . Determine whether 
it has an FCC or BCC crystal structure. 

3.14 The atomic weight, density, and atomic radius 
for three hypothetical alloys are listed in the 
following table. For each, determine whether 
its crystal structure is FCC, BCC, or simple 
cubic and then justify your determination. A 
simple cubic unit cell is shown in Figure 3.24. 


Alloy 

Atomic 

Weight 

(glmol) 

Density 
(iglcm 3 ) 

Atomic 

Radius 

(nm) 

A 

11A 

8.22 

0.125 

B 

107.6 

13.42 

0.133 

C 

127.3 

9.23 

0.142 


3.15 The unit cell for tin has tetragonal sym¬ 
metry, with a and b lattice parameters of 
0.583 and 0.318 nm, respectively. If its density, 
atomic weight, and atomic radius are 7.27 g/cm 3 , 


Figure 3.24 Hard-sphere unit cell representation of the 
simple cubic crystal structure. 











Questions and Problems * 85 


118.71 g/mol, and 0.151 nm, respectively, 
compute the atomic packing factor. 

3.16 Iodine has an orthorhombic unit cell for 
which the a , b , and c lattice parameters are 
0.479, 0.725, and 0.978 nm, respectively. 

(a) If the atomic packing factor and atomic 
radius are 0.547 and 0.177 nm, respectively, de¬ 
termine the number of atoms in each unit cell. 

(b) The atomic weight of iodine is 126.91 
g/mol; compute its theoretical density. 

3.17 Titanium has an HCP unit cell for which the 
ratio of the lattice parameters c/a is 1.58. If 
the radius of the Ti atom is 0.1445 nm, (a) de¬ 
termine the unit cell volume, and (b) calcu¬ 
late the density of Ti and compare it with the 
literature value. 

3.18 Zinc has an HCP crystal structure, a c/a ratio 
of 1.856, and a density of 7.13 g/cm 3 . Compute 
the atomic radius for Zn. 

3.19 Rhenium has an HCP crystal structure, an 
atomic radius of 0.137 nm, and a c/a ratio of 
1.615. Compute the volume of the unit cell 
for Re. 

Crystal Systems 

3.20 The accompanying figure shows a unit cell for 
a hypothetical metal. 

(a) To which crystal system does this unit cell 
belong? 

(b) What would this crystal structure be 
called? 

(c) Calculate the density of the material, 
given that its atomic weight is 141 g/mol. 

+z 



3.21 Sketch a unit cell for the body-centered 
orthorhombic crystal structure. 


Point Coordinates 

3.22 List the point coordinates for all atoms that are 
associated with the FCC unit cell (Figure 3.1). 

3.23 List the point coordinates of the titanium, bar¬ 
ium, and oxygen ions for a unit cell of the per- 
ovskite crystal structure (Figure 12.6). 

3.24 List the point coordinates of all atoms that are 
associated with the diamond cubic unit cell 
(Figure 12.15). 

3.25 Sketch a tetragonal unit cell, and within that 
cell indicate locations of the \ 1 \ and \\\ point 
coordinates. 

Using the Molecule Definition Utility found 
in the “Metallic Crystal Structures and Crys¬ 
tallography” and “Ceramic Crystal Struc¬ 
tures” modules of VMSE , located on the 
book’s web site [www.wiley.com/college/ 
Callister (Student Companion Site)], gener¬ 
ate a three-dimensional unit cell for the in- 
termetallic compound AuCu 3 given the fol¬ 
lowing: (1) the unit cell is cubic with an edge 
length of 0.374 nm, (2) gold atoms are situ¬ 
ated at all cube corners, and (3) copper atoms 
are positioned at the centers of all unit cell 
faces. 

Crystallographic Directions 

3.27 Draw an orthorhombic unit cell, and within 
that cell a [12T] direction. 

3.28 Sketch a monoclinic unit cell, and within that 
cell a [011] direction. 

3.29 What are the indices for the directions indi¬ 
cated by the two vectors in the following 
sketch? 


+z 





























86 


Chapter 3 / The Structure of Crystalline Solids 


3.30 



Within a cubic unit cell, sketch the following 
directions: 

(a) [110] 

(e) [Til] 

(b) [121] 

(f) [T22] 

(c) [0T2] 

(g) [123] 

(d) [133] 

(h) [103] 


3.31 Determine the indices for the directions 
shown in the following cubic unit cell: 

+z 



+x 



3.35 Determine indices for the directions shown in 
the following hexagonal unit cells: 



3.32 Determine the indices for the directions 
shown in the following cubic unit cell: 

+z 


1 2 



3.36 Sketch the [1123] and [1010] directions in a 
hexagonal unit cell. 

3.37 Using Equations 3.6a, 3.6b, 3.6c, and 3.6d, de¬ 
rive expressions for each of the three primed 
indices set (V, v', and w') in terms of the four 
unprimed indices ( u , v, t , and w). 

Crystallographic Planes 

3.38 (a) Draw an orthorhombic unit cell, and 
within that cell a (210) plane. 

(b) Draw a monoclinic unit cell, and within 
that cell a (002) plane. 

3.39 What are the indices for the two planes drawn 
in the following sketch? 



+x 


3.33 For tetragonal crystals, cite the indices of 
directions that are equivalent to each of the 
following directions: 

(a) [001] 

(b) [110] 

(c) [010] 

3.34 Convert the [100] and [111] directions into the 
four-index Miller-Bravais scheme for hexag¬ 
onal unit cells. 


+Z 















































































Questions and Problems * 87 


3.40 Sketch within a cubic unit cell the following 
planes: 

(a) (OTT) (c) (102) (e) (TlT) (g) (123) 

(b) (112) (d) (131) (f) (122) (h) (015) 

Determine the Miller indices for the planes 
shown in the following unit cell: 

+Z 


2^ 

3 




y 

2 





3.42 Determine the Miller indices for the planes 
shown in the following unit cell: 

+z 


1 

I 2 



3.43 Determine the Miller indices for the planes 
shown in the following unit cell: 

+z 


1_ 

2 








3.44 Cite the indices of the direction that results 
from the intersection of each of the follow¬ 
ing pairs of planes within a cubic crystal: (a) 
the (100) and (010) planes, (b) the (111) and 
(111) planes, and (c) the (101) and (001) 
planes. 

3.45 Sketch the atomic packing of (a) the (100) 
plane for the BCC crystal structure, and (b) 
the (201) plane for the FCC crystal structure 
(similar to Figures 3.115 and 3.125). 

3.46 Consider the reduced-sphere unit cell shown 
in Problem 3.20, having an origin of the coor¬ 
dinate system positioned at the atom labeled 
O. For the following sets of planes, determine 
which are equivalent: 

(a) (00T), (010), and, (TOO) 

(b) (1T0), (10T), (Oil), and (TT0) 

(c) (III), (TlT), (TTl), and (111) 

3.47 The accompanying figure shows the atomic 
packing schemes for several different crys¬ 
tallographic directions for a hypothetical 
metal. For each direction, the circles repre¬ 
sent only the atoms contained within a unit 
cell; the circles are reduced from their ac¬ 
tual size. 


^0.40 nm^| 

o-o 

[ 100 ], [ 010 ] 

\< —0.50 nm— >\ 

O-O 

[ 001 ] 


H-0.64 nm-H 

O-O-O 

[Oil], [101] 


\< -0.566 nm- 

o—o— 

[ 110 ] 


-o 


(a) To what crystal system does the unit cell 
belong? 

(b) What would this crystal structure be 
called? 

3.48 The accompanying figure shows three differ¬ 
ent crystallographic planes for a unit cell of a 



















































88 * Chapter 3 / The Structure of Crystalline Solids 


hypothetical metal. The circles represent 
atoms. 


(b) Compute and compare linear density val¬ 
ues for these same two directions for silver. 


^0.30 nm^ 


( 001 ) 


Ox 



^—0.35 nm^ 
( 110 ) 


xO 


i o 



|<—0.40 nm 
( 101 ) 


Q 3.53 


Q 3.54 


(a) Derive linear density expressions for 
BCC [110] and [111] directions in terms of the 
atomic radius R. 

(b) Compute and compare linear density val¬ 
ues for these same two direction for tungsten. 

(a) Derive planar density expressions for 
FCC (100) and (111) planes in terms of the 
atomic radius R. 


(a) To what crystal system does the unit cell 
belong? 

(b) What would this crystal structure be called? 

(c) If the density of this metal is 8.95 g/cm 3 , 
determine its atomic weight. 

3.49 Convert the (010) and (101) planes into the 
four-index Miller-Bravais scheme for hexag¬ 
onal unit cells. 

3.50 Determine the indices for the planes shown 
in the following hexagonal unit cells: 



(b) Compute and compare planar density val¬ 
ues for these same two planes for nickel. 

3.55 (a) Derive planar density expressions for 
BCC (100) and (110) planes in terms of the 
atomic radius R. 

(b) Compute and compare planar density 
values for these same two planes for vana¬ 
dium. 

3.56 (a) Derive the planar density expression for 
the HCP (0001) plane in terms of the atomic 
radius R . 

(b) Compute the planar density value for this 
same plane for magnesium. 

Polycrystalline Materials 

3.57 Explain why the properties of polycrystalline 
materials are most often isotropic. 

X-Ray Diffraction: Determination 

of Crystal Structures 

3.58 Using the data for molybdenum in Table 3.1, 
compute the interplanar spacing for the (111) 
set of planes. 

3.59 Determine the expected diffraction angle for 
the first-order reflection from the (113) set of 
planes for FCC platinum when monochromatic 
radiation of wavelength 0.1542 nm is used. 

3.60 Using the data for aluminum in Table 3.1, 
compute the interplanar spacings for the 
(110) and (221) sets of planes. 


3.51 Sketch the (1101) and (1120) planes in a hexag¬ 
onal unit cell. 

Linear and Planar Densities 

3.52 (a) Derive linear density expressions for FCC 
[100] and [111] directions in terms of the 
atomic radius R . 


3.61 The metal iridium has an FCC crystal struc¬ 
ture. If the angle of diffraction for the (220) 
set of planes occurs at 69.22° (first-order re¬ 
flection) when monochromatic x-radiation 
having a wavelength of 0.1542 nm is used, 
compute (a) the interplanar spacing for this 
set of planes and (b) the atomic radius for an 
iridium atom. 
























































Questions and Problems * 89 



Figure 3.25 Diffraction 
pattern for polycrystalline 
copper. 


3.62 The metal rubidium has a BCC crystal struc¬ 
ture. If the angle of diffraction for the (321) 
set of planes occurs at 27.00° (first-order re¬ 
flection) when monochromatic x-radiation 
having a wavelength of 0.0711 nm is used, 
compute (a) the interplanar spacing for this 
set of planes and (b) the atomic radius for 
the rubidium atom. 

3.63 For which set of crystallographic planes will a 
first-order diffraction peak occur at a diffrac¬ 
tion angle of 46.21° for BCC iron when mono¬ 
chromatic radiation having a wavelength of 
0.0711 nm is used? 

3.64 Figure 3.22 shows an x-ray diffraction pattern 
for a-iron taken using a diffractometer and 
monochromatic x-radiation having a wave¬ 
length of 0.1542 nm; each diffraction peak on 
the pattern has been indexed. Compute the 
interplanar spacing for each set of planes in¬ 
dexed; also determine the lattice parameter of 
Fe for each of the peaks. 

3.65 The diffraction peaks shown in Figure 3.22 
are indexed according to the reflection rules 
for BCC (i.e., the sum /* + & + / must be 
even). Cite the h, k, and / indices for the first 
four diffraction peaks for FCC crystals con¬ 
sistent with h, k, and / all being either odd 
or even. 


3.66 Figure 3.25 shows the first four peaks of the 
x-ray diffraction pattern for copper, which has 
an FCC crystal structure; monochromatic 
x-radiation having a wavelength of 0.1542 nm 
was used. 

(a) Index (i.e., give h, k, and / indices for) each 
of these peaks. 

(b) Determine the interplanar spacing for 
each of the peaks. 

(c) For each peak, determine the atomic ra¬ 
dius for Cu and compare these with the value 
presented in Table 3.1. 

Noncrystalline Solids 

3.67 Would you expect a material in which the 
atomic bonding is predominantly ionic in na¬ 
ture to be more or less likely to form a non¬ 
crystalline solid upon solidification than a 
covalent material? Why? (See Section 2.6.) 

Spreadsheet Problem 

3.1SS For an x-ray diffraction pattern (having all 
peaks plane-indexed) of a metal that has a unit 
cell of cubic symmetry, generate a spreadsheet 
that allows the user to input the x-ray wave¬ 
length, and then determine, for each plane, (a) 
d hkl and (b) the lattice parameter, a. 









chapter 4 Imperfections in Solids 



Stainless Steel 
Body 


Tail Pape Emissions 
Water 

Carbon Dio&tde 
Nitrogen 


Puckaging 


■MihU I :lh 


Exhaust Gases 
Hydrocarbons 
Carbon Monoxide 
Nitrogen Oxides 


tomic defects are 
responsible for reductions 
of gas pollutant emissions 
from today's automobile 
engines. A catalytic con¬ 
verter is the pollutant- 
reducing device that is 
located in the automo¬ 
bile's exhaust system. 
Molecules of pollutant 
gases become attached to 
surface defects of crystal¬ 
line metallic materials 
found in the catalytic 
converter. While attached 
to these sites, the mole¬ 
cules experience chemical 
reactions that convert 
them into other non- or 
less-polluting substances. 
The Materials of Importance box 
that follows Section 4.6 contains a 
detailed description of this process. 

(a) High-resolution transmission electron 
micrograph that shows surface defects on single 
crystals of one material that is used in catalytic 
converters. 

(b) Ceramic monolith on which the metallic 
catalyst substrate is deposited. 

( c ) Schematic diagram of a catalytic converter. 

( d ) Schematic diagram showing the location of the 
catalytic converter in an automobile's exhaust 
system. 

[Figure (a) from W. J. Stark, L. Madler, M. Maciejewski, 

S. E. Pratsims, A. Baiker, "Flame-Synthesis of Nanocrys- 
talline Ceria/Zircoma: Effect of Carrier Liquid," Chem. 
Comm., 588-589 (2003). Reproduced by permission of 
The Royal Society of Chemistry.] 


90 • 






WHY STUDY Imperfections in Solids? 


The properties of some materials are profoundly influ¬ 
enced by the presence of imperfections. Consequently, 
it is important to have a knowledge about the types of 
imperfections that exist and the roles they play in 
affecting the behavior of materials. For example, the 
mechanical properties of pure metals experience 
significant alterations when alloyed (i.e., when impurity 
atoms are added)—for example, brass (70% copper/30% 
zinc) is much harder and stronger than pure copper 
(Section 7.9). 

Also, integrated-circuit microelectronic devices 
found in our computers, calculators, and home 
appliances function because of highly controlled 
concentrations of specific impurities that are incorpo¬ 
rated into small, localized regions of semiconducting 
materials (Sections 18.11 and 18.15). 


In the processing/structure/properties/performance 
scheme, reasons for studying imperfections in solids are 
as follows: 

• For the processing of silicon as a semiconducting 
material, it is important to specify impurity 
concentration in appropriate units. 

• Development of the desirable mechanical properties 
for steel alloys relies on the presence of specific 
impurities, some of which form solid solutions. Thus, 
an understanding of the concept of a solid solution 
is important. 

• The mechanisms of hardening and strengthening for 
steel alloys involve a crystalline defect called a 
dislocation. In this chapter we discuss the dislocation 
concept and the different types. 


Learning Objectives 

After studying this chapter you should be able to do the following: 


1. Describe both vacancy and self-interstitial crys¬ 
talline defects. 

2. Calculate the equilibrium number of vacancies 
in a material at some specified temperature, 
given the relevant constants. 

3. Name the two types of solid solutions and pro¬ 
vide a brief written definition and/or schematic 
sketch of each. 

4. Given the masses and atomic weights of two 
or more elements in a metal alloy, calculate 


the weight percent and atom percent for each 
element. 

5. For each of edge, screw, and mixed dislocations: 

(a) describe and make a drawing of the 
dislocation, 

(b) note the location of the dislocation line, and 

(c) indicate the direction along which the dis¬ 
location line extends. 

6. Describe the atomic structure within the vicinity 
of (a) a grain boundary and (b) a twin boundary. 


4.1 INTRODUCTION 

Thus far it has been tacitly assumed that perfect order exists throughout crystalline 
materials on an atomic scale. However, such an idealized solid does not exist; all 
imperfection contain large numbers of various defects or imperfections. As a matter of fact, many 

of the properties of materials are profoundly sensitive to deviations from crystalline 
perfection; the influence is not always adverse, and often specific characteristics are 
deliberately fashioned by the introduction of controlled amounts or numbers of 
particular defects, as detailed in succeeding chapters. 

Crystalline defect refers to a lattice irregularity having one or more of its 
dimensions on the order of an atomic diameter. Classification of crystalline imper¬ 
fections is frequently made according to geometry or dimensionality of the defect. 


• 91 




92 


Chapter 4 / Imperfections in Solids 



Figure 4.1 Two-dimensional 
representations of a vacancy and a 
self-interstitial. (Adapted from W. G. 
Moffatt, G. W. Pearsall, and J. Wulff, 
The Structure and Properties of 
Materials, Vol. I, Structure, p. 77. 
Copyright © 1964 by John Wiley & 
Sons, New York. Reprinted by 
permission of John Wiley & 

Sons, Inc.) 


point defect Several different imperfections are discussed in this chapter, including point defects 

(those associated with one or two atomic positions), linear (or one-dimensional) 
defects, and interfacial defects, or boundaries, which are two-dimensional. Impuri¬ 
ties in solids are also discussed, because impurity atoms may exist as point defects. 
Finally, techniques for the microscopic examination of defects and the structure of 
materials are briefly described. 

Point Defects 


4.2 VACANCIES AND SELF-INTERSTITIALS 

vacancy The simplest of the point defects is a vacancy, or vacant lattice site, one normally 

occupied from which an atom is missing (Figure 4.1). All crystalline solids contain 
vacancies and, in fact, it is not possible to create such a material that is free of these 
defects. The necessity of the existence of vacancies is explained using principles of 
thermodynamics; in essence, the presence of vacancies increases the entropy (i.e., 
the randomness) of the crystal. 

The equilibrium number of vacancies N v for a given quantity of material 
depends on and increases with temperature according to 

Temperature 
dependence of the 

equilibrium number — A exp 

of vacancies 



In this expression, N is the total number of atomic sites, Q v is the energy required 
for the formation of a vacancy, T is the absolute temperature 1 in kelvins, and k is 
Boltzmann’s the gas or Boltzmann’s constant. The value of k is 1.38 X 1CT 23 J/atom • K, or 8.62 X 

constant 10 -5 eV/atom • K, depending on the units of Q v ? Thus, the number of vacancies 


1 Absolute temperature in kelvins (K) is equal to °C + 273. 

2 Boltzmann’s constant per mole of atoms becomes the gas constant R ; in such a case R = 
8.31 J/mol-K. 






4.3 Impurities in Solids * 93 


increases exponentially with temperature; that is, as T in Equation 4.1 increases, so 
also does the expression exp — ( QJkT ). For most metals, the fraction of vacancies 
NJN just below the melting temperature is on the order of 10 -4 ; that is, one lattice 
site out of 10,000 will be empty. As ensuing discussions indicate, a number of other 
material parameters have an exponential dependence on temperature similar to 
that of Equation 4.1. 

self-interstitial A self-interstitial is an atom from the crystal that is crowded into an intersti¬ 

tial site, a small void space that under ordinary circumstances is not occupied. This 
kind of defect is also represented in Figure 4.1. In metals, a self-interstitial intro¬ 
duces relatively large distortions in the surrounding lattice because the atom is sub¬ 
stantially larger than the interstitial position in which it is situated. Consequently, 
the formation of this defect is not highly probable, and it exists in very small con¬ 
centrations, which are significantly lower than for vacancies. 


EXAMPLE PROBLEM 4.1 

Number-of-Vacancies Computation 
at a Specified Temperature 

Calculate the equilibrium number of vacancies per cubic meter for copper at 
1000°C. The energy for vacancy formation is 0.9 eV/atom; the atomic weight 
and density (at 1000°C) for copper are 63.5 g/mol and 8.4 g/cm 3 , respectively. 


Number of atoms 
per unit volume for 
a metal 


Solution 

This problem may be solved by using Equation 4.1; it is first necessary, how¬ 
ever, to determine the value of A, the number of atomic sites per cubic meter 
for copper, from its atomic weight A Cu , its density p, and Avogadro’s number 
N a , according to 


N = 


NaP 

^Cu 

(6.022 X 10 23 atoms/mol)(8.4 g/cm 3 )(10 6 cm 3 /m 3 ) 


63.5 g/mol 

= 8.0 X 10 28 atoms/m 3 


(4.2) 


Thus, the number of vacancies at 1000°C (1273 K) is equal to 


», = «exp(-^) 

= (8.0 X 10 28 atoms/m 3 ) exp 


(0.9 eV) 

(8.62 X 10“ 5 eV/K)(1273 K)_ 


= 2.2 X 10 25 vacancies/m 3 


4.3 IMPURITIES IN SOLIDS 

A pure metal consisting of only one type of atom just isn’t possible; impurity or for¬ 
eign atoms will always be present, and some will exist as crystalline point defects. 
In fact, even with relatively sophisticated techniques, it is difficult to refine metals 
to a purity in excess of 99.9999%. At this level, on the order of 10 22 to 10 23 impu¬ 
rity atoms will be present in one cubic meter of material. Most familiar metals are 









94 * Chapter 4 / Imperfections in Solids 


alloy 


solid solution 


solute, solvent 


substitutional solid 
solution 

interstitial solid 
solution 


not highly pure; rather, they are alloys, in which impurity atoms have been added 
intentionally to impart specific characteristics to the material. Ordinarily, alloying 
is used in metals to improve mechanical strength and corrosion resistance. For ex¬ 
ample, sterling silver is a 92.5% silver/7.5 % copper alloy. In normal ambient envi¬ 
ronments, pure silver is highly corrosion resistant, but also very soft. Alloying with 
copper significantly enhances the mechanical strength without depreciating the cor¬ 
rosion resistance appreciably. 

The addition of impurity atoms to a metal will result in the formation of a solid 
solution and/or a new second phase , depending on the kinds of impurity, their con¬ 
centrations, and the temperature of the alloy. The present discussion is concerned 
with the notion of a solid solution; treatment of the formation of a new phase is 
deferred to Chapter 9. 

Several terms relating to impurities and solid solutions deserve mention. With 
regard to alloys, solute and solvent are terms that are commonly employed. Solvent 
represents the element or compound that is present in the greatest amount; on oc¬ 
casion, solvent atoms are also called host atoms. Solute is used to denote an ele¬ 
ment or compound present in a minor concentration. 


Solid Solutions 

A solid solution forms when, as the solute atoms are added to the host material, 
the crystal structure is maintained and no new structures are formed. Perhaps it is 
useful to draw an analogy with a liquid solution. If two liquids, soluble in each other 
(such as water and alcohol) are combined, a liquid solution is produced as the mol¬ 
ecules intermix, and its composition is homogeneous throughout. A solid solution 
is also compositionally homogeneous; the impurity atoms are randomly and uni¬ 
formly dispersed within the solid. 

Impurity point defects are found in solid solutions, of which there are two types: 
substitutional and interstitial. For the substitutional type, solute or impurity atoms 
replace or substitute for the host atoms (Figure 4.2). Several features of the solute 
and solvent atoms determine the degree to which the former dissolves in the lat¬ 
ter, as follows: 

1. Atomic size factor. Appreciable quantities of a solute may be accommodated 
in this type of solid solution only when the difference in atomic radii be¬ 
tween the two atom types is less than about ±15 % Otherwise the solute 
atoms will create substantial lattice distortions and a new phase will form. 



Figure 4.2 Two-dimensional 
schematic representations of 
substitutional and interstitial 
impurity atoms. (Adapted from 
W. G. Moffatt, G. W. Pearsall, 
and J. Wulff, The Structure and 
Properties of Materials, Vol. I, 
Structure, p. 77. Copyright © 
1964 by John Wiley & Sons, 
New York. Reprinted by 
permission of John Wiley & 
Sons, Inc.) 





4.4 Specification of Composition * 95 


2. Crystal structure. For appreciable solid solubility the crystal structures for 
metals of both atom types must be the same. 

3. Electronegativity. The more electropositive one element and the more elec¬ 
tronegative the other, the greater the likelihood that they will form an inter- 
metallic compound instead of a substitutional solid solution. 

4. Valences. Other factors being equal, a metal will have more of a tendency to 
dissolve another metal of higher valency than one of a lower valency. 

An example of a substitutional solid solution is found for copper and nickel. 
These two elements are completely soluble in one another at all proportions. With 
regard to the aforementioned rules that govern degree of solubility, the atomic radii 
for copper and nickel are 0.128 and 0.125 nm, respectively; both have the FCC crys¬ 
tal structure; and their electronegativities are 1.9 and 1.8 (Figure 2.7); finally, the 
most common valences are +1 for copper (although it sometimes can be +2) and 
+2 for nickel. 

For interstitial solid solutions, impurity atoms fill the voids or interstices among 
the host atoms (see Figure 4.2). For metallic materials that have relatively high 
atomic packing factors, these interstitial positions are relatively small. Consequently, 
the atomic diameter of an interstitial impurity must be substantially smaller than 
that of the host atoms. Normally, the maximum allowable concentration of inter¬ 
stitial impurity atoms is low (less than 10%). Even very small impurity atoms are 
ordinarily larger than the interstitial sites, and as a consequence they introduce some 
lattice strains on the adjacent host atoms. Problem 4.5 calls for determination of 
the radii of impurity atoms (in terms of R , the host atom radius) that will just fit 
into interstitial positions without introducing any lattice strains for both FCC and 
BCC crystal structures. 

Carbon forms an interstitial solid solution when added to iron; the maximum 
concentration of carbon is about 2%. The atomic radius of the carbon atom is much 
less than that for iron: 0.071 nm versus 0.124 nm. Solid solutions are also possible 
for ceramic materials, as discussed in Section 12.5. 

4.4 SPECIFICATION OF COMPOSITION 

It is often necessary to express the composition (or concentration ) 3 of an alloy in 
terms of its constituent elements. The two most common ways to specify composi¬ 
tion are weight (or mass) percent and atom percent. The basis for weight percent 
(wt%) is the weight of a particular element relative to the total alloy weight. For 
an alloy that contains two hypothetical atoms denoted by 1 and 2, the concentra¬ 
tion of 1 in wt%, C 1? is defined as 

Computation of C, = —— X 100 (4.3) 

weight percent (for m 1 + m 2 

a two-element alloy) 

where /% and m 2 represent the weight (or mass) of elements 1 and 2, respectively. 
The concentration of 2 would be computed in an analogous manner, 
atom percent The basis for atom percent (at%) calculations is the number of moles of an
