Repository: axyco2004-cyber/axyco2004-cyber-chemistry-chatbot-rgb

# 🧪 Chemistry Chatbot

An interactive Java-based chatbot application that helps students learn chemistry by answering questions about various chemistry topics.

## 📖 About

Chemistry Chatbot is an educational tool that provides instant answers to chemistry questions. It uses a comprehensive knowledge base covering key chemistry concepts and employs intelligent keyword matching to understand and respond to student queries.

### Sample Interaction

```
💬 You: What is an atom?
🤖 Bot: An atom is the smallest unit of matter that retains the properties 
of an element. It consists of a nucleus containing protons and neutrons, 
surrounded by electrons in energy levels or shells.

💬 You: topics

File: materials-science-textbook.txt (part 8 of 63)
MATERIALS SCIENCE AND ENGINEERING 
element in relation to the total moles of the elements in the alloy. The number of 


composition 
weight percent 


3 The terms composition and concentration will be assumed to have the same meaning in 
this book (i.e., the relative content of a specific element or constituent in an alloy) and will 
be used interchangeably. 




96 * Chapter 4 / Imperfections in Solids 


moles in some specified mass of a hypothetical element 1, n ml , may be computed 
as follows: 


^ml 


m i 

~Ay 


(4.4) 


Here, m[ and A 1 denote the mass (in grams) and atomic weight, respectively, for 
element 1. 

Concentration in terms of atom percent of element 1 in an alloy containing 
element 1 and element 2 atoms, C[ is defined by 4 


Computation of 
atom percent (for a 
two-element alloy) 


c\ = 


^ml 

n m\ + n m2 


x 100 


(4.5) 


In like manner, the atom percent of element 2 may be determined. 

Atom percent computations also can be carried out on the basis of the num¬ 
ber of atoms instead of moles, because one mole of all substances contains the same 
number of atoms. 

Composition Conversions 

Sometimes it is necessary to convert from one composition scheme to another— 
for example, from weight percent to atom percent. We will now present equations 
for making these conversions in terms of the two hypothetical elements 1 and 2. 
Using the convention of the previous section (i.e., weight percents denoted by C, 
and C 2 , atom percents by C[ and C 2 , and atomic weights as A, and A 2 ), these con¬ 
version expressions are as follows: 


Conversion of 
weight percent to 
atom percent (for a 
two-element alloy) 


c; = 


C\A 2 

CiA 2 + C 2 A, 


x 100 


(4.6a) 


C, = 


c 1 a 2 + c 2 a 1 


x ioo 


(4.6b) 


Conversion of atom 
percent to weight 
percent (for a two- 
element alloy) 


Q 


C[A t 

QA, + C 2 A 2 


x 100 


(4.7a) 


C, = 


C'jA 


2^2 


C[A, + QA : 


X 100 


(4.7b) 


Because we are considering only two elements, computations involving the pre¬ 
ceding equations are simplified when it is realized that 

C, + C 2 = 100 (4.8a) 

C[ + C 2 = 100 (4.8b) 

In addition, it sometimes becomes necessary to convert concentration from 
weight percent to mass of one component per unit volume of material (i.e., from 
units of wt% to kg/m 3 ); this latter composition scheme is often used in diffusion 


4 In order to avoid confusion in notations and symbols that are being used in this section, 
we should point out that the prime (as in C[ and m[) is used to designate both composi¬ 
tion, in atom percent, and mass of material in units of grams. 








4.4 Specification of Composition * 97 


Conversion of 
weight percent to 
mass per unit 
volume (for a two- 
element alloy) 


Computation of 
density (for a two- 
element metal alloy) 


Computation of 
atomic weight (for a 
two-element metal 
alloy) 


computations (Section 5.3). Concentrations in terms of this basis will be denoted 
using a double prime (i.e., C[ and C 2 ), and the relevant equations are as follows: 


C'{ = | 

( C1 ) 

j X 10 3 

Ci + Q 
\Pi Pi) 



C? = 


C 9 


Cl + Cl 

Pi Pi 


X 10 3 


(4.9a) 


(4.9b) 


For density p in units of g/cm 3 , these expressions yield C" and C 2 in kg/m 3 . 

Furthermore, on occasion we desire to determine the density and atomic weight of 
a binary alloy given the composition in terms of either weight percent or atom percent. 
If we represent alloy density and atomic weight by p ave and ^4 ave , respectively, then 


Pave 


100 

Cl + Q 

Pi Pi 


C[A X + C' 2 A 2 
QAi , C' z A 2 
Pi P 2 



100 

Ci + Q 
Ai A 2 


A 


ave 


C[A X + C' 2 A 2 
100 


(4.10a) 


(4.10b) 


(4.11a) 


(4.11b) 


It should be noted that Equations 4.9 and 4.11 are not always exact. In their 
derivations, it is assumed that total alloy volume is exactly equal to the sum of the 
volumes of the individual elements. This normally is not the case for most alloys; 
however, it is a reasonably valid assumption and does not lead to significant errors 
for dilute solutions and over composition ranges where solid solutions exist. 


EXAMPLE PROBLEM 4.2 

Derivation of Composition-Conversion Equation 

Derive Equation 4.6a. 

Solution 

To simplify this derivation, we will assume that masses are expressed in units 
of grams and denoted with a prime (e.g., m[). Furthermore, the total alloy 
mass (in grams) M' is 













98 * Chapter 4 / Imperfections in Solids 


M' = m\ + m 2 


(4.12) 


Using the definition of C[ (Equation 4.5) and incorporating the expression 
for n ml . Equation 4.4, and the analogous expression for n m2 yields 


Cl = 


n ml 


n m\ + n m2 

m I 

~A\ 

m[ m 2 

Ai A 2 


X 100 


X 100 


(4.13) 


Rearrangement of the mass-in-grams equivalent of Equation 4.3 leads to 

C,AE 


m[ 


100 


(4.14) 


Substitution of this expression and its m' 2 equivalent into Equation 4.13 gives 

QAf 
100v4i 

C'i = ~P^TT’ -hiTT X 100 (4.15) 


C X M' C 2 M’ 
+ 


Upon simplification we have 
C[ = 


100 ^! 100^2 
c x a 2 


C\A 2 + C 2 A ] 
which is identical to Equation 4.6a. 


X 100 


EXAMPLE PROBLEM 4,3 

Composition Conversion—From Weight Percent to Atom 
Percent 


Determine the composition, in atom percent, of an alloy that consists of 
97 wt% aluminum and 3 wt% copper. 


Solution 

If we denote the respective weight percent compositions as C A1 = 97 and 
C Cu = 3, substitution into Equations 4.6a and 4.6b yields 


Qi = 


Ca]A 


Al^Cu 


Ca\Ac u + CruA 


X 100 


Cu^Al 


(97)(63.55 g/mol) 

(97)(63.55 g/mol) + (3)(26.98 g/mol) 


x ioo 


= 98.7 at% 


and 
















4.5 Dislocations—Linear Defects * 99 


Q-u = 


C c „A 


Cu^Al 


x 100 


Ccu -^ai + C A | A (u 

(3) (26.98 g/mol) 

“ (3)(26.98 g/mol) + (97)(63.55 g/mol) 
= 1.30 at% 


X 100 


Miscellaneous Imperfections 

4.5 DISLOCATIONS—LINEAR DEFECTS 


edge dislocation 
dislocation line 


VMSE 



Edge 


screw dislocation 

VMSE 



Screw 


A dislocation is a linear or one-dimensional defect around which some of the atoms 
are misaligned. One type of dislocation is represented in Figure 4.3: an extra portion 
of a plane of atoms, or half-plane, the edge of which terminates within the crystal. 
This is termed an edge dislocation; it is a linear defect that centers on the line that 
is defined along the end of the extra half-plane of atoms. This is sometimes termed 
the dislocation line, which, for the edge dislocation in Figure 4.3, is perpendicular to 
the plane of the page. Within the region around the dislocation line there is some 
localized lattice distortion. The atoms above the dislocation line in Figure 4.3 are 
squeezed together, and those below are pulled apart; this is reflected in the slight 
curvature for the vertical planes of atoms as they bend around this extra half-plane. 
The magnitude of this distortion decreases with distance away from the dislocation 
line; at positions far removed, the crystal lattice is virtually perfect. Sometimes the 
edge dislocation in Figure 4.3 is represented by the symbol _L, which also indicates 
the position of the dislocation line. An edge dislocation may also be formed by an 
extra half-plane of atoms that is included in the bottom portion of the crystal; its 
designation is a T. 

Another type of dislocation, called a screw dislocation, may be thought of as 
being formed by a shear stress that is applied to produce the distortion shown in 
Figure 4.4a: the upper front region of the crystal is shifted one atomic distance to 
the right relative to the bottom portion. The atomic distortion associated with a 
screw dislocation is also linear and along a dislocation line, line AB in Figure AAb. 
The screw dislocation derives its name from the spiral or helical path or ramp that 
is traced around the dislocation line by the atomic planes of atoms. Sometimes the 
symbol tJ is used to designate a screw dislocation. 


Burgers vector 



Figure 4.3 The atom positions around an 
edge dislocation; extra half-plane of atoms 
shown in perspective. (Adapted from A. G. 
Guy, Essentials of Materials Science, 
McGraw-Hill Book Company, New York, 
1976, p. 153.) 


























































100 * Chapter 4 / Imperfections in Solids 


Figure 4.4 ( a ) A 

screw dislocation 
within a crystal. 
(b) The screw 
dislocation in (a) as 
viewed from above. 
The dislocation line 
extends along line 
AB. Atom positions 
above the slip plane 
are designated by 
open circles, those 
below by solid 
circles. [Figure ( b) 
from W. T. Read, 
Jr., Dislocations in 
Crystals, McGraw- 
Hill Book Company, 
New York, 1953.] 




(b) 


mixed dislocation 

VMSE 



Mixed 


Most dislocations found in crystalline materials are probably neither pure edge 
nor pure screw, but exhibit components of both types; these are termed mixed dis¬ 
locations. All three dislocation types are represented schematically in Figure 4.5; 
the lattice distortion that is produced away from the two faces is mixed, having vary¬ 
ing degrees of screw and edge character. 
















































4.5 Dislocations—Linear Defects * 101 


Figure 4.5 (a) 

Schematic 
representation of a 
dislocation that has 
edge, screw, and 
mixed character. 
( b ) Top view, where 
open circles denote 
atom positions 
above the slip plane, 
and solid circles, 
atom positions 
below. At point A, 
the dislocation is 
pure screw, while at 
point B, it is pure 
edge. For regions in 
between where there 
is curvature in the 
dislocation line, the 
character is mixed 
edge and screw. 
[Figure ( b ) from 
W. T. Read, Jr., 
Dislocations in 
Crystals, McGraw- 
Hill Book Company, 
New York, 1953.] 




A b 


(b) 


The magnitude and direction of the lattice distortion associated with a disloca- 
Burgers vector tion is expressed in terms of a Burgers vector, denoted by a b. Burgers vectors are 

indicated in Figures 4.3 and 4.4 for edge and screw dislocations, respectively. Further¬ 
more, the nature of a dislocation (i.e., edge, screw, or mixed) is defined by the relative 
orientations of dislocation line and Burgers vector. For an edge, they are perpendicular 




































































102 * Chapter 4 / Imperfections in Solids 



Figure 4.6 A transmission electron 
micrograph of a titanium alloy in which 
the dark lines are dislocations. 51,450x. 
(Courtesy of M. R. Plichta, Michigan 
Technological University.) 


0.2 |jun 


(Figure 4.3), whereas for a screw, they are parallel (Figure 4.4); they are neither per¬ 
pendicular nor parallel for a mixed dislocation. Also, even though a dislocation 
changes direction and nature within a crystal (e.g., from edge to mixed to screw), the 
Burgers vector will be the same at all points along its line. For example, all positions 
of the curved dislocation in Figure 4.5 will have the Burgers vector shown. For metal¬ 
lic materials, the Burgers vector for a dislocation will point in a close-packed crystal¬ 
lographic direction and will be of magnitude equal to the interatomic spacing. 

As we note in Section 7.2, the permanent deformation of most crystalline ma¬ 
terials is by the motion of dislocations. In addition, the Burgers vector is an element 
of the theory that has been developed to explain this type of deformation. 

Dislocations can be observed in crystalline materials using electron-microscopic 
techniques. In Figure 4.6, a high-magnification transmission electron micrograph, 
the dark lines are the dislocations. 

Virtually all crystalline materials contain some dislocations that were intro¬ 
duced during solidification, during plastic deformation, and as a consequence of 
thermal stresses that result from rapid cooling. Dislocations are involved in the plas¬ 
tic deformation of crystalline materials, both metals and ceramics, as discussed in 
Chapters 7 and 12. They have also been observed in polymeric materials and are 
discussed in Section 14.13. 


4.6 INTERFACIAL DEFECTS 


Interfacial defects are boundaries that have two dimensions and normally separate 
regions of the materials that have different crystal structures and/or crystallographic 
orientations. These imperfections include external surfaces, grain boundaries, phase 
boundaries, twin boundaries, and stacking faults. 

External Surfaces 

One of the most obvious boundaries is the external surface, along which the crystal 
structure terminates. Surface atoms are not bonded to the maximum number of near¬ 
est neighbors, and are therefore in a higher energy state than the atoms at interior 
positions. The bonds of these surface atoms that are not satisfied give rise to a sur¬ 
face energy, expressed in units of energy per unit area (J/m 2 or erg/cm 2 ). To reduce 



4.6 Interfacial Defects * 103 



Angle of misalignment 


High-angle 


Figure 4.7 Schematic 
diagram showing small- 
and high-angle grain 
boundaries and the 
adjacent atom 
positions. 


grain boundary 


Small-angle 


grain boundary 


Angle of misalignment 


this energy, materials tend to minimize, if at all possible, the total surface area. For 
example, liquids assume a shape having a minimum area—the droplets become 
spherical. Of course, this is not possible with solids, which are mechanically rigid. 

Grain Boundaries 

Another interfacial defect, the grain boundary, was introduced in Section 3.14 as the 
boundary separating two small grains or crystals having different crystallographic 
orientations in polycrystalline materials. A grain boundary is represented schemati¬ 
cally from an atomic perspective in Figure 4.7. Within the boundary region, which is 
probably just several atom distances wide, there is some atomic mismatch in a tran¬ 
sition from the crystalline orientation of one grain to that of an adjacent one. 

Various degrees of crystallographic misalignment between adjacent grains are 
possible (Figure 4.7). When this orientation mismatch is slight, on the order of a few 
degrees, then the term small- (or low-) angle grain boundary is used. These bound¬ 
aries can be described in terms of dislocation arrays. One simple small-angle grain 
boundary is formed when edge dislocations are aligned in the manner of Figure 4.8. 
This type is called a tilt boundary; the angle of misorientation, 9, is also indicated in 
the figure. When the angle of misorientation is parallel to the boundary, a twist bound¬ 
ary results, which can be described by an array of screw dislocations. 

The atoms are bonded less regularly along a grain boundary (e.g., bond angles 
are longer), and consequently, there is an interfacial or grain boundary energy sim¬ 
ilar to the surface energy just described. The magnitude of this energy is a function 
of the degree of misorientation, being larger for high-angle boundaries. Grain bound¬ 
aries are more chemically reactive than the grains themselves as a consequence of 
this boundary energy. Furthermore, impurity atoms often preferentially segregate 
along these boundaries because of their higher energy state. The total interfacial en¬ 
ergy is lower in large or coarse-grained materials than in fine-grained ones, because 
there is less total boundary area in the former. Grains grow at elevated tempera¬ 
tures to reduce the total boundary energy, a phenomenon explained in Section 7.13. 

In spite of this disordered arrangement of atoms and lack of regular bonding 
along grain boundaries, a polycrystalline material is still very strong; cohesive forces 




104 


Figure 4.8 Demonstration of how a tilt boundary 
having an angle of misorientation 6 results from an 
alignment of edge dislocations. 


• Chapter 4 


/ Imperfections in Solids 


-H b K- 



within and across the boundary are present. Furthermore, the density of a polycrys¬ 
talline specimen is virtually identical to that of a single crystal of the same material. 

Phase Boundaries 

Phase boundaries exist in multiphase materials (Section 9.3), wherein a different 
phase exists on each side of the boundary; furthermore, each of the constituent phases 
has its own distinctive physical and/or chemical characteristics. As we shall see in 
subsequent chapters, phase boundaries play an important role in determining the 
mechanical characteristics of some multiphase metal alloys. 

Twin Boundaries 

A twin boundary is a special type of grain boundary across which there is a specific 
mirror lattice symmetry; that is, atoms on one side of the boundary are located in 
mirror-image positions of the atoms on the other side (Figure 4.9). The region of 



Figure 4.9 Schematic diagram 
showing a twin plane or boundary 
and the adjacent atom positions 
(colored circles). 




































































4.6 Interfacial Defects * 105 


MATERIALS OF IMPORTANCE 

Catalysts (and Surface Defects) 


A catalyst is a substance that speeds up the rate 
of a chemical reaction without participating 
in the reaction itself (i.e., it is not consumed). One 
type of catalyst exists as a solid; reactant molecules 
in a gas or liquid phase are adsorbed 5 onto the cat¬ 
alytic surface, at which point some type of inter¬ 
action occurs that promotes an increase in their 
chemical reactivity rate. 

Adsorption sites on a catalyst are normally 
surface defects associated with planes of atoms; an 
interatomic/intermolecular bond is formed be¬ 
tween a defect site and an adsorbed molecular 
species. Several types of surface defects, repre¬ 
sented schematically in Figure 4.10, include ledges, 
kinks, terraces, vacancies, and individual adatoms 
(i.e., atoms adsorbed on the surface). 

One important use of catalysts is in catalytic 
converters on automobiles, which reduce the emis¬ 
sion of exhaust gas pollutants such as carbon 
monoxide (CO), nitrogen oxides (NO*, where % is 
variable), and unburned hydrocarbons. (See the 
chapter-opening diagrams and photograph for 
this chapter.) Air is introduced into the exhaust 
emissions from the automobile engine; this mix¬ 
ture of gases then passes over the catalyst, which 
adsorbs on its surface molecules of CO, NO*, and 
0 2 . The NO* dissociates into N and O atoms, 
whereas the 0 2 dissociates into its atomic species. 
Pairs of nitrogen atoms combine to form N 2 mol¬ 
ecules, and carbon monoxide is oxidized to form 



Figure 4.10 Schematic representations of surface 
defects that are potential adsorption sites for catalysis. 
Individual atom sites are represented as cubes. 


carbon dioxide (C0 2 ). Furthermore, any unburned 
hydrocarbons are also oxidized to C0 2 and H 2 0. 

One of the materials used as a catalyst in this 
application is (Ce 05 Zr 05 )O 2 . Figure 4.11 is a high- 
resolution transmission electron micrograph that 
shows several single crystals of this material. Indi¬ 
vidual atoms are resolved in this micrograph as well 
as some of the defects presented in Figure 4.10. 
These surface defects act as adsorption sites for the 
atomic and molecular species noted in the previous 
paragraph. Consequently, dissociation, combina¬ 
tion, and oxidation reactions involving these species 
are facilitated, such that the content of pollutant 
species (CO, NO*, and unburned hydrocarbons) in 
the exhaust gas stream is reduced significantly. 



Figure 4.11 High-resolution transmission electron 
micrograph that shows single crystals of (Ce a5 Zr a5 )0 2 ; 
this material is used in catalytic converters for 
automobiles. Surface defects represented 
schematically in Figure 4.10 are noted on the crystals. 
[From W. J. Stark, L. Madler, M. Maciejewski, S. E. 
Pratsinis, A. Baiker, “Flame-Synthesis of 
Nanocrystalline Ceria/Zirconia: Effect of Carrier 
Liquid,” Chem. Comm., 588-589 (2003). Reproduced 
by permission of The Royal Society of Chemistry.] 


5 Adsorption is the adhesion of molecules of a gas or liquid to a solid surface. It should not be confused with 
absorption, which is the assimilation of molecules into a solid or liquid. 














106 * Chapter 4 / Imperfections in Solids 


material between these boundaries is appropriately termed a twin. Twins result from 
atomic displacements that are produced from applied mechanical shear forces (me¬ 
chanical twins), and also during annealing heat treatments following deformation 
(annealing twins). Twinning occurs on a definite crystallographic plane and in a spe¬ 
cific direction, both of which depend on the crystal structure. Annealing twins are 
typically found in metals that have the FCC crystal structure, whereas mechanical 
twins are observed in BCC and HCP metals. The role of mechanical twins in the 
deformation process is discussed in Section 7.7. Annealing twins may be observed 
in the photomicrograph of the polycrystalline brass specimen shown in Figure 4.13c. 
The twins correspond to those regions having relatively straight and parallel sides 
and a different visual contrast than the untwinned regions of the grains within which 
they reside. An explanation for the variety of textural contrasts in this photomi¬ 
crograph is provided in Section 4.10. 

Miscellaneous Interfacial Defects 

Other possible interfacial defects include stacking faults and ferromagnetic domain 
walls. Stacking faults are found in FCC metals when there is an interruption in the 
ABCABCABC ... stacking sequence of close-packed planes (Section 3.12). For fer¬ 
romagnetic and ferrimagnetic materials, the boundary that separates regions hav¬ 
ing different directions of magnetization is termed a domain wall, which is discussed 
in Section 20.7. 

Associated with each of the defects discussed in this section is an interfacial en¬ 
ergy, the magnitude of which depends on boundary type, and which will vary from 
material to material. Normally, the interfacial energy will be greatest for external 
surfaces and least for domain walls. 

^ Concept Check 4.1 

The surface energy of a single crystal depends on crystallographic orientation. Does 
this surface energy increase or decrease with an increase in planar density? Why? 

[The answer may be found at www.wiley.com/college/callister (Student Companion Site).] 


4.7 BULK OR VOLUME DEFECTS 

Other defects exist in all solid materials that are much larger than those heretofore 
discussed. These include pores, cracks, foreign inclusions, and other phases. They are 
normally introduced during processing and fabrication steps. Some of these defects 
and their effects on the properties of materials are discussed in subsequent chapters. 

4.8 ATOMIC VIBRATIONS 

Every atom in a solid material is vibrating very rapidly about its lattice position 
atomic vibration within the crystal. In a sense, these atomic vibrations may be thought of as imper¬ 

fections or defects. At any instant of time not all atoms vibrate at the same fre¬ 
quency and amplitude, nor with the same energy. At a given temperature there will 
exist a distribution of energies for the constituent atoms about an average energy. 
Over time the vibrational energy of any specific atom will also vary in a random 
manner. With rising temperature, this average energy increases, and, in fact, the tem¬ 
perature of a solid is really just a measure of the average vibrational activity of 
atoms and molecules. At room temperature, a typical vibrational frequency is on 





4.9 Basic Concepts Of Microscopy * 107 


the order of 10 13 vibrations per second, whereas the amplitude is a few thousandths 
of a nanometer. 

Many properties and processes in solids are manifestations of this vibrational 
atomic motion. For example, melting occurs when the vibrations are vigorous 
enough to rupture large numbers of atomic bonds. A more detailed discussion of 
atomic vibrations and their influence on the properties of materials is presented in 
Chapter 19. 

Microscopic Examination 

4.9 BASIC CONCEPTS OF MICROSCOPY 

On occasion it is necessary or desirable to examine the structural elements and de¬ 
fects that influence the properties of materials. Some structural elements are of 
macroscopic dimensions; that is, they are large enough to be observed with the un¬ 
aided eye. For example, the shape and average size or diameter of the grains for a 
polycrystalline specimen are important structural characteristics. Macroscopic 
grains are often evident on aluminum streetlight posts and also on highway 
guardrails. Relatively large grains having different textures are clearly visible on the 
surface of the sectioned copper ingot shown in Figure 4.12. However, in most 
materials the constituent grains are of microscopic dimensions, having diameters 
that may be on the order of microns, 6 and their details must be investigated using some 


1 in. 



Figure 4.12 Cross- 
section of a cylindrical 
copper ingot. The 
small needle-shaped 
grains may be 
observed, which 
extend from the 
center radially 
outward. 


6 A micron (|xm), sometimes called a micrometer, is 10 6 m. 








Imperfections in Solids 

type of microscope. Grain size and shape are only two features of what is termed 
the microstructure; these and other microstructural characteristics are discussed in 
subsequent chapters. 

Optical, electron, and scanning probe microscopes are commonly used in 
microscopy. These instruments aid in investigations of the microstructural features 
of all material types. Some of these techniques employ photographic equipment in 
conjunction with the microscope; the photograph on which the image is recorded 
is called a photomicrograph. In addition, many microstructural images are com¬ 
puter generated and/or enhanced. 

Microscopic examination is an extremely useful tool in the study and character¬ 
ization of materials. Several important applications of microstructural examinations 
are as follows: to ensure that the associations between the properties and structure 
(and defects) are properly understood, to predict the properties of materials once 
these relationships have been established, to design alloys with new property com¬ 
binations, to determine whether a material has been correctly heat-treated, and to 
ascertain the mode of mechanical fracture. Several techniques that are commonly 
used in such investigations are discussed next. 

4.10 MICROSCOPIC TECHNIQUES 

Optical Microscopy 

With optical microscopy, the light microscope is used to study the microstructure; 
optical and illumination systems are its basic elements. For materials that are opaque 
to visible light (all metals and many ceramics and polymers), only the surface is 
subject to observation, and the light microscope must be used in a reflecting mode. 
Contrasts in the image produced result from differences in reflectivity of the vari¬ 
ous regions of the microstructure. Investigations of this type are often termed met- 
allographic, because metals were first examined using this technique. 

Normally, careful and meticulous surface preparations are necessary to reveal 
the important details of the microstructure. The specimen surface must first be 
ground and polished to a smooth and mirrorlike finish. This is accomplished by us¬ 
ing successively finer abrasive papers and powders. The microstructure is revealed 
by a surface treatment using an appropriate chemical reagent in a procedure termed 
etching . The chemical reactivity of the grains of some single-phase materials de¬ 
pends on crystallographic orientation. Consequently, in a polycrystalline specimen, 
etching characteristics vary from grain to grain. Figure 4.13 b shows how normally 
incident light is reflected by three etched surface grains, each having a different ori¬ 
entation. Figure 4.13a depicts the surface structure as it might appear when viewed 
with the microscope; the luster or texture of each grain depends on its reflectance 
properties. A photomicrograph of a polycrystalline specimen exhibiting these char¬ 
acteristics is shown in Figure 4.13c. 

Also, small grooves form along grain boundaries as a consequence of etching. 
Because atoms along grain boundary regions are more chemically active, they 
dissolve at a greater rate than those within the grains. These grooves become dis¬ 
cernible when viewed under a microscope because they reflect light at an angle dif¬ 
ferent from that of the grains themselves; this effect is displayed in Figure 4.14a. 
Figure 4.14 b is a photomicrograph of a polycrystalline specimen in which the grain 
boundary grooves are clearly visible as dark lines. 

When the microstructure of a two-phase alloy is to be examined, an etchant is 
often chosen that produces a different texture for each phase so that the different 
phases may be distinguished from each other. 


108 • Chapter 4 / 


microstructure 


microscopy 


photomicrograph 


4.10 Microscopic Techniques * 109 




Figure 4.13 (a) 

Polished and etched 
grains as they might 
appear when viewed 
with an optical 
microscope. ( b ) Section 
taken through these 
grains showing how the 
etching characteristics 
and resulting surface 
texture vary from grain 
to grain because of 
differences in 
crystallographic 
orientation, (c) 
Photomicrograph of a 
polycrystalline brass 
specimen. 60 X. 
(Photomicrograph 
courtesy of J. E. Burke, 
General Electric Co.) 



Electron Microscopy 

The upper limit to the magnification possible with an optical microscope is ap¬ 
proximately 2000 times. Consequently, some structural elements are too fine or small 
to permit observation using optical microscopy. Under such circumstances the elec¬ 
tron microscope, which is capable of much higher magnifications, may be employed. 

An image of the structure under investigation is formed using beams of elec¬ 
trons instead of light radiation. According to quantum mechanics, a high-velocity 
























110 • Chapter 4 


transmission electron 
microscope (TEM) 


Imperfections in Solids 



(a) 


Figure 4.14 (a) Section of a grain 
boundary and its surface groove 
produced by etching; the light reflection 
characteristics in the vicinity of the 
groove are also shown. ( b ) Photo¬ 
micrograph of the surface of a polished 
and etched polycrystalline specimen of 
an iron-chromium alloy in which the 
grain boundaries appear dark. 100X. 
[Photomicrograph courtesy of L. C. 

Smith and C. Brady, the National Bureau 
of Standards, Washington, DC (now the 
National Institute of Standards and 
Technology, Gaithersburg, MD.)] 



100 |jim 


electron will become wavelike, having a wavelength that is inversely proportional 
to its velocity. When accelerated across large voltages, electrons can be made to 
have wavelengths on the order of 0.003 nm (3 pm). High magnifications and re¬ 
solving powers of these microscopes are consequences of the short wavelengths of 
electron beams. The electron beam is focused and the image formed with magnetic 
lenses; otherwise the geometry of the microscope components is essentially the same 
as with optical systems. Both transmission and reflection beam modes of operation 
are possible for electron microscopes. 

Transmission Electron Microscopy 

The image seen with a transmission electron microscope (TEM) is formed by an 
electron beam that passes through the specimen. Details of internal microstructural 
features are accessible to observation; contrasts in the image are produced by 




















4.10 Microscopic Techniques * 111 


scanning electron 
microscope (SEM) 


scanning probe 
microscope (SPM) 


differences in beam scattering or diffraction produced between various elements of 
the microstructure or defect. Because solid materials are highly absorptive to elec¬ 
tron beams, a specimen to be examined must be prepared in the form of a very thin 
foil; this ensures transmission through the specimen of an appreciable fraction of 
the incident beam. The transmitted beam is projected onto a fluorescent screen or 
a photographic film so that the image may be viewed. Magnifications approaching 
1,000,000X are possible with transmission electron microscopy, which is frequently 
used to study dislocations. 

Scanning Electron Microscopy 

A more recent and extremely useful investigative tool is the scanning electron mi¬ 
croscope (SEM). The surface of a specimen to be examined is scanned with an elec¬ 
tron beam, and the reflected (or back-scattered) beam of electrons is collected, then 
displayed at the same scanning rate on a cathode ray tube (similar to a CRT tele¬ 
vision screen). The image on the screen, which may be photographed, represents 
the surface features of the specimen. The surface may or may not be polished and 
etched, but it must be electrically conductive; a very thin metallic surface coating 
must be applied to nonconductive materials. Magnifications ranging from 10 to in 
excess of 50,000 times are possible, as are also very great depths of field. Accessory 
equipment permits qualitative and semiquantitative analysis of the elemental com¬ 
position of very localized surface areas. 

Scanning Probe Microscopy 

In the past decade and a half, the field of microscopy has experienced a revolution 
with the development of a new family of scanning probe microscopes. The scanning 
probe microscope (SPM), of which there are several varieties, differs from optical 
and electron microscopes in that neither light nor electrons are used to form an im¬ 
age. Rather, the microscope generates a topographical map, on an atomic scale, that 
is a representation of surface features and characteristics of the specimen being ex¬ 
amined. Some of the features that differentiate the SPM from other microscopic 
techniques are as follows: 

• Examination on the nanometer scale is possible inasmuch as magnifications 
as high as 10 9 X are possible; much better resolutions are attainable than with 
other microscopic techniques. 

• Three-dimensional magnified images are generated that provide topographi¬ 
cal information about features of interest. 

• Some SPMs may be operated in a variety of environments (e.g., vacuum, air, 
liquid); thus, a particular specimen may be examined in its most suitable envi¬ 
ronment. 

Scanning probe microscopes employ a tiny probe with a very sharp tip that is 
brought into very close proximity (i.e., to within on the order of a nanometer) of 
the specimen surface. This probe is then raster-scanned across the plane of the sur¬ 
face. During scanning, the probe experiences deflections perpendicular to this 
plane, in response to electronic or other interactions between the probe and spec¬ 
imen surface. The in-surface-plane and out-of-plane motions of the probe are con¬ 
trolled by piezoelectric (Section 18.25) ceramic components that have nanometer 
resolutions. Furthermore, these probe movements are monitored electronically 
and transferred to and stored in a computer, which then generates the three- 
dimensional surface image. 


112 * Chapter 4 / Imperfections in Solids 

These new SPMs, which allow examination of the surface of materials at the 
atomic and molecular level, have provided a wealth of information about a host of 
materials, from integrated circuit chips to biological molecules. Indeed, the advent 
of the SPMs has helped to usher in the era of nanomaterials—materials whose prop¬ 
erties are designed by engineering atomic and molecular structures. 

Figure 4.15a is a bar chart showing dimensional size ranges for several types of 
structures found in materials (note that the axes are scaled logarithmically). Like¬ 
wise, the useful dimensional resolution ranges for the several microscopic techniques 
discussed in this chapter (plus the naked eye) are presented in the bar chart of Fig¬ 
ure 4.15Z?. For three of these techniques (SPM, TEM, and SEM), an upper resolu¬ 
tion value is not imposed by the characteristics of the microscope, and, therefore, 
is somewhat arbitrary and not well defined. Furthermore, by comparing Figures 
4.15a and 4.15Z?, it is possible to decide which microscopic technique(s) is (are) best 
suited for examination of each of the structure types. 


Dimensions of structural feature (m) 

io- 14 10~ 12 io- 10 to- 8 io- 6 io- 4 10- 2 


Subatomic particles 

1 l 1 l 1 l 1 l 1 l 1 l 1 

-1 

Atom/ion diameters 

1-1 

Unit cell edge lengths 

1-1 

Dislocations (width) 

1-1 

Second phase particles 

1-1 

Grains 

1-1 

Macrostructural features 
(porosity, voids, cracks) 

1-1 

_ 1 _ 1 _1_ 1 _ 1 _1_ 1 _ 1 _1_ 1 _1_1_ 1 _ 


J _I_ I _I_ I _I_ I _I_ I _I_ I _I_ I _I_ 

10- 6 10- 4 10-2 1 IO 2 10 4 10 6 10 8 

Dimensions of structural feature (nm) 


Useful resolution ranges (m) 

IO- 12 10 -io IQ- 8 10 - 6 10 - 4 IO- 2 1 


Scanning probe microscopes 

-1 -1-1 -1 -1-1- 1 -1-1- 1 -1- 

1- 

Transmission electron microscopes 

1- 

Scanning electron microscopes 

1- 

Optical microscopes 

1-1 

Naked eye 

1- 

_1_ l _ 1 _l_ 1 _ l _1_ l _ 1 _l_ 1 _ 


J_I_I_I_I_I_I_I_I_I_L_ 

10-2 1 IO 2 10 4 10 6 10 s 


Useful resolution ranges (nm) 

Figure 4.15 (a) Bar chart showing size ranges for several structural features found in 
materials, (b) Bar chart showing the useful resolution ranges for four microscopic 
techniques discussed in this chapter, in addition to the naked eye. (Courtesy of Prof. Sidnei 
Paciornik, DCMM PUC-Rio, Rio de Janeiro, Brazil, and Prof. Carlos Perez Bergmann, 
Federal University of Rio Grande do Sul, Porto Alegre, Brazil.) 



























4.11 Grain Size Determination * 113 


4.11 GRAIN SIZE DETERMINATION 


grain size 


Relationship 
between ASTM 
grain size number 
and number of 
grains per square 
inch (at 100 X) 


The grain size is often determined when the properties of a polycrystalline mate¬ 
rial are under consideration. In this regard, there exist a number of techniques by 
which size is specified in terms of average grain volume, diameter, or area. Grain 
size may be estimated by using an intercept method, described as follows. Straight 
lines all the same length are drawn through several photomicrographs that show 
the grain structure. The grains intersected by each line segment are counted; the 
line length is then divided by an average of the number of grains intersected, taken 
over all the line segments. The average grain diameter is found by dividing this re¬ 
sult by the linear magnification of the photomicrographs. 

Probably the most common method, however, is that devised by the Amer¬ 
ican Society for Testing and Materials (ASTM). 7 The ASTM has prepared sev¬ 
eral standard comparison charts, all having different average grain sizes. To each 
is assigned a number ranging from 1 to 10, which is termed the grain size num¬ 
ber. A specimen must be properly prepared to reveal the grain structure, which 
is photographed at a magnification of 100X. Grain size is expressed as the grain 
size number of the chart that most nearly matches the grains in the micrograph. 
Thus, a relatively simple and convenient visual determination of grain size num¬ 
ber is possible. Grain size number is used extensively in the specification of 
steels. 

The rationale behind the assignment of the grain size number to these various 
charts is as follows. Let n represent the grain size number, and N the average num¬ 
ber of grains per square inch at a magnification of 100X. These two parameters are 
related to each other through the expression 

N = 2 n ~ l (4.16) 



Check 


4.2 


Does the grain size number (n of Equation 4.16) increase or decrease with 
decreasing grain size? Why? 


[The answer may be found at www.wiley.com/college/callister (Student Companion Site).] 


EXAMPLE PROBLEM 4.4 

Computations of ASTM Grain Size Number and Number of 
Grains per Unit Area 

(a) Determine the ASTM grain size number of a metal specimen if 45 grains 
per square inch are measured at a magnification of 100X. 

(b) For this same specimen, how many grains per square inch will there be at 
a magnification of 85 X? 

Solution 

(a) In order to determine the ASTM grain size number ( n ) it is necessary
