Repository: axyco2004-cyber/axyco2004-cyber-chemistry-chatbot-rgb

# 🧪 Chemistry Chatbot

An interactive Java-based chatbot application that helps students learn chemistry by answering questions about various chemistry topics.

## 📖 About

Chemistry Chatbot is an educational tool that provides instant answers to chemistry questions. It uses a comprehensive knowledge base covering key chemistry concepts and employs intelligent keyword matching to understand and respond to student queries.

### Sample Interaction

```
💬 You: What is an atom?
🤖 Bot: An atom is the smallest unit of matter that retains the properties 
of an element. It consists of a nucleus containing protons and neutrons, 
surrounded by electrons in energy levels or shells.

💬 You: topics

File: materials-science-textbook.txt (part 9 of 63)
MATERIALS SCIENCE AND ENGINEERING 
to employ Equation 4.16. Taking logarithms of both sides of this expression 
leads to 


7 ASTM Standard E 112, “Standard Test Methods for Determining Average Grain Size.' 








114 


Chapter 4 / Imperfections in Solids 


Solving for n yields 


log/V = (n — l)log2 


log N , . 

n = 1—;r + 1 
log 2 

From the problem statement, N = A5, and therefore 

log 45 


log 2 


+ 1 = 6.5 


(b) At magnifications other than 100X, use of the following modified form of 
Equation 4.16 is necessary: 


N m 



= 2 n 


(4.17) 


In this expression N M = the number of grains per square inch at magnifica¬ 
tion M. In addition, the inclusion of the (M/100) 2 term makes use of the fact 
that, while magnification is a length parameter, area is expressed in terms of 
units of length squared. As a consequence, the number of grains per unit area 
increases with the square of the increase in magnification. 

Solving Equation 4.17 for N M , realizing that M = 85 and n = 6.5, leads to 


N t 


M 


= = 62.6 grains/in. 2 


SUMMARY 


Vacancies and Self-Interstitials 

• Point defects are those associated with one or two atomic positions; these include 
vacancies (or vacant lattice sites) and self-interstitials (host atoms that occupy 
interstitial sites). 

• The equilibrium number of vacancies depends on temperature according to 
Equation 4.1. 

Impurities in Solids 

• An alloy is a metallic substance that is composed of two or more elements. 

• A solid solution may form when impurity atoms are added to a solid, in which 
case the original crystal structure is retained and no new phases are formed. 

• For substitutional solid solutions, impurity atoms substitute for host atoms. 

• Interstitial solid solutions form for relatively small impurity atoms that occupy 
interstitial sites among the host atoms. 

• For substitutional solid solutions, appreciable solubility is possible only when 
atomic diameters and electronegativities for both atom types are similar, when 
both elements have the same crystal structure, and when the impurity atoms have 
a valence that is the same as or less than the host material. 







Summary * 115 


Specification of Composition 

• Composition of an alloy may be specified in weight percent (on the basis of mass 
fraction, Equation 4.3) or atom percent (on the basis of mole or atom fraction, 
Equation 4.5). 

• Expressions were provided that allow conversion of weight percent to atom per¬ 
cent (Equation 4.6a) and vice versa (Equation 4.7a). 

• Computation of average density and average atomic weight for a two-phase alloy 
are possible using other equations cited in this chapter (Equations 4.10a, 4.10b, 
4.11a, and 4.11b). 

Dislocations—Linear Defects 

• Dislocations are one-dimensional crystalline defects of which there are two pure 
types: edge and screw. 

An edge may be thought of in terms of the lattice distortion along the end of 
an extra half-plane of atoms. 

A screw is as a helical planar ramp. 

For mixed dislocations, components of both pure edge and screw are found. 

• The magnitude and direction of lattice distortion associated with a dislocation 
are specified by its Burgers vector. 

• The relative orientations of Burgers vector and dislocation line are (1) perpen¬ 
dicular for edge, (2) parallel for screw, and (3) neither perpendicular nor parallel 
for mixed. 

Interfacial Defects 

• Within the vicinity of a grain boundary (which is several atomic distances wide), 
there is some atomic mismatch between two adjacent grains that have different 
crystallographic orientations. 

• For a high-angle grain boundary, the angle of misalignment between grains is rel¬ 
atively large; this angle is relatively small for small-angle grain boundaries. 

• Across a twin boundary, atoms on one side reside in mirror-image positions of 
atoms on the other side. 

Microscopic Techniques 

• The microstructure of a material consists of defects and structural elements that 
are of microscopic dimensions. Microscopy is the observation of microstructure 
using some type of microscope. 

• Both optical and electron microscopes are employed, usually in conjunction with 
photographic equipment. 

• Transmissive and reflective modes are possible for each microscope type; pref¬ 
erence is dictated by the nature of the specimen as well as the structural element 
or defect to be examined. 

• In order to observe the grain structure of a polycrystalline material using an op¬ 
tical microscope, the specimen surface must be ground and polished in order to 
produce a very smooth and mirrorlike finish. Some type of chemical reagent (or 
etchant) must then be applied in order to either reveal the grain boundaries or 
produce a variety of light reflectance characteristics for the constituent grains. 

• The two types of electron microscopes are transmission (TEM) and scanning (SEM). 

For TEM an image is formed from an electron beam that, while passing 
through the specimen, is scattered and/or diffracted. 

SEM employs an electron beam that raster-scans the specimen surface; an 
image is produced from back-scattered or reflected electrons. 


116 * Chapter 4 / Imperfections in Solids 

• A scanning probe microscope employs a small and sharp-tipped probe that raster- 
scans the specimen surface. Out-of-plane deflections of the probe result from 
interactions with surface atoms. A computer-generated and three-dimensional 
image of the surface results having nanometer resolution. 

Grain Size Determination 

• With the intercept method, used to measure grain size, a series of straight-line 
segments (all having the same length) are drawn on a photomicrograph. Line 
length is divided by the average number of grain intersections on a per-line basis. 
Average grain diameter is taken as this result divided by the magnification of the 
photomicrograph. 

• Comparison of a photomicrograph (taken at a magnification of 100 X) with ASTM 
standard comparison charts may be used to specify grain size in terms of a grain 
size number. 

• The average number of grains per square inch at a magnification of 100 X is related 
to grain size number according to Equation 4.16. 


Equation Summary 


Equation 

Number 

Equation 

Solving For 

Page 

Number 

4.1 


Number of vacancies per unit volume 

92 

4.2 

a| 

II 

Number of atomic sites per unit volume 

93 

4.3 

m, 

Q = - 1 — X 100 

m l + m 2 

Composition in weight percent 

95 

4.5 

n m i 

C[ = ——- X 100 

n m\ + n m2 

Composition in atom percent 

96 

4.6a 

c t a 2 

C\ = ^ , 1 * X 100 

C 1 A 2 + C 2 Ai 

Conversion from weight percent to atom percent 

96 

4.7a 

° ' - C[A 1 + U * 100 

Conversion from atom percent to weight percent 

96 

4.9a 

c: L + A 10S 

V pi pi) 

Conversion from weight percent to mass per unit volume 

97 

4.10a 

100 

Pave ^ ^ 

Cl c 2 

Pi p2 

Average density of a two-component alloy 

97 

4.11a 

o + 

t-H 

o he 

ii 

> 

Average atomic weight of a two-component alloy 

97 

4.16 

N = 2 n_1 

Number of grains per in. 2 at 100 X magnification 

113 





















Summary * 117 


Silicon 

Semiconductors 

(Processing) 


Iron-Carbon Alloys 
(Processing) 


Iron-Carbon Alloys 
(Properties) 


List of Symbols 


Symbol 

Meaning 

A 

Atomic weight 

k 

Boltzmann’s constant (1.38 X 10 -23 J/atom-K, 8.62 X 1CT 5 
eV/atom-K) 

m u m 2 

Masses of elements 1 and 2 in an alloy 

n 

ASTM grain size number 

n a 

Avogadro’s number (6.022 X 10 23 atoms/mol) 

ft ml 5 ft m2 

Number of moles of elements 1 and 2 in an alloy 

Q v 

Energy required for the formation of a vacancy 

p 

Density 


Processing/Structure/Properties/ 

Performance Summary 

In this chapter we discussed several schemes used to specify concentration of one 
element in another; equations were also provided to convert from one scheme to an¬ 
other. During the processing of silicon to form integrated circuit components (Chap¬ 
ters 5 and 18), it is imperative that specification and control of impurity concentration 
be extremely precise. These relationships are represented in the following diagram: 


Specification of 

Diffusion in 

Fabrication of 

composition 

^ semiconductors 

_^ integrated circuits 

(Chapter 4) 

(Chapter 5) 

(Chapter 18) 


The concept of a solid solution was also discussed. One form of solid solution 
in an iron-carbon alloy, or steel (martensite), derives its high strength and hardness 
from the formation of an interstitial solid solution (carbon dissolved in iron). The 
following diagram represents this relationship: 


Concept of 

Solid solution 

solid solution 

^ strengthening 

(Chapter 4) 

(Chapter 10) 


With a knowledge of the characteristics of dislocation defects, we are able to 
understand the mechanisms by which metals [i.e., iron-carbon alloys (steels)] per¬ 
manently deform (Chapter 7), and, in addition, techniques that are used to improve 
the mechanical properties of these materials. The following diagram notes this 
relationship. 


Concept of dislocation 


Strengthening 

defects 

- 

mechanisms 

(Chapter 4) 


(Chapter 10) 












118 * Chapter 4 / Imperfections in Solids 


Important Terms and 

alloy 

atomic vibration 
atom percent 
Boltzmann’s constant 
Burgers vector 
composition 
dislocation line 
edge dislocation 
grain size 
imperfection 


interstitial solid solution 
microscopy 
microstructure 
mixed dislocation 
photomicrograph 
point defect 

scanning electron microscope 
(SEM) 

scanning probe microscope 
(SPM) 


screw dislocation 
self-interstitial 
solid solution 
solute 
solvent 

substitutional solid solution 
transmission electron 
microscope (TEM) 
vacancy 
weight percent 


REFERENCES 


ASM Handbook , Vol. 9, Metallography and Mi¬ 
cro structures, ASM International, Materials 
Park, OH, 2004. 

Brandon, D., and W. D. Kaplan, Microstructural 
Characterization of Materials, 2nd edition, 
Wiley, Hoboken, NJ, 2008. 

Clarke, A. R., and C. N. Eberhardt, Microscopy 
Techniques for Materials Science, CRC Press, 
Boca Raton, FL, 2002. 

Kelly, A., G. W. Groves, and P. Kidd, Crystallography 
and Crystal Defects, Wiley, Hoboken, NJ, 2000. 

QUESTIONS AND PROBLEMS 


Tilley, R. J. D., Defects in Solids, Wiley-Interscience, 
Hoboken, NJ, 2009. 

Van Bueren,H. G., Imperfections in Crystals, North- 
Holland, Amsterdam (Wiley-Interscience, New 
York), 1960. 

Vander Voort, G. F., Metallography, Principles and 
Practice, ASM International, Materials Park, 
OH, 1984. 


Vacancies and Seif-Interstitials 

4.1 Calculate the fraction of atom sites that are 
vacant for lead at its melting temperature of 
327°C (600 K). Assume an energy for vacancy 
formation of 0.55 eV/atom. 

4.2 Calculate the number of vacancies per cubic 
meter in iron at 850°C.The energy for vacancy 
formation is 1.08 eV/atom. Furthermore, the 
density and atomic weight for Fe are 7.65 
g/cm 3 (at 850°C) and 55.85 g/mol, respectively. 

4.3 Calculate the activation energy for vacancy 
formation in aluminum, given that the equi¬ 
librium number of vacancies at 500°C (773 K) 
is 7.57 X 10 23 m -3 .The atomic weight and den¬ 
sity (at 500°C) for aluminum are, respectively, 
26.98 g/mol and 2.62 g/cm 3 . 

Impurities in Solids 

4.4 Atomic radius, crystal structure, electronega¬ 
tivity, and the most common valence are 


tabulated in the following table for several el¬ 
ements; for those that are nonmetals, only 
atomic radii are indicated. 


Element 

Atomic 

Radius 

(nm) 

Crystal 

Structure 

Electro¬ 

negativity 

Valence 

Cu 

0.1278 

FCC 

1.9 

+2 

C 

0.071 




H 

0.046 




O 

0.060 




Ag 

0.1445 

FCC 

1.9 

+ 1 

A1 

0.1431 

FCC 

1.5 

+3 

Co 

0.1253 

HCP 

1.8 

+2 

Cr 

0.1249 

BCC 

1.6 

+3 

Fe 

0.1241 

BCC 

1.8 

+2 

Ni 

0.1246 

FCC 

1.8 

+2 

Pd 

0.1376 

FCC 

2.2 

+2 

Pt 

0.1387 

FCC 

2.2 

+2 

Zn 

0.1332 

HCP 

1.6 

+2 


Which of these elements would you expect to 
form the following with copper: 







Questions and Problems * 119 


(a) A substitutional solid solution having 
complete solubility 

(b) A substitutional solid solution of incom¬ 
plete solubility 

(c) An interstitial solid solution 

4.5 For both FCC and BCC crystal structures, 
there are two different types of interstitial 
sites. In each case, one site is larger than the 
other and is normally occupied by impurity 
atoms. For FCC, this larger one is located at 
the center of each edge of the unit cell; it is 
termed an octahedral interstitial site. On the 
other hand, with BCC the larger site type is 
found at 0 \ ^positions—that is,lying on {100} 
faces and situated midway between two unit 
cell edges on this face and one-quarter of the 
distance between the other two unit cell 
edges; it is termed a tetrahedral interstitial site. 
For both FCC and BCC crystal structures, 
compute the radius r of an impurity atom that 
will just fit into one of these sites in terms of 
the atomic radius R of the host atom. 

Specification of Composition 

4.6 Derive the following equations: 

(a) Equation 4.7a 

(b) Equation 4.9a 

(c) Equation 4.10a 

(d) Equation 4.11b 

4.7 What is the composition, in atom percent, of 
an alloy that consists of 30 wt% Zn and 70 
wt% Cu? 

4.8 What is the composition, in weight percent, of 
an alloy that consists of 6 at% Pb and 94 at% 
Sn? 

4.9 Calculate the composition, in weight percent, 
of an alloy that contains 218.0 kg titanium, 
14.6 kg aluminum, and 9.7 kg vanadium. 

4.10 What is the composition, in atom percent, of 
an alloy that contains 98 g tin and 65 g lead? 

4.11 What is the composition, in atom percent, of 
an alloy that contains 99.7 lb m copper, 102 lb m 
zinc, and 2.1 lb m lead? 

4.12 What is the composition, in atom percent, of an 
alloy that consists of 97 wt% Fe and 3 wt% Si? 

4.13 Convert the atom percent composition in 
Problem 4.11 to weight percent. 


4.14 Calculate the number of atoms per cubic 
meter in aluminum. 


4.15 The concentration of carbon in an iron- 
carbon alloy is 0.15 wt%. What is the con¬ 
centration in kilograms of carbon per cubic 
meter of alloy? 

4.16 Determine the approximate density of a high- 
leaded brass that has a composition of 64.5 
wt% Cu, 33.5 wt% Zn, and 2 wt% Pb. 

4.17 Calculate the unit cell edge length for an 85 
wt% Fe-15 wt% V alloy. All of the vanadium 
is in solid solution, and at room temperature 
the crystal structure for this alloy is BCC. 

4.18 Some hypothetical alloy is composed of 12.5 
wt% of metal A and 87.5 wt% of metal B. If 
the densities of metals A and B are 4.27 and 
6.35 g/cm 3 , respectively, whereas their respec¬ 
tive atomic weights are 61.4 and 125.7 g/mol, 
determine whether the crystal structure for 
this alloy is simple cubic, face-centered cubic, 
or body-centered cubic. Assume a unit cell 
edge length of 0.395 nm. 

4.19 For a solid solution consisting of two elements 
(designated as 1 and 2), sometimes it is desir¬ 
able to determine the number of atoms per 
cubic centimeter of one element in a solid 
solution, A l5 given the concentration of that 
element specified in weight percent, C x . This 
computation is possible using the following 
expression: 


v = 


n a c. 


QAi 

Pi 


+ —(100 - Q ) 

Pi 


(4.18) 


where 

N a = Avogadro’s number 
Pi and p 2 = densities of the two elements 
A x = the atomic weight of element 1 


Derive Equation 4.18 using Equation 4.2 and 
expressions contained in Section 4.4. 

4.20 Gold forms a substitutional solid solution 
with silver. Compute the number of gold 
atoms per cubic centimeter for a silver-gold 
alloy that contains 10 wt% Au and 90 wt% 
Ag. The densities of pure gold and silver are 
19.32 and 10.49 g/cm 3 , respectively. 

4.21 Germanium forms a substitutional solid solu¬ 
tion with silicon. Compute the number of 
germanium atoms per cubic centimeter for a 




120 * Chapter 4 / Imperfections in Solids 


germanium-silicon alloy that contains 15 wt% 
Ge and 85 wt% Si. The densities of pure 
germanium and silicon are 5.32 and 2.33 g/cm 3 , 
respectively. 

4.22 Sometimes it is desirable to determine the 
weight percent of one element, C 1? that will 
produce a specified concentration in terms of 
the number of atoms per cubic centimeter, N l9 
for an alloy composed of two types of atoms. 
This computation is possible using the fol¬ 
lowing expression: 


100 

1 + N aP 2 _ Pi 
N \A | Pi 


(4.19) 


where 

N a = Avogadro’s number 
Px and p 2 = densities of the two elements 
Ax and A 2 = the atomic weights of the two 
elements 

Derive Equation 4.19 using Equation 4.2 and 
expressions contained in Section 4.4. 

4.23 Molybdenum forms a substitutional solid so¬ 
lution with tungsten. Compute the weight per¬ 
cent of molybdenum that must be added to 
tungsten to yield an alloy that contains 1.0 X 
10 22 Mo atoms per cubic centimeter. The den¬ 
sities of pure Mo and W are 10.22 and 19.30 
g/cm 3 , respectively. 

4.24 Niobium forms a substitutional solid solution 
with vanadium. Compute the weight percent 
of niobium that must be added to vanadium 
to yield an alloy that contains 1.55 X 10 22 Nb 
atoms per cubic centimeter. The densities of 
pure Nb and V are 8.57 and 6.10 g/cm 3 , 
respectively. 

4.25 Silver and palladium both have the FCC crys¬ 
tal structure, and Pd forms a substitutional 
solid solution for all concentrations at room 
temperature. Compute the unit cell edge 
length for a 75 wt% Ag-25 wt% Pd alloy. The 
room-temperature density of Pd is 12.02 g/cm 3 , 
and its atomic weight and atomic radius are 
106.4 g/mol and 0.138 nm, respectively. 


Dislocations—Linear Defects 

4.26 Cite the relative Burgers vector-dislocation 
line orientations for edge, screw, and mixed 
dislocations. 


Interfacial Defects 

4.27 For an FCC single crystal, would you expect the 
surface energy for a (100) plane to be greater 
or less than that for a (111) plane? Why? (Note: 
You may want to consult the solution to Prob¬ 
lem 3.54 at the end of Chapter 3.) 

4.28 For a BCC single crystal, would you expect the 
surface energy for a (100) plane to be greater 
or less than that for a (110) plane? Why? 
(Note: You may want to consult the solution 
to Problem 3.55 at the end of Chapter 3.) 

4.29 (a) For a given material, would you expect the 
surface energy to be greater than, the same as, 
or less than the grain boundary energy? Why? 

(b) The grain boundary energy of a small- 
angle grain boundary is less than for a high- 
angle one. Why is this so? 

4.30 (a) Briefly describe a twin and a twin 
boundary. 

(b) Cite the difference between mechanical 
and annealing twins. 

4.31 For each of the following stacking sequences 
found in FCC metals, cite the type of planar 
defect that exists: 

(a) ...AB CAB CBA CBA ... 

(b ) ...AB CAB CB CAB C ... 

Now, copy the stacking sequences and indi¬ 
cate the position(s) of planar defect(s) with a 
vertical dashed line. 

Grain Size Determination 

4.32 (a) Using the intercept method, determine the 
average grain size, in millimeters, of the spec¬ 
imen whose microstructure is shown in Fig¬ 
ure 4.14(6); use at least seven straight-line 
segments. 

(b) Estimate the ASTM grain size number for 
this material. 

4.33 (a) Employing the intercept technique, deter¬ 
mine the average grain size for the steel spec¬ 
imen whose microstructure is shown in Fig¬ 
ure 9.25(a); use at least seven straight-line 
segments. 

(b) Estimate the ASTM grain size number for 
this material. 

4.34 For an ASTM grain size of 8, approximately how 
many grains would there be per square inch 




Design Problems * 121 


(a) at a magnification of 100 X, and 

(b) without any magnification? 

4.35 Determine the ASTM grain size number if 25 
grains per square inch are measured at a mag¬ 
nification of 600 X. 

4.36 Determine the ASTM grain size number if 20 
grains per square inch are measured at a mag¬ 
nification of 50 X. 

Spreadsheet Problems 

4.1SS Generate a spreadsheet that allows the user 
to convert the concentration of one element 
of a two-element metal alloy from weight 
percent to atom percent. 


4.2SS Generate a spreadsheet that allows the user 
to convert the concentration of one element 
of a two-element metal alloy from atom per¬ 
cent to weight percent. 

4.3SS Generate a spreadsheet that allows the user 
to convert the concentration of one element 
of a two-element metal alloy from weight 
percent to number of atoms per cubic 
centimeter. 

4.4SS Generate a spreadsheet that allows the user 
to convert the concentration of one element 
of a two-element metal alloy from number 
of atoms per cubic centimeter to weight 
percent. 


DESIGN PROBLEMS 


Specification of Composition 

4.D1 Aluminum-lithium alloys have been devel¬ 
oped by the aircraft industry to reduce the 
weight and improve the performance of its 
aircraft. A commercial aircraft skin material 
having a density of 2.55 g/cm 3 is desired. 
Compute the concentration of Li (in wt%) 
that is required. 


4.D2 Iron and vanadium both have the BCC crys¬ 
tal structure, and V forms a substitutional 
solid solution in Fe for concentrations up to 
approximately 20 wt% V at room tempera¬ 
ture. Determine the concentration in weight 
percent of V that must be added to iron to 
yield a unit cell edge length of 0.289 nm. 



Chapter 5 DlffuSIOn 





The photograph at the top of this page is of a steel gear that has 
been case hardened. Its outer surface layer was selectively hardened 
by a high-temperature heat treatment during which carbon from the 
surrounding atmosphere diffused into the surface. The "case" appears 
as the dark outer rim of that segment of the gear that has been sec¬ 
tioned. This increase in the carbon content raises the surface hardness 
(as explained in Section 10.7), which in turn leads to an improvement 
of wear resistance of the gear. In addition, residual compressive 
stresses are introduced within the case region; these give rise to an 
enhancement of the gear's resistance to failure by fatigue while in 
service (Chapter 8). 

Case-hardened steel gears are used in automobile transmissions, 
similar to the one shown in the photograph directly below the gear. 
(Top: courtesy of Surface Division Midland-Ross; center: courtesy 
Ford Motor Company; bottom right: © BRIAN 
KERSEY/UPI/Landov LLC; bottom inset: © iStock- 
photo.) 


122 • 






WHY Study Diffusion ? 


Materials of all types are often heat-treated to im¬ 
prove their properties. The phenomena that occur 
during a heat treatment almost always involve atomic 
diffusion. Often an enhancement of diffusion rate is 
desired; on occasion measures are taken to reduce it. 
Heat-treating temperatures and times and/or cooling 
rates are often predictable using the mathematics of 
diffusion and appropriate diffusion constants. The steel 
gear shown on page 122 (top) has been case hardened 
(Section 8.10); that is, its hardness and resistance to 
failure by fatigue have been enhanced by diffusing excess 
carbon or nitrogen into the outer surface layer. 


In the processing/structure/properties/performance 
scheme, reasons for studying diffusion are as follows: 

• Diffusional processes (conducted at elevated tem¬ 
peratures) are often utilized to introduce impurity 
atoms into silicon semiconductors. Thus, a knowl¬ 
edge of the time and temperature dependences of 
appropriate diffusion parameters is necessary. 

• Likewise, the heat treatment of steels (and the 
development of their mechanical properties) 
involves diffusion. 


Learning Objectives 

After studying this chapter you should be able to do the following: 

1. Name and describe the two atomic mechanisms concentration of diffusing species at the 

of diffusion. 

2. Distinguish between steady-state and nonsteady- 

state diffusion. 4. 


(a) Write Fick's first and second laws in equa¬ 
tion form and define all parameters. 

(b) Note the kind of diffusion for which each 
of these equations is normally applied. 

Write the solution to Fick's second law for 
diffusion into a semi-infinite solid when the 


surface is held constant. Define all parameters 
in this equation. 

Calculate the diffusion coefficient for some 
material at a specified temperature, given the 
appropriate diffusion constants. 


5.1 INTRODUCTION 

Many reactions and processes that are important in the treatment of materials rely 
on the transfer of mass either within a specific solid (ordinarily on a microscopic 
level) or from a liquid, a gas, or another solid phase. This is necessarily accomplished 
diffusion by diffusion, the phenomenon of material transport by atomic motion. This chap¬ 

ter discusses the atomic mechanisms by which diffusion occurs, the mathematics of 
diffusion, and the influence of temperature and diffusing species on the rate of 
diffusion. 

The phenomenon of diffusion may be demonstrated with the use of a diffu¬ 
sion couple , which is formed by joining bars of two different metals together so 
that there is intimate contact between the two faces; this is illustrated for copper 
and nickel in Figure 5.1, which includes schematic representations of atom posi¬ 
tions and composition across the interface. This couple is heated for an extended 
period at an elevated temperature (but below the melting temperature of both 
metals) and cooled to room temperature. Chemical analysis will reveal a condition 
similar to that represented in Figure 5.2—namely, pure copper and nickel at the 
two extremities of the couple, separated by an alloyed region. Concentrations of 


• 123 




124 * Chapter 5 


interdiffusion 
impurity diffusion 


/ Diffusion 



Figure 5.1 (a) A copper-nickel diffusion couple 
before a high-temperature heat treatment. ( b ) 
Schematic representations of Cu (red circles) and 
Ni (blue circles) atom locations within the diffusion 
couple, (c) Concentrations of copper and nickel as a 
function of position across the couple. 


(c) 


both metals vary with position as shown in Figure 5.2c. This result indicates that 
copper atoms have migrated or diffused into the nickel, and that nickel has dif¬ 
fused into copper. This process, whereby atoms of one metal diffuse into another, 
is termed interdiffusion, or impurity diffusion. 



Diffusion of Cu atoms 


Cu 

Cu-Ni alloy 

Diffusion of Ni atoms 

Ni 


(a) 


Figure 5.2 (a) A copper-nickel diffusion couple 

after a high-temperature heat treatment, showing the 
alloyed diffusion zone. ( b ) Schematic representations 
of Cu (red circles) and Ni (blue circles) atom 
locations within the couple, (c) Concentrations of 
copper and nickel as a function of position across 
the couple. 


(b) 



(c) 





























5.2 Diffusion Mechanisms * 125 


Interdiffusion may be discerned from a macroscopic perspective by changes in 
concentration that occur over time, as in the example for the Cu-Ni diffusion cou¬ 
ple. There is a net drift or transport of atoms from high- to low-concentration regions. 
Diffusion also occurs for pure metals, but all atoms exchanging positions are of the 
self-diffusion same type; this is termed self-diffusion. Of course, self-diffusion is not normally sub¬ 

ject to observation by noting compositional changes. 


5.2 DIFFUSION MECHANISMS 

From an atomic perspective, diffusion is just the stepwise migration of atoms from 
lattice site to lattice site. In fact, the atoms in solid materials are in constant motion, 
rapidly changing positions. For an atom to make such a move, two conditions must 
be met: (1) there must be an empty adjacent site, and (2) the atom must have suf¬ 
ficient energy to break bonds with its neighbor atoms and then cause some lattice 
distortion during the displacement.This energy is vibrational in nature (Section 4.8). 
At a specific temperature some small fraction of the total number of atoms is 
capable of diffusive motion, by virtue of the magnitudes of their vibrational ener¬ 
gies. This fraction increases with rising temperature. 

Several different models for this atomic motion have been proposed; of these 
possibilities, two dominate for metallic diffusion. 

Vacancy Diffusion 

One mechanism involves the interchange of an atom from a normal lattice position 
to an adjacent vacant lattice site or vacancy, as represented schematically in Figure 
vacancy diffusion 5.3a. This mechanism is aptly termed vacancy diffusion. Of course, this process ne¬ 
cessitates the presence of vacancies, and the extent to which vacancy diffusion can 
occur is a function of the number of these defects that are present; significant 


Figure 5.3 

Schematic 
representations of 
(a) vacancy diffusion 
and ( b ) interstitial 
diffusion. 


Motion of a host or 
substitutional atom 



Vacancy 

3 3 0 3 
333 


(a) 

Position of interstitial 
atom before diffusion 



Position of interstitial 
atom after diffusion 



(b) 


126 * Chapter 5 / Diffusion 

concentrations of vacancies may exist in metals at elevated temperatures (Section 
4.2). Because diffusing atoms and vacancies exchange positions, the diffusion of 
atoms in one direction corresponds to the motion of vacancies in the opposite di¬ 
rection. Both self-diffusion and interdiffusion occur by this mechanism; for the lat¬ 
ter, the impurity atoms must substitute for host atoms. 

Interstitial Diffusion 

The second type of diffusion involves atoms that migrate from an interstitial po¬ 
sition to a neighboring one that is empty. This mechanism is found for interdif¬ 
fusion of impurities such as hydrogen, carbon, nitrogen, and oxygen, which have 
atoms that are small enough to fit into the interstitial positions. Host or substi¬ 
tutional impurity atoms rarely form interstitials and do not normally diffuse via 
interstitial diffusion this mechanism. This phenomenon is appropriately termed interstitial diffusion 
(Figure 5.3 b). 

In most metal alloys, interstitial diffusion occurs much more rapidly than dif¬ 
fusion by the vacancy mode, because the interstitial atoms are smaller and thus 
more mobile. Furthermore, there are more empty interstitial positions than vacan¬ 
cies; hence, the probability of interstitial atomic movement is greater than for 
vacancy diffusion. 


5.3 STEADY-STATE DIFFUSION 

Diffusion is a time-dependent process—that is, in a macroscopic sense, the quan¬ 
tity of an element that is transported within another is a function of time. Often it 
is necessary to know how fast diffusion occurs, or the rate of mass transfer. This 
diffusion flux rate is frequently expressed as a diffusion flux (/), defined as the mass (or, equiv¬ 

alently, the number of atoms) M diffusing through and perpendicular to a unit 
cross-sectional area of solid per unit of time. In mathematical form, this may be 
represented as 


Definition of 
diffusion flux 



(5.1a) 


where A denotes the area across which diffusion is occurring and t is the elapsed 
diffusion time. In differential form, this expression becomes 


1 clM 
A dt 


(5.1b) 


steady-state diffusion 


concentration profile 

concentration 

gradient 


The units for J are kilograms or atoms per meter squared per second (kg/m 2 - s or 
atoms/m 2 - s). 

If the diffusion flux does not change with time, a steady-state condition exists. 
One common example of steady-state diffusion is the diffusion of atoms of a gas 
through a plate of metal for which the concentrations (or pressures) of the diffus¬ 
ing species on both surfaces of the plate are held constant. This is represented 
schematically in Figure 5.4a. 

When concentration C is plotted versus position (or distance) within the solid x, 
the resulting curve is termed the concentration profile; the slope at a particular 
point on this curve is the concentration gradient: 

dC 

concentration gradient = —— 

dx 


(5.2a) 



5.3 Steady-State Diffusion * 127 


Figure 5.4 

(a) Steady-state 
diffusion across a 
thin plate. ( b ) A 
linear concentration 
profile for the 
diffusion situation 
in (a). 


Gas at 
pressure P A 




(b) 


(a) 


In the present treatment, the concentration profile is assumed to be linear, as de¬ 
picted in Figure 5.4fo, and 

AC C A - C B 

concentration gradient = —— =- (5.2b) 

Ax x A - x B 


Fick’s first law— 
diffusion flux for 
steady-state diffusion 
(in one direction) 

diffusion coefficient 


Fick’s first law 
driving force 


For diffusion problems, it is sometimes convenient to express concentration in terms 
of mass of diffusing species per unit volume of solid (kg/m 3 or g/cm 3 ). 1 

The mathematics of steady-state diffusion in a single (x) direction is relatively 
simple, in that the flux is proportional to the concentration gradient through the 
expression 


^ dC 
D dx 


(5.3) 


The constant of proportionality D is called the diffusion coefficient, which is ex¬ 
pressed in square meters per second. The negative sign in this expression indicates 
that the direction of diffusion is down the concentration gradient, from a high to a 
low concentration. Equation 5.3 is sometimes called Fick’s first law. 

Sometimes the term driving force is used in the context of what compels a re¬ 
action to occur. For diffusion reactions, several such forces are possible; but when 
diffusion is according to Equation 5.3, the concentration gradient is the driving force. 

One practical example of steady-state diffusion is found in the purification of 
hydrogen gas. One side of a thin sheet of palladium metal is exposed to the impure 
gas composed of hydrogen and other gaseous species such as nitrogen, oxygen, and 
water vapor. The hydrogen selectively diffuses through the sheet to the opposite 
side, which is maintained at a constant and lower hydrogen pressure. 


1 Conversion of concentration from weight percent to mass per unit volume (in kg/m 3 ) is 
possible using Equation 4.9. 










128 * Chapter 5 / Diffusion 


EXAMPLE PROBLEM 5.1 


Diffusion Flux Computation 

A plate of iron is exposed to a carburizing (carbon-rich) atmosphere on one 
side and a decarburizing (carbon-deficient) atmosphere on the other side at 
700°C (1300°F). If a condition of steady state is achieved, calculate the diffu¬ 
sion flux of carbon through the plate if the concentrations of carbon at 
positions of 5 and 10 mm (5 X 1CT 3 and 1CT 2 m) beneath the carburizing sur¬ 
face are 1.2 and 0.8 kg/m 3 , respectively. Assume a diffusion coefficient of 3 X 
1CT 11 m 2 /s at this temperature. 


Solution 

Fick’s first law, Equation 5.3, is utilized to determine the diffusion flux. Sub¬ 
stitution of the values above into this expression yields 


J= -D — -— = -(3 X 10“ n m 2 /s)- ^ 12 


0.8) kg/m 3 


Xa ~ *B 


(5 X 1(T 3 - l(T 2 )m 


= 2.4 X 10 kg/m 2 -s 


5.4 NONSTEADY-STATE DIFFUSION 


Most practical diffusion situations are nonsteady-state ones. That is, the diffusion 
flux and the concentration gradient at some particular point in a solid vary with 
time, with a net accumulation or depletion of the diffusing species resulting. This is 
illustrated in Figure 5.5, which shows concentration profiles at three different dif¬ 
fusion times. Under conditions of nonsteady state, use of Equation 5.3 is no longer 
convenient; instead, the partial differential equation 


dC 

3/ 

2 3C 


D — 

dt 

X ' 

v 3x 


(5.4a) 


Fick’s second law 


Fick’s second law— 
diffusion equation 
for nonsteady-state 
diffusion (in one 
direction) 


known as Fick’s second law, is used. If the diffusion coefficient is independent of 
composition (which should be verified for each particular diffusion situation), Equa¬ 
tion 5.4a simplifies to 


dC _ D d 2 C 
dt ~ dx 2 


(5.4b) 


Solutions to this expression (concentration in terms of both position and time) 
are possible when physically meaningful boundary conditions are specified. 



Figure 5.5 Concentration profiles for 
nonsteady-state diffusion taken at three 
different times, q, t 2 , and t 3 . 


Distance 









5.4 Nonsteady-State Diffusion * 129 


Solution to Fick’s 
second law for the 
condition of constant 
surface concentra¬ 
tion (for a semi¬ 
infinite solid) 


Comprehensive collections of these are given by Crank, and Carslaw and Jaeger 
(see References). 

One practically important solution is for a semi-infinite solid 2 in which the sur¬ 
face concentration is held constant. Frequently, the source of the diffusing species 
is a gas phase, the partial pressure of which is maintained at a constant value. Fur¬ 
thermore, the following assumptions are made: 

1. Before diffusion, any of the diffusing solute atoms in the solid are uniformly 

distributed with concentration of C 0 . 

2. The value of x at the surface is zero and increases with distance into the solid. 

3. The time is taken to be zero the instant before the diffusion process begins. 

These boundary conditions are simply stated as 
For t = 0, C = C 0 at 0 < x < o° 

For t > 0, C = C s (the constant surface concentration) at x = 0 
C = C 0 at x = oo 

Application of these boundary conditions to Equation 5.4b yields the solution 

c, - c 0 ° = 1 “ erf (2^) (5 - 5) 

where C x represents the concentration at depth x after time t. The expression 
erf(x/2 \/ r Dt) is the Gaussian error function, 3 values of which are given in mathe¬ 
matical tables for various x/2 \TDt values; a partial listing is given in Table 5.1. The 


Table 5.1 Tabulation of Error Function Values 


z 

erfiz) 

z 

erfiz) 

z 

erfiz) 

0 

0 

0.55 

0.5633 

1.3 

0.9340 

0.025 

0.0282 

0.60 

0.6039 

1.4 

0.9523 

0.05 

0.0564 

0.65 

0.6420 

1.5 

0.9661 

0.10 

0.1125 

0.70 

0.6778 

1.6 

0.9763 

0.15 

0.1680 

0.75 

0.7112 

1.7 

0.9838 

0.20 

0.2227 

0.80 

0.7421 

1.8 

0.9891 

0.25 

0.2763 

0.85 

0.7707 

1.9 

0.9928 

0.30 

0.3286 

0.90 

0.7970 

2.0 

0.9953 

0.35 

0.3794 

0.95 

0.8209 

2.2 

0.9981 

0.40 

0.4284 

1.0 

0.8427 

2.4 

0.9993 

0.45 

0.4755 

1.1 

0.8802 

2.6 

0.9998 

0.50 

0.5205 

1.2 

0.9103 

2.8 

0.9999 


2 A bar of solid is considered to be semi-infinite if none of the diffusing atoms reaches the 
bar end during the time over which diffusion takes place. A bar of length l is considered to 
be semi-infinite when / > 10 \^Dt. 

3 This Gaussian error function is defined by 


erf(z) 


2 

V77 


' dy 


where x/2 \fDt has been replaced by the variable z. 










130 


Chapter 5 / Diffusion 


Figure 5.6 Concentration profile for 
nonsteady-state diffusion; concentration 
parameters relate to Equation 5.5. 



concentration parameters that appear in Equation 5.5 are noted in Figure 5.6, a 
concentration profile taken at a specific time. Equation 5.5 thus demonstrates the 
relationship between concentration, position, and time—namely, that C x , being a 
function of the dimensionless parameter x/VZ5f, may be determined at any time 
and position if the parameters C 0 , C s , and D are known. 

Suppose that it is desired to achieve some specific concentration of solute, C l5 
in an alloy; the left-hand side of Equation 5.5 now becomes 

q - c 0 

—-—- = constant 

q- C 0 

This being the case, the right-hand side of this same expression is also a constant, 
and subsequently 


x 

2 VDt 


= constant 


(5.6a) 


or 


x 

—- = constant 
Dt 


(5.6b) 


Some diffusion computations are thus facilitated on the basis of this relation¬ 
ship, as demonstrated in Example Problem 5.3. 


carburizing 


EXAMPLE PROBLEM 5.2 


Nonsteady-State Diffusion Time Computation I 

For some applications, it is necessary to harden the surface of a steel (or 
iron-carbon alloy) above that of its interior. One way this may be accom¬ 
plished is by increasing the surface concentration of carbon in a process termed 
carburizing; the steel piece is exposed, at an elevated temperature, to an at¬ 
mosphere rich in a hydrocarbon gas, such as methane (CH 4 ). 

Consider one such alloy that initially has a uniform carbon concentration 
of 0.25 wt% and is to be treated at 950°C (1750°F). If the concentration of
