Repository: axyco2004-cyber/axyco2004-cyber-chemistry-chatbot-rgb

# 🧪 Chemistry Chatbot

An interactive Java-based chatbot application that helps students learn chemistry by answering questions about various chemistry topics.

## 📖 About

Chemistry Chatbot is an educational tool that provides instant answers to chemistry questions. It uses a comprehensive knowledge base covering key chemistry concepts and employs intelligent keyword matching to understand and respond to student queries.

### Sample Interaction

```
💬 You: What is an atom?
🤖 Bot: An atom is the smallest unit of matter that retains the properties 
of an element. It consists of a nucleus containing protons and neutrons, 
surrounded by electrons in energy levels or shells.

💬 You: topics

File: materials-science-textbook.txt (part 10 of 63)
MATERIALS SCIENCE AND ENGINEERING 
carbon at the surface is suddenly brought to and maintained at 1.20 wt%, how 
long will it take to achieve a carbon content of 0.80 wt% at a position 0.5 mm 
below the surface? The diffusion coefficient for carbon in iron at this tem¬ 
perature is 1.6 X 10 -11 m 2 /s; assume that the steel piece is semi-infinite. 













5.4 Nonsteady-State Diffusion * 131 


Solution 

Because this is a nonsteady-state diffusion problem in which the surface com¬ 
position is held constant, Equation 5.5 is used. Values for all the parameters 
in this expression except time t are specified in the problem as follows: 


Thus, 


Q- Cp 

C s — c 0 


C 0 = 0.25 wt% C 
C s = 1.20 wt% C 
C x = 0.80 wt% C 
x = 0.50 mm = 5 X 10 -4 m 
D = 1.6 X 10" 11 m 2 /s 


0.80 - 0.25 
1.20 - 0.25 



(5 X 10" 4 m) 
2V(1.6 X 10" n m 2 /s)(r)- 


0.4210 


erf 


62.5 s 1/2 \ 

Vt ) 


We must now determine from Table 5.1 the value of z for which the error 
function is 0.4210. An interpolation is necessary, as 


z 

erf(z) 

0.35 

0.3794 

z 

0.4210 

0.40 

0.4284 

z - 0.35 

0.4210 - 0.3794 

0.40 - 0.35 

“ 0.4284 - 0.3794 


Therefore, 


and solving for t , 


z = 0.392 


62.5 s 1/2 

Vt 


0.392 


/ 62.5 s 1/2 V 
V 0.392 J 


= 25,400 s = 7.1 h 


EXAMPLE PROBLEM 5.3 


Nonsteady-State Diffusion Time Computation II 

The diffusion coefficients for copper in aluminum at 500 and 600°C are 4.8 X 
10 -14 and 5.3 X 10 13 m 2 /s, respectively. Determine the approximate time at 
500°C that will produce the same diffusion result (in terms of concentration 
of Cu at some specific point in Al) as a 10-h heat treatment at 600°C. 

Solution 

This is a diffusion problem in which Equation 5.6b may be employed. The 
composition in both diffusion situations will be equal at the same position (i.e., 
x is also a constant), thus 




















132 * Chapter 5 / Diffusion 


Dt = constant 

at both temperatures. That is, 


or 


£*500 ^500 ~~ £>600 ^600 


Anofroo (5-3 X lQ- 13 m 2 /s)(10 h) 
£>500 4.8 X 10“ 14 m 2 /s 


110.4 h 


(5.7) 


5.5 FACTORS THAT INFLUENCE DIFFUSION 

Diffusing Species 

The magnitude of the diffusion coefficient D is indicative of the rate at which atoms 
diffuse. Coefficients, both self- and interdiffusion, for several metallic systems are 
listed in Table 5.2. The diffusing species as well as the host material influence the 
diffusion coefficient. For example, there is a significant difference in magnitude between 
self-diffusion and carbon interdiffusion in a iron at 500°C, the D value being greater 
for the carbon interdiffusion (3.0 X 10“ 21 vs. 2.4 X 10 12 m 2 /s).This comparison also 
provides a contrast between rates of diffusion via vacancy and interstitial modes as 
discussed earlier. Self-diffusion occurs by a vacancy mechanism, whereas carbon dif¬ 
fusion in iron is interstitial. 

Temperature 

Temperature has a most profound influence on the coefficients and diffusion rates. 
For example, for the self-diffusion of Fe in a- Fe, the diffusion coefficient increases 
approximately six orders of magnitude (from 3.0 X 10 -21 to 1.8 X 10 -15 m 2 /s) in ris¬ 
ing temperature from 500°C to 900°C (Table 5.2). The temperature dependence of 


Table 5.2 A Tabulation of Diffusion Data 


Diffusing 

Species 

Host Metal 

D Q (m 2 /s) 

Activation Energy Q d 

Calculated Value 

kJ/mol 

eV/atom 

T(°C) 

D(m 2 /s) 

Fe 

a -Fe 

2.8 x 10" 4 

251 

2.60 

500 

3.0 x 10- 21 


(BCC) 




900 

1.8 x 10~ 15 

Fe 

y-Fe 

5.0 x 10~ 5 

284 

2.94 

900 

1.1 x 10- 17 


(FCC) 




1100 

7.8 x 10~ 16 

C 

a -Fe 

6.2 x 10“ 7 

80 

0.83 

500 

2.4 x 10“ 12 






900 

1.7 x 10~ 10 

C 

y-Fe 

2.3 X 10“ 5 

148 

1.53 

900 

5.9 x 10“ 12 






1100 

5.3 x 10“ n 

Cu 

Cu 

7.8 x 10“ 5 

211 

2.19 

500 

4.2 x 10“ 19 

Zn 

Cu 

2.4 X 10“ 5 

189 

1.96 

500 

4.0 x 10“ 18 

A1 

A1 

2.3 X 10“ 4 

144 

1.49 

500 

4.2 x 10“ 14 

Cu 

A1 

6.5 x 10~ 5 

136 

1.41 

500 

4.1 x 10~ 14 

Mg 

A1 

1.2 x 10" 4 

131 

1.35 

500 

1.9 x 10- 13 

Cu 

Ni 

2.7 x 10~ 5 

256 

2.65 

500 

1.3 x 10~ 22 


Source: E. A. Brandes and G. B. Brook (Editors), Smithells Metals Reference Book, 7th edition, Butterworth- 
Heinemann, Oxford, 1992. 










5.5 Factors That Influence Diffusion * 133 


the diffusion coefficients is 


Dependence of the / Q d \ 

diffusion coefficient D = Doexpl-) (5-8) 

on temperature V R1 J 

where 

D 0 = a temperature-independent preexponential (m 2 /s) 
activation energy Q d = the activation energy for diffusion (J/mol or eV/atom) 

R = the gas constant, 8.31 J/mol-K or 8.62 X 10 -5 eV/atom-K 
T = absolute temperature (K) 

The activation energy may be thought of as that energy required to produce 
the diffusive motion of one mole of atoms. A large activation energy results in a 
relatively small diffusion coefficient. Table 5.2 also contains a listing of D 0 and Q d 
values for several diffusion systems. 

Taking natural logarithms of Equation 5.8 yields 

In D = lnD 0 - (5.9a) 

or, in terms of logarithms to the base 10, 

log D = log£> 0 - ( 5 - 9b ) 

Because D 0 , Q d , and R are all constants, Equation 5.9b takes on the form of an 
equation of a straight line: 

y = b + mx 

where y and x are analogous, respectively, to the variables log D and 1 IT. Thus, if 
log D is plotted versus the reciprocal of the absolute temperature, a straight line 
should result, having slope and intercept of - Q d l23R and log D 0 , respectively. This 
is, in fact, the manner in which the values of Q d and D 0 are determined experi¬ 
mentally. From such a plot for several alloy systems (Figure 5.7), it may be noted 
that linear relationships exist for all cases shown. 



Check 5.1 


Rank the magnitudes of the diffusion coefficients from greatest to least for the fol¬ 
lowing systems: 


N in Fe at 700°C 


Cr in Fe at 700°C 


N in Fe at 900°C 


Cr in Fe at 900°C 

Now justify this ranking. {Note: Both Fe and Cr have the BCC crystal structure, and 
the atomic radii for Fe, Cr, and N are 0.124, 0.125, and 0.065 nm, respectively. You 
may also want to refer to Section 4.3.) 

[The answer may be found at www.wiley.com/college/callister (Student Companion Site).] 






134 * Chapter 5 / Diffusion 

Temperature (°C) 

1500 12001000 800 600 500 400 300 

IO " 8 

icr 10 

5 icr 12 

c\] 

§ 

£= 
a; 

1 icr 14 

o 
o 
£= 
o 

CO 

5 10 -16 

io- 18 

icr 20 

0.5 1.0 1.5 2.0 

Reciprocal temperature (1000/K) 

Figure 5.7 Plot of the logarithm of the diffusion coefficient versus the reciprocal of absolute 
temperature for several metals. [Data taken from E. A. Brandes and G. B. Brook (Editors), 
Smithells Metals Reference Book, 7th edition, Butterworth-Heinemann, Oxford, 1992.] 


Concept Check 5.2 

Consider the self-diffusion of two hypothetical metals A and B. On a schematic 
graph of In D versus 1 IT, plot (and label) lines for both metals given that D 0 ( A) > 
A>( B ) and also that Q d ( A) > Q d { B). 

[The answer may be found at www.wiley.com/college/callister (Student Companion Site).] 




EXAMPLE PROBLEM 5.4 


Diffusion Coefficient Determination 

Using the data in Table 5.2, compute the diffusion coefficient for magnesium 
in aluminum at 550°C. 


Solution 

This diffusion coefficient may be determined by applying Equation 5.8; the 
values of D 0 and Q d from Table 5.2 are 1.2 X IO -4 m 2 /s and 131 kJ/mol, re¬ 
spectively. Thus, 


D = (1.2 X 10“ 4 m 2 /s) exp 
= 5.8 X 10“ 13 m 2 /s 


(131,000 J/mol) 

(8.31 J/mol • K)(550 + 273 K) 












5.5 Factors That Influence Diffusion * 135 


EXAMPLE PROBLEM 5.5 


VMSE 



D Q and g^from 
Experimental Data 


Diffusion Coefficient Activation Energy 
and Preexponential Calculations 

In Figure 5.8 is shown a plot of the logarithm (to the base 10) of the diffusion 
coefficient versus reciprocal of absolute temperature, for the diffusion of copper 
in gold. Determine values for the activation energy and the preexponential. 


Solution 

From Equation 5.9b the slope of the line segment in Figure 5.8 is equal to 
-Q d /23R, and the intercept at 1 IT = 0 gives the value of logD 0 . Thus, the 
activation energy may be determined as 


Q d = —2.3R (slope) = -2.31? 


A(logD) 



log A ~ log £>2 

_1 _ 1 _ 

Ti % J 


where D 1 and D 2 are the diffusion coefficient values at l/7\ and 1/T 2 , respec¬ 
tively. Let us arbitrarily take 1/7"! = 0.8 X 10 -3 (K) _1 and 1/T 2 = 1.1 X 10 -3 
(K) _1 . We may now read the corresponding log D x and log D 2 values from the 
line segment in Figure 5.8. 

[Before this is done, however, a parenthetic note of caution is offered. The 
vertical axis in Figure 5.8 is scaled logarithmically (to the base 10); however, 
the actual diffusion coefficient values are noted on this axis. For example, for 
D = 10 -14 m 2 /s, the logarithm of D is -14.0, not 10 -14 . Furthermore, this log¬ 
arithmic scaling affects the readings between decade values; for example, at a 
location midway between 10 -14 and 10 -15 , the value is not 5 X 10 -15 but, rather, 
10“ 145 = 3.2 X 10“ 15 .] 



Figure 5.8 Plot of the 
logarithm of the diffusion 
coefficient versus the 
reciprocal of absolute 
temperature for the 
diffusion of copper in gold. 


Reciprocal temperature (1000/K) 

















136 


Chapter 5 / Diffusion 


Thus, from Figure 5.8, at 1 IT 1 = 0.8 X 10 -3 (K) _1 , log D 1 = -12.40, while 
for 1/T 2 = 1.1 X 10 -3 (K) _1 , log D 2 = -15.45, and the activation energy, as 
determined from the slope of the line segment in Figure 5.8, is 


Qd = -2.3 R 


log £>i - logD 2 




1 _ 

T 2 


= -2.3(8.31 J/mol-K) 


-12.40 - (-15.45) 


' 0.8 X 10“ 3 (K) _1 
= 194,000 J/mol = 194 kJ/mol 


1.1 X 10“ 3 (K) 


\-l 


Now, rather than trying to make a graphical extrapolation to determine 
D 0 , a more accurate value is obtained analytically using Equation 5.9b, and a 
specific value of D (or log D) and its corresponding T (or 1 IT) from Figure 
5.8. Because we know that log D =-15.45 at 1IT = 1.1 X 10 -3 (K) _1 , then 

iogD » - ,o8 ° + Ski?) 


= -15.45 + 


(194,000 J/mol)(l.l X 10“ 3 [K]“ 1 ) 
(2.3)(8.31 J/mol-K) 


= -4.28 


Thus, D 0 = 10“ 4 - 28 m 2 /s = 5.2 X 10“ 5 m 2 /s. 




DESIGN EXAMPLE 5.1 


Diffusion Temperature-Time Heat Treatment Specification 

The wear resistance of a steel gear is to be improved by hardening its surface. 
This is to be accomplished by increasing the carbon content within an outer 
surface layer as a result of carbon diffusion into the steel; the carbon is to be 
supplied from an external carbon-rich gaseous atmosphere at an elevated and 
constant temperature. The initial carbon content of the steel is 0.20 wt%, 
whereas the surface concentration is to be maintained at 1.00 wt%. For this 
treatment to be effective, a carbon content of 0.60 wt% must be established at 
a position 0.75 mm below the surface. Specify an appropriate heat treatment 
in terms of temperature and time for temperatures between 900 and 1050°C. 
Use data in Table 5.2 for the diffusion of carbon in y-iron. 


Solution 

Because this is a nonsteady-state diffusion situation, let us first of all employ 
Equation 5.5, utilizing the following values for the concentration parameters: 

C 0 = 0.20 wt% C 
C s = 1.00 wt% C 
C r = 0.60 wt% C 














5.6 Diffusion in Semiconducting Materials 


137 


Therefore 


C x - C 0 _ 0,60 - 0.20 
C, - C n ~~ 1.00 - 0.20 


1 erf ( 2 v^) 


and thus 


0.5 = erf( —^=) 

\2VDtJ 

Using an interpolation technique as demonstrated in Example Problem 5.2 and 
the data presented in Table 5.1, 


iVot 


= 0.4747 


(5.10) 


The problem stipulates that x = 0.75 mm = 7.5 X 10 4 m. Therefore 

7.5 X 10“ 4 m 


2 VDt 


This leads to 


= 0.4747 


Dt = 6.24 X 10“ 7 m 2 


Furthermore, the diffusion coefficient depends on temperature according to 
Equation 5.8; and, from Table 5.2 for the diffusion of carbon in y-iron, D 0 = 
2.3 X 10 -5 m 2 /s and Q d = 148,000 J/mol. Hence 

or 

RT 

148,000 J/mol _ _ 7 2 


Dt = Z) 0 exP(-^ )(0 = 6.24 X 10 7 m 2 


(2.3 X 10 _5 m 2 /s) exp 
and, solving for the time t , 


t( ins) = 


(8.31 J/mol-K )(T)_ 
0.0271 


(t) = 6.24 X 10“ 7 m 


exp 


17,810 

T 


Thus, the required diffusion time may be computed for some specified temper¬ 
ature (in K). The following table gives t values for four different temperatures 
that lie within the range stipulated in the problem. 


Temperature 

(°C) 

Time 

s 

h 

900 

106,400 

29.6 

950 

57,200 

15.9 

1000 

32,300 

9.0 

1050 

19,000 

5.3 



5.6 DIFFUSION IN SEMICONDUCTING MATERIALS 

One technology that applies solid-state diffusion is the fabrication of semiconductor 
integrated circuits (ICs) (Section 18.15). Each integrated circuit chip is a thin square 
wafer having dimensions on the order of 6 mm by 6 mm by 0.4 mm; furthermore, 


















138 * Chapter 5 / Diffusion 


millions of interconnected electronic devices and circuits are embedded in one of the 
chip faces. Single-crystal silicon is the base material for most ICs. In order for these IC 
devices to function satisfactorily, very precise concentrations of an impurity (or impu¬ 
rities) must be incorporated into minute spatial regions in a very intricate and detailed 
pattern on the silicon chip; one way this is accomplished is by atomic diffusion. 

Normally two heat treatments are used in this process. In the first, or predepo¬ 
sition step, impurity atoms are diffused into the silicon, often from a gas phase, the 
partial pressure of which is maintained constant. Thus, the surface composition of 
the impurity also remains constant over time, such that impurity concentration 
within the silicon is a function of position and time according to Equation 5.5. Pre¬ 
deposition treatments are normally carried out within the temperature range of 900 
and 1000°C and for times typically less than one hour. 

The second treatment, sometimes called drive-in diffusion, is used to transport 
impurity atoms farther into the silicon in order to provide a more suitable concen¬ 
tration distribution without increasing the overall impurity content. This treatment 
is carried out at a higher temperature than the predeposition one (up to about 
1200°C), and also in an oxidizing atmosphere so as to form an oxide layer on the 
surface. Diffusion rates through this Si0 2 layer are relatively slow, such that very 
few impurity atoms diffuse out of and escape from the silicon. Schematic concen¬ 
tration profiles taken at three different times for this diffusion situation are shown 
in Figure 5.9; these profiles may be compared and contrasted to those in Figure 5.5 
for the case wherein the surface concentration of diffusing species is held constant. 
In addition, Figure 5.10 compares (schematically) concentration profiles for prede¬ 
position and drive-in treatments. 

If we assume that the impurity atoms introduced during the predeposition treat¬ 
ment are confined to a very thin layer at the surface of the silicon (which, of course, 



Figure 5.9 Schematic concentration profiles 
for drive-in diffusion of semiconductors at 
three different times, t x , t 2 , and t 3 . 


Distance 



Figure 5.10 Schematic concentration 
profiles taken after (1) predeposition and (2) 
drive-in diffusion treatments for 
semiconductors. Also shown is the junction 
depth, Xj. 


Distance into silicon (x) 








5.6 Diffusion in Semiconducting Materials * 139 


is only an approximation), then the solution to Fick’s second law (Equation 5.4b) 
takes the form 



(5.11) 


Here Q 0 represents the total amount of impurities in the solid that were introduced 
during the predeposition treatment (in number of impurity atoms per unit area); 
all other parameters in this equation have the same meanings as previously. Fur¬ 
thermore, it can be shown that 



(5.12) 


where C s is the surface concentration for the predeposition step (Figure 5.10), which 
was held constant, D p is the diffusion coefficient, and t p is the predeposition treat¬ 
ment time. 

Another important diffusion parameter is junction depth, x r It represents the 
depth (i.e., value of x) at which the diffusing impurity concentration is just equal to 
the background concentration of that impurity in the silicon ( C B ) (Figure 5.10). For 
drive-in diffusion Xj may be computed using the following expression: 



(5.13) 


Here D d and t d represent, respectively, the diffusion coefficient and time for the 
drive-in treatment. 

EXAMPLE PROBLEM 5.6 


Diffusion of Boron into Silicon 

Boron atoms are to be diffused into a silicon wafer using both predeposition 
and drive-in heat treatments; the background concentration of B in this silicon 
material is known to be 1 X 10 20 atoms/m 3 . The predeposition treatment is to 
be conducted at 900°C for 30 minutes; the surface concentration of B is to be 
maintained at a constant level of 3 X 10 26 atoms/m 3 . Drive-in diffusion will be 
carried out at 1100°C for a period of 2 h. For the diffusion coefficient of B in 
Si, values of Q^and D 0 are 3.87 eV/atom and 2.4 X ICE 3 m 2 /s, respectively. 

(a) Calculate the value of Q 0 . 

(b) Determine the value of Xj for the drive-in diffusion treatment. 

(c) Also for the drive-in treatment, compute the concentration of B atoms at 
a position 1 jxm below the surface of the silicon wafer. 

Solution 

(a) The value of Q 0 is calculated using Equation 5.12. However, before this 
is possible, it is first necessary to determine the value of D for the pre¬ 
deposition treatment [D p at T = T p = 900°C (1173 K)] using Equation 5.8. 
{Note: For the gas constant R in Equation 5.8, we use Boltzmann’s constant 
k, which has a value of 8.62 X 1CT 5 eV/atom-K). Thus 













140 * Chapter 5 / Diffusion 


= (2.4 X 10 3 m 2 /s)exp 


3.87 eV/atom 


(8.62 X 10“ 5 eV/atom-K)(1173 K)J 
= 5.73 X 10“ 20 m 2 /s 


The value of Q 0 may be determined as follows: 


Go - 2C S 


®pip 


(2)(3 X 10 26 atoms/m 


(5.73 X 10 20 m 2 /s)(30 min)(60 s/min) 

IT 


= 3.44 X 10 18 atoms/m 2 

(b) Computation of the junction depth requires that we use Equation 5.13. 
However, before this is possible it is necessary to calculate D at the tem¬ 
perature of the drive-in treatment \D d at 1100°C (1373 K)]. Thus, 

3.87 eV/atom 


D d = (2.4 X 10 3 m 2 /s)exp 


(8.62 X 10“ 5 eV/atom-K)(1373 K)J 
= 1.51 X 10“ 17 m 2 /s 


Now, from Equation 5.13, 


(4D d td) In 


Go 


C b VttD ( 


1/2 


d l d 7 J 


In 


(4)(1.51 X 10“ 17 m 2 /s)(7200 s) X 


3.44 X 10 18 atoms/m 2 

(1 X 10 20 atoms/m 3 ) V(ir)(1.51 X 10“ 17 m 2 /s)(7200s) 


1/2 


= 2.19 X 10“ 6 m = 2.16 jxm 

(c) At x = 1 fxm for the drive-in treatment, we compute the concentration of 
B atoms using Equation 5.11 and values for Q 0 and D d determined pre¬ 
viously as follows: 


C(x,t) = 


3.44 X 10 18 atoms/nr 


Qo 


VttD, 


rexp 


4 Djt 


V(tj-)(1.51 X 10 -17 m 2 /s)(7200 s) 


exp 


(1 X 10“ 6 m) 2 

(4)(1.51 X 10 -17 m 2 /s)(7200 s) J 


= 5.90 X 10 23 atoms/m 


MATERIALS OF 

IMPORTANCE 

Aluminum for Integrated Circuit Interconnects 

Oubsequent to the predeposition and drive-in 
Oheat treatments just described, another impor¬ 
tant step in the IC fabrication process is the 

deposition of very thin and narrow conducting 
circuit paths to facilitate the passage of current 
from one device to another; these paths are called 


































5.6 Diffusion in Semiconducting Materials * 141 


interconnects, and several are shown in Figure 5.11, 
a scanning electron micrograph of an IC chip. Of 
course the material to be used for interconnects 
must have a high electrical conductivity—a metal, 
because, of all materials, metals have the highest 
conductivities. Table 5.3 cites values for silver, 
copper, gold, and aluminum, the most conductive 
metals. On the basis of these conductivities, and 
discounting material cost, Ag is the metal of 
choice, followed by Cu, Au, and Al. 

Once these interconnects have been de¬ 
posited, it is still necessary to subject the IC chip 
to other heat treatments, which may run as high as 
500°C. If, during these treatments, there is signifi¬ 
cant diffusion of the interconnect metal into the 
silicon, the electrical functionality of the IC will be 
destroyed. Thus, because the extent of diffusion is 
dependent on the magnitude of the diffusion co¬ 
efficient, it is necessary to select an interconnect 
metal that has a small value of D in silicon. Fig¬ 
ure 5.12 plots the logarithm of D versus 1 IT for the 
diffusion, into silicon, of copper, gold, silver, and 
aluminum. Also, a dashed vertical line has been 
constructed at 500°C, from which values of D for 
the four metals are noted at this temperature. Here 
it may be seen that the diffusion coefficient for alu¬ 
minum in silicon (2.5 X 1CT 21 m 2 /s) is at least four 
orders of magnitude (i.e., a factor of 10 4 ) lower than 
the values for the other three metals. 

Interconnects 



Figure 5.11 Scanning electron micrograph of an 
integrated circuit chip, on which is noted aluminum 
interconnect regions. Approximately 2000 X. 
(Photograph courtesy of National Semiconductor 
Corporation.) 


Table 5.3 

Room-Temperature Electrical Con¬ 
ductivity Values for Silver, Copper, 
Gold, and Aluminum (the Four 

Most Conductive Metals) 


Electrical Conductivity 

Metal 

[(ohm-meters) 1 ] 

Silver 

6.8 x 10 7 

Copper 

6.0 X 10 7 

Gold 

4.3 X 10 7 

Aluminum 

3.8 X 10 7 


Aluminum is indeed used for interconnects 
in some integrated circuits; even though its elec¬ 
trical conductivity is slightly lower than the val¬ 
ues for silver, copper, and gold, its extremely low 
diffusion coefficient makes it the material of 
choice for this application. An aluminum-copper- 
silicon alloy (94.5 wt% Al-4 wt% Cu-1.5 wt% Si) 
is sometimes also used for interconnects; it not 
only bonds easily to the surface of the chip, but 
is also more corrosion resistant than pure alu¬ 
minum. 

More recently, copper interconnects have also 
been used. However, it is first necessary to deposit 
a very thin layer of tantalum or tantalum nitride 
beneath the copper, which acts as a barrier to de¬ 
ter diffusion of Cu into the silicon. 


Temperature (°C) 

1200 1000 900 800 700 600 500 400 



Figure 5.12 Logarithm of D-versus-l/T (K) curves 
(lines) for the diffusion of copper, gold, silver, and 
aluminum in silicon. Also noted are D values at 
500°C. 












142 * Chapter 5 / Diffusion 

5.7 OTHER DIFFUSION PATHS 

Atomic migration may also occur along dislocations, grain boundaries, and exter¬ 
nal surfaces. These are sometimes called “ short-circuit ” diffusion paths inasmuch as 
rates are much faster than for bulk diffusion. However, in most situations short-circuit 
contributions to the overall diffusion flux are insignificant because the cross- 
sectional areas of these paths are extremely small. 

SUMMARY 


Introduction 

• Solid-state diffusion is a means of mass transport within solid materials by step¬ 
wise atomic motion. 

• The term interdiffusion refers to the migration of impurity atoms; for host atoms, 
the term self-diffusion is used. 

Diffusion Mechanisms 

• Two mechanisms for diffusion are possible: vacancy and interstitial. 

Vacancy diffusion occurs via the exchange of an atom residing on a normal 
lattice site with an adjacent vacancy. 

For interstitial diffusion, an atom migrates from one interstitial position to 
an empty adjacent one. 

• For a given host metal, interstitial atomic species generally diffuse more rapidly. 

Steady-State Diffusion 

• Diffusion flux is defined in terms of mass of diffusing species, cross-sectional area, 
and time according to Equation 5.1a. 

• Concentration profile is represented as a plot of concentration versus distance 
into the solid material. 

• Concentration gradient is the slope of the concentration profile curve at some 
specific point. 

• The diffusion condition for which the flux is independent of time is known as 
steady state. 

• For steady-state diffusion, diffusion flux is proportional to the negative of the 
concentration gradient according to Fick’s first law, Equation 5.3. 

• The driving force for steady-state diffusion is the concentration gradient ( dC/dx ). 

Nonsteady-State Diffusion 

• For nonsteady-state diffusion, there is a net accumulation or depletion of diffusing 
species and the flux is dependent on time. 

• The mathematics for nonsteady state in a single (x) direction (and when the 
diffusion coefficient is independent of concentration) are described by Fick’s 
second law, Equation 5.4b. 

• For a constant surface composition boundary condition, the solution to Fick’s 
second law (Equation 5.4b) is Equation 5.5, which involves the Gaussian error 
function (erf). 

Factors That Influence Diffusion 

• The magnitude of the diffusion coefficient is indicative of the rate of atomic mo¬ 
tion and depends on both host and diffusing species as well as on temperature. 

• The diffusion coefficient is a function of temperature according to Equation 5.8. 




Summary * 143 


Diffusion in Semiconducting Materials 

• The two heat treatments that are used to diffuse impurities into silicon during 
integrated circuit fabrication are predeposition and drive-in. 

During predeposition, impurity atoms are diffused into the silicon, often from 
a gas phase, the partial pressure of which is maintained constant. 

For the drive-in step, impurity atoms are transported deeper into the silicon 
so as to provide a more suitable concentration distribution without increas¬ 
ing the overall impurity content. 

• Integrated circuit interconnects are normally made of aluminum—instead of met¬ 
als such as copper, silver, and gold that have higher electrical conductivities—on 
the basis of diffusion considerations. During high-temperature heat treatments, 
interconnect metal atoms diffuse into the silicon; appreciable concentrations will 
compromise the chip’s functionality. 


Equation Summary 


Equation 

Number 

Equation 

Solving for 

Page 

Number 

5.1a 

j=f 

At 

Diffusion flux 

126 

5.3 

^ dC 

1 ~ D dx 

Fick’s first law—diffusion flux for steady-state diffusion 

127 

5.4b 

dC d 2 C 

dt~ dx 2 

Fick’s second law—for nonsteady-state diffusion 

128 

5.5 

C x - c 0 1 J X \ 

Q-C 0 \2VdJ 

Solution to Fick’s second law—for constant surface composition 

129 

5.8 


Temperature dependence of diffusion coefficient 

133 


List of Symbols 


Symbol Meaning 

A Cross-sectional area perpendicular to direction of diffusion 

C Concentration of diffusing species 

C 0 Initial concentration of diffusing species prior to the onset of the diffusion process 

C s Surface concentration of diffusing species 

C x Concentration at position x after diffusion time t 

D Diffusion coefficient 

D 0 Temperature-independent constant 

M Mass of material diffusing 

Q d Activation energy for diffusion 

R Gas constant (8.31 J/mol • K) 

t Elapsed diffusion time 

x Position coordinate (or distance) measured in the direction of diffusion, 

normally from a solid surface 














144 * Chapter 5 / Diffusion 


Processing/Structure/Properties/Performance Summary 

Diffusion in semiconducting materials was discussed in Section 5.6. For both pre¬ 
deposition and drive-in treatments, diffusion is nonsteady-state —solutions to 
Fick’s second law were provided for both. Nonsteady-state diffusion and these 
treatments are two of the processing components for silicon, as noted in the 
following diagram: 


Silicon 

Nonsteady-state diffusion 

Diffusion in semiconductors 

(Processing) 

(Chapter 5) 

(Chapter 5) 


In the design of heat treatments to be used for introducing impurities into 
semiconductors (i.e., doping, Chapter 18), and, in addition, in the production of 
steel alloys (Chapter 10), an understanding of the temperature dependence of the 
diffusion coefficient (i.e., Equation 5.8) is essential. The following diagrams illus¬ 
trate the preceding relationships for these two materials. 


Silicon 

(Processing) 


Temperature dependence 

Diffusion in semiconductors 

of diffusion coefficient 

-► (impurity doping) 

(Chapter 5) 

(Chapters 5 and 18) 


Iron-Carbon 

Alloys (Steels) 

(Processing) 

Temperature dependence / 
of diffusion 
(Chapter 5) 

Isothermal transformation 
diagrams 
(Chapter 10) 

Tempering (tempered 
martensite) 

(Chapter 10) 

Important Terms and Concepts 


activation energy 

diffusion coefficient 

interstitial diffusion 

carburizing 

diffusion flux 

nonsteady-state diffusion 

concentration gradient 

driving force 

self-diffusion 

concentration profile 

Fick’s first and second laws 

steady-state diffusion 


diffusion interdiffusion (impurity diffusion) vacancy diffusion 


REFERENCES 


Carslaw, H. S., and J. C. Jaeger, Conduction of Heat 
in Solids , 2nd edition, Oxford University Press, 
Oxford, 1986. 

Crank, J., The Mathematics of Diffusion , Oxford 
University Press, Oxford, 1980. 

Gale, W. F., and T. C. Totemeier (Editors), Smithells 
Metals Reference Book, 8th edition, Butterworth- 
Heinemann, Woburn, UK, 2003. 


Glicksman, M., Diffusion in Solids, Wiley- 
Interscience, New York, 2000. 

Shewmon, P. G., Diffusion in Solids, 2nd edition, 
The Minerals, Metals and Materials Society, 
Warrendale, PA, 1989. 








Questions and Problems * 145 


QUESTIONS AND PROBLEMS 


Introduction 

5.1 Briefly explain the difference between self¬ 
diffusion and interdiffusion. 

5.2 Self-diffusion involves the motion of atoms 
that are all of the same type; therefore, it is 
not subject to observation by compositional 
changes, as with interdiffusion. Suggest one 
way in which self-diffusion may be monitored. 

Diffusion Mechanisms 


and a decarburizing atmosphere on the other 
side at 725°C. After reaching steady state, the 
iron was quickly cooled to room temperature. 
The carbon concentrations at the two surfaces 
of the sheet were determined to be 0.012 and 
0.0075 wt%. Compute the diffusion coefficient 
if the diffusion flux is 1.4 X 10 -8 kg/m 2 *s. 
Hint: Use Equation 4.9 to convert the con¬ 
centrations from weight percent to kilograms 
of carbon per cubic meter of iron. 


5.3 (a) Compare interstitial and vacancy atomic 
mechanisms for diffusion. 

(b) Cite two reasons why interstitial diffusion 
is normally more rapid than vacancy diffusion. 

Steady-State Diffusion 

5.4 Briefly explain the concept of steady state as 
it applies to diffusion. 


5.9 When a-iron is subjected to an atmosphere of 
hydrogen gas, the concentration of hydrogen 
in the iron, C H (in weight percent), is a func¬ 
tion of hydrogen pressure, (in MPa), and 
absolute temperature (T) according to 


C H = 1.34 X 10 2 ^/pn 2 ex P 


27.2 kJ/mol \ 
RT ) 


(5.14) 


5.5 (a) Briefly explain the concept of a driving 
force. 

(b) What is the driving force for steady-state 
diffusion? 

5.6 The purification of hydrogen gas by diffusion 
through a palladium sheet was discussed in 
Section 5.3. Compute the number of kilo¬ 
grams of hydrogen that pass per hour through 
a 5-mm-thick sheet of palladium having an 
area of 0.20 m 2 at 500°C. Assume a diffusion 
coefficient of 1.0 X 10 -8 m 2 /s, that the con¬ 
centrations at the high- and low-pressure 
sides of the plate are 2.4 and 0.6 kg of 
hydrogen per cubic meter of palladium, and 
that steady-state conditions have been attained. 

5.7 A sheet of steel 1.5 mm thick has nitrogen 
atmospheres on both sides at 1200°C and is per¬ 
mitted to achieve a steady-state diffusion con¬ 
dition. The diffusion coefficient for nitrogen 
in steel at this temperature is 6 X 10 -11 m 2 /s, 
and the diffusion flux is found to be 1.2 X 
10 -7 kg/m 2 • s. Also, it is known that the con¬ 
centration of nitrogen in the steel at the high- 
pressure surface is 4 kg/m 3 . How far into the 
sheet from this high-pressure side will the 
concentration be 2.0 kg/m 3 ? Assume a linear 
concentration profile. 

5.8 A sheet of BCC iron 1 mm thick was exposed 
to a carburizing gas atmosphere on one side 


Furthermore, the values of D 0 and Q d for this 
diffusion system are 1.4 X 10 -7 m 2 /s and 
13,400 J/mol, respectively. Consider a thin 
iron membrane 1 mm thick that is at 250°C. 
Compute the diffusion flux through this mem¬ 
brane if the hydrogen pressure on one side of 
the membrane is 0.15 MPa (1.48 atm), and on 
the other side 7.5 MPa (74 atm). 


Nonsteady-State Diffusion 
5.10 Show that 

c, = B 


VDi 


exp 


4 Dt) 


is also a solution to Equation 5.4b. The 
parameter B is a constant, being independent 
of both x and t. 

5.11 Determine the carburizing time necessary to 
achieve a carbon concentration of 0.45 wt% at 
a position 2 mm into an iron-carbon alloy that 
initially contains 0.20 wt% C.The surface con¬ 
centration is to be maintained at 1.30 wt% C, 
and the treatment is to be conducted at 1000°C. 
Use the diffusion data for y-Fe in Table 5.2. 

5.12 An FCC iron-carbon alloy initially containing 
a tk 0.35 wt% C is exposed to an oxygen-rich and 

r ^ virtually carbon-free atmosphere at 1400 K 
M (1127°C). Under these circumstances the carbon 

diffuses from the alloy and reacts at the surface 





146 * Chapter 5 / Diffusion 


with the oxygen in the atmosphere; that is, the 
carbon concentration at the surface position is 
maintained essentially at 0 wt% C. (This process 
of carbon depletion is termed decarburization.) 
At what position will the carbon concentration 
be 0.15 wt% after a 10-h treatment? The value 
of D at 1400 K is 6.9 X 10“ n m 2 /s. 

5.13 Nitrogen from a gaseous phase is to be dif¬ 
fused into pure iron at 700°C. If the surface 

ysJVvl concentration is maintained at 0.1 wt% N, 
|| what will be the concentration 1 mm from the 
surface after 10 h? The diffusion coefficient for 
nitrogen in iron at 700°C is 2.5 X 10 -11 m 2 /s. 

5.14 Consider a diffusion couple composed of two 
semi-infinite solids of the same metal, and 
that each side of the diffusion couple has a 
different concentration of the same elemen¬ 
tal impurity; furthermore, assume each impu¬ 
rity level is constant throughout its side of the 
diffusion couple. For this situation, the solu¬ 
tion to Fick’s second law (assuming that the 
diffusion coefficient for the impurity is inde¬ 
pendent of concentration) is as follows: 


C = 


Q + c 2 



-JLJ] 

iVDt) 

(5.15) 


In this expression, when the x = 0 position is 
taken as the initial diffusion couple interface, 
then Cj is the impurity concentration for x < 0; 
likewise, C 2 is the impurity content for x > 0. 

A diffusion couple composed of two 
silver-gold alloys is formed; these alloys have 
compositions of 98 wt% Ag-2 wt% Au and 
95 wt% Ag-5 wt% Au. Determine the time 
this diffusion couple must be heated at 750°C 
(1023 K) in order for the composition to be 
2.5 wt% Au at the 50 jxm position into the 
2 wt% Au side of the diffusion couple. Pre¬ 
exponential and activation energy values for 
Au diffusion in Ag are 8.5 X 10 -5 m 2 /s and 
202,100 J/mol, respectively. 

5.15 For a steel alloy it has been determined that a 
carburizing heat treatment of 10-h duration will 
raise the carbon concentration to 0.45 wt% at 
a point 2.5 mm from the surface. Estimate the 
time necessary to achieve the same concentra¬ 
tion at a 5.0-mm position for an identical steel 
and at the same carburizing temperature. 


Factors That Influence Diffusion 


5.16 


5.17 

,\AA/i 

5.18 

MM 

Ik 

5.19 

J\AM 

u 


5.20 


5.21 



5.22 



5.23 



Cite the values of the diffusion coefficients for 
the interdiffusion of carbon in both a-iron 
(BCC) and y-iron (FCC) at 900°C. Which is 
larger? Explain why this is the case. 

Using the data in Table 5.2, compute the value 
of D for the diffusion of zinc in copper at 
650°C. 

At what temperature will the diffusion coef¬ 
ficient for the diffusion of copper in nickel 
have a value of 6.5 X 1CT 17 m 2 /s? Use the dif¬ 
fusion data in Table 5.2. 

The preexponential and activation energy for 
the diffusion of iron in cobalt are 1.1 X 10 -5 
m 2 /s and 253,300 J/mol, respectively. At what 
temperature will the diffusion coefficient 
have a value of 2.1 X 10 -14 m 2 /s? 

The activation energy for the diffusion of car¬ 
bon in chromium is 111,000 J/mol. Calculate 
the diffusion coefficient at 1100 K (827°C), 
given that D at 1400 K (1127°C) is 6.25 X 
10 -11 m 2 /s. 


The diffusion coefficients for iron in nickel 
are given at two temperatures: 


T(K) 

D ( m 2 /s) 

1273 

1473 

9.4 X 10“ 16 

2.4 X 10“ 14 

(a) Determine the 
activation energy Q d 

values of D 0 and the 

(b) What is the magnitude of D at 1100°C 
(1373 K)? 

The diffusion coefficients for silver in copper 
are given at two temperatures: 

T(°C) 

D(m 2 /s) 

650 

900 

5.5 x 1 CT 16 
i .3 x icr 13 


(a) Determine the values of D 0 and Q d . 

(b) What is the magnitude of D at 875°C? 

The following figure shows a plot of the 
logarithm (to the base 10) of the diffusion 
coefficient versus reciprocal of the absolute 
temperature, for the diffusion of iron in 
chromium. Determine values for the activation 
energy and preexponential. 











Questions and Problems * 147 



Reciprocal temperature (1000/K) 

5.24 Carbon is allowed to diffuse through a steel 
plate 15 mm thick. The concentrations of car¬ 
bon at the two faces are 0.65 and 0.30 kg C/m 3 
Fe, which are maintained constant. If the pre¬ 
exponential and activation energy are 6.2 X 
10 -7 m 2 /s and 80,000 J/mol, respectively, com¬ 
pute the temperature at which the diffusion 
flux is 1.43 X 10 -9 kg/m 2 • s. 

5.25 The steady-state diffusion flux through a metal 
plate is 5.4 X 10 -10 kg/m 2 • s at a temperature 
of 727°C (1000 K) and when the concentration 
gradient is -350 kg/m 4 . Calculate the diffusion 
flux at 1027°C (1300 K) for the same concen¬ 
tration gradient and assuming an activation 
energy for diffusion of 125,000 J/mol. 

5.26 At approximately what temperature would a 
specimen of y-iron have to be carburized for 
2 h to produce the same diffusion result as at 
900°C for 15 h? 

5.27 (a) Calculate the diffusion coefficient for 
copper in aluminum at 500°C. 

(b) What time will be required at 600°C to 
produce the same diffusion result (in terms of 
concentration at a specific point) as for 10 h 
at 500°C? 

5.28 A copper-nickel diffusion couple similar to 
that shown in Figure 5.1a is fashioned. After a 
700-h heat treatment at 1100°C (1373 K), the 
concentration of Cu is 2.5 wt% at the 3.0-mm 
position within the nickel. At what tempera¬ 
ture must the diffusion couple be heated to 
produce this same concentration (i.e., 2.5 wt% 
Cu) at a 2.0-mm position after 700 h? The pre¬ 
exponential and activation energy for the 
diffusion of Cu in Ni are given in Table 5.2. 

5.29 A diffusion couple similar to that shown in 
Figure 5.1a is prepared using two hypothetical 


metals A and B. After a 30-h heat treatment at 
1000 K (and subsequently cooling to room tem¬ 
perature) the concentration of A in B is 3.2 wt% 
at the 15.5-mm position within metal B. If an¬ 
other heat treatment is conducted on an iden¬ 
tical diffusion couple, only at 800 K for 30 h, at 
what position will the composition be 3.2 wt% 
A? Assume that the preexponential and acti¬ 
vation energy for the diffusion coefficient are 
1.8 X 10 -5 m 2 /s and 152,000 J/mol, respectively. 

5.30 The outer surface of a steel gear is to be hard¬ 
ened by increasing its carbon content. The 
carbon is to be supplied from an external 
carbon-rich atmosphere, which is maintained 
at an elevated temperature. A diffusion heat 
treatment at 850°C (1123 K) for 10 min in¬ 
creases the carbon concentration to 0.90 wt% 
at a position 1.0 mm below the surface. Estimate 
the diffusion time required at 650°C (923 K) to 
achieve this same concentration also at a 
1.0-mm position. Assume that the surface car¬ 
bon content is the same for both heat treat¬ 
ments, which is maintained constant. Use the
