Repository: axyco2004-cyber/axyco2004-cyber-chemistry-chatbot-rgb

# 🧪 Chemistry Chatbot

An interactive Java-based chatbot application that helps students learn chemistry by answering questions about various chemistry topics.

## 📖 About

Chemistry Chatbot is an educational tool that provides instant answers to chemistry questions. It uses a comprehensive knowledge base covering key chemistry concepts and employs intelligent keyword matching to understand and respond to student queries.

### Sample Interaction

```
💬 You: What is an atom?
🤖 Bot: An atom is the smallest unit of matter that retains the properties 
of an element. It consists of a nucleus containing protons and neutrons, 
surrounded by electrons in energy levels or shells.

💬 You: topics

File: materials-science-textbook.txt (part 11 of 63)
MATERIALS SCIENCE AND ENGINEERING 
diffusion data in Table 5.2 for C diffusion in 
a- Fe. 

5.31 An FCC iron-carbon alloy initially containing 
0.20 wt% C is carburized at an elevated tem¬ 
perature and in an atmosphere wherein the 
surface carbon concentration is maintained at 
1.0 wt%. If after 49.5 h the concentration of 
carbon is 0.35 wt% at a position 4.0 mm below 
the surface, determine the temperature at 
which the treatment was carried out. 

Diffusion in Semiconducting Materials 

5.32 Phosphorus atoms are to be diffused into a 
silicon wafer using both predeposition and 
drive-in heat treatments; the background con¬ 
centration of P in this silicon material is 
known to be 5 X 10 19 atoms/m 3 . The prede¬ 
position treatment is to be conducted at 950°C 
for 45 minutes; the surface concentration of P 
is to be maintained at a constant level of 
1.5 X 10 26 atoms/m 3 . Drive-in diffusion will be 
carried out at 1200°C for a period of 2.5 h. For 
the diffusion of P in Si, values of Q d and D 0 are 
3.40 eV/atom and 1.1 X 10 -4 m 2 /s, respectively. 

(a) Calculate the value of Q 0 . 

(b) Determine the value of Xj for the drive-in 
diffusion treatment. 






148 * Chapter 5 / Diffusion 


(c) Also for the drive-in treatment, compute the 
position x at which the concentration of P 
atoms is 10 24 m -3 . 

5.33 Aluminum atoms are to be diffused into a sil¬ 
icon wafer using both predeposition and 
drive-in heat treatments; the background con¬ 
centration of A1 in this silicon material is 
known to be 3 X 10 19 atoms/m 3 . The drive-in 
diffusion treatment is to be carried out at 
1050°C for a period of 4.0 h, which gives a 
junction depth Xj of 3.0 p,m. Compute the pre¬ 
deposition diffusion time at 950°C if the sur¬ 
face concentration is maintained at a constant 
level of 2 X 10 25 atoms/m 3 . For the diffusion 
of A1 in Si, values of Q d and D 0 are 3.41 
eV/atom and 1.38 X 10 4 m 2 /s, respectively. 

Spreadsheet Problems 

5.1SS For a nonsteady-state diffusion situation 
(constant surface composition) wherein the 
surface and initial compositions are pro¬ 
vided, as well as the value of the diffusion 
coefficient, develop a spreadsheet that will 
allow the user to determine the diffusion 


time required to achieve a given composition 
at some specified distance from the surface 
of the solid. 

5.2SS For a nonsteady-state diffusion situation 
(constant surface composition) wherein the 
surface and initial compositions are provided, 
as well as the value of the diffusion coeffi¬ 
cient, develop a spreadsheet that will allow 
the user to determine the distance from the 
surface at which some specified composition 
is achieved for some specified diffusion time. 

5.3SS For a nonsteady-state diffusion situation (con¬ 
stant surface composition) wherein the sur¬ 
face and initial compositions are provided, as 
well as the value of the diffusion coefficient, 
develop a spreadsheet that will allow the 
user to determine the composition at some 
specified distance from the surface for some 
specified diffusion time. 

5.4SS Given a set of at least two diffusion coeffi¬ 
cient values and their corresponding tem¬ 
peratures, develop a spreadsheet that will 
allow the user to calculate (a) the activation 
energy and (b) the preexponential. 


DESIGN PROBLEMS 


Steady-State Diffusion 

(Factors That Influence Diffusion) 

5.D1 It is desired to enrich the partial pressure of 
hydrogen in a hydrogen-nitrogen gas mixture 
for which the partial pressures of both gases 
are 0.1013 MPa (1 atm). It has been proposed 
to accomplish this by passing both gases 
through a thin sheet of some metal at an 
elevated temperature; inasmuch as hydrogen 
diffuses through the plate at a higher rate 
than does nitrogen, the partial pressure of 
hydrogen will be higher on the exit side of 
the sheet. The design calls for partial pressures 
of 0.0709 MPa (0.7 atm) and 0.02026 MPa (0.2 
atm), respectively, for hydrogen and nitro¬ 
gen. The concentrations of hydrogen and 
nitrogen (C H and C N , in mol/m 3 ) in this metal 
are functions of gas partial pressures (p H2 and 
Pn 2 , in MPa) and absolute temperature and 
are given by the following expressions: 


C H = 2.5 X 10 3 \^p^ 2 exp 


27.8 kJ/mol \ 
RT ) 
(5.16a) 


_ „ - ,_ ( 37.6 kJ/mol \ 

C N = 2.75 X 10 3 Vp^ 2 exp ^- — -J 

(5.16b) 

Furthermore, the diffusion coefficients for the 
diffusion of these gases in this metal are func¬ 
tions of the absolute temperature as follows: 


T> H (m 2 /s) = 1.4 X 10 7 exp 


13.4 kJ/mol \ 
RT ) 
(5.17a) 


D n ( m 2 /s) = 3.0 X 10 7 exp 


76.15 kJ/mol \ 


RT 




(5.17b) 


Is it possible to purify hydrogen gas in this 
manner? If so, specify a temperature at which 







Design Problems * 149 


the process may be carried out, and also the 
thickness of metal sheet that would be re¬ 
quired. If this procedure is not possible, then 
state the reason(s) why. 

5.D2 A gas mixture is found to contain two di¬ 
atomic A and B species for which the partial 
pressures of both are 0.05065 MPa (0.5 atm). 
This mixture is to be enriched in the partial 
pressure of the A species by passing both 
gases through a thin sheet of some metal at 
an elevated temperature. The resulting en¬ 
riched mixture is to have a partial pressure 
of 0.02026 MPa (0.2 atm) for gas A, and 
0.01013 MPa (0.1 atm) for gas B. The con¬ 
centrations of A and B (C A and C B , in 
mol/m 3 ) are functions of gas partial pressures 
(p A2 and p By in MPa) and absolute temper¬ 
ature according to the following expressions: 

_ ,_ ( 25.0 kJ/mol\ x 

C A = 200exp ^-—- J (5.18a) 


C B = 1.0 X 10 3 exp 


30.0 kJ/moA 
RT ) 
(5.18b) 


Furthermore, the diffusion coefficients for the 
diffusion of these gases in the metal are func¬ 
tions of the absolute temperature as follows: 


D a ( m 2 /s) = 4.0 X 10“ 7 



15.0 kJ/mol\ 
RT ) 
(5.19a) 


Z) B (m 2 /s) = 2.5 X 10 6 exp 


24.0 kJ/mol \ 
RT ) 
(5.19b) 


Is it possible to purify the A gas in this man¬ 
ner? If so, specify a temperature at which the 
process may be carried out, and also the 


thickness of metal sheet that would be re¬ 
quired. If this procedure is not possible, then 
state the reason(s) why. 

Nonsteady-State Diffusion 

(Factors That Influence Diffusion) 

5.D3 The wear resistance of a steel shaft is to be 
improved by hardening its surface. This is to 
be accomplished by increasing the nitrogen 
content within an outer surface layer as a 
result of nitrogen diffusion into the steel. The 
nitrogen is to be supplied from an external 
nitrogen-rich gas at an elevated and constant 
temperature. The initial nitrogen content of 
the steel is 0.002 wt%, whereas the surface 
concentration is to be maintained at 0.50 wt%. 
For this treatment to be effective, a nitrogen 
content of 0.10 wt% must be established at 
a position 0.40 mm below the surface. Spec¬ 
ify appropriate heat treatments in terms of 
temperature and time for temperatures be¬ 
tween 475°C and 625°C. The preexponential 
and activation energy for the diffusion of ni¬ 
trogen in iron are 3 X 10 -7 m 2 /s and 76,150 
J/mol, respectively, over this temperature 
range. 

Diffusion in Semiconducting Materials 

5.D4 One integrated circuit design calls for the 
diffusion of arsenic into silicon wafers; the 
background concentration of As in Si is 
2.5 X 10 20 atoms/m 3 . The predeposition heat 
treatment is to be conducted at 1000°C 
for 45 minutes, with a constant surface con¬ 
centration of 8 X 10 26 As atoms/m 3 . At a 
drive-in treatment temperature of 1100°C, 
determine the diffusion time required for a 
junction depth of 1.2 |xm. For this system, 
values of Q d and D 0 are 4.10 eV/atom and 
2.29 X 10 -3 m 2 /s, respectively. 






chapter 6 Mechanical Properties 

of Metals 


— 1 —i— T —r 

— 1 —i— 1 —r~ 

f 2000 

1 i 1 i 1 


/ a y -* 



1 9 

// 


_ l 2 

/ / 


I! E « 1000 

— / / — 

/ / 


U tri 

/ / 


r 

- / / 


1 

/ / 


/ 0 

La 1 i 1 i 


/ i 

D 0.010 

_i_1_i_L 

_i S T_,_i 


0.040 



I he photograph of Figure (a) 
shows an apparatus that measures 
the mechanical properties of metals 
using applied tensile forces (Sec¬ 
tions 6.3, 6.5, and 6.6). Figure (b) 
is a graph (plus inset) that was gen¬ 
erated from a tensile test performed 
by an apparatus such as this on a 

steel specimen. Data plotted are stress (vertical axis—a measure of applied force) 
versus strain (horizontal axis—related to the degree of specimen elongation). The 
manner in which the mechanical properties of modulus of elasticity (stiffness, E) as 
well as yield strength (cr y ), and tensile strength (TS) are determined as noted on 
these graphs. 

A suspension bridge is shown in Figure (c). 
The weight of the bridge deck and automo¬ 
biles imposes tensile forces on the vertical 
suspender cables. These forces are in turn 
transferred to the main suspension cable, 
which sags in a more-or-less parabolic shape. 
The metal alloy(s) from which these cables 
are constructed must meet certain stiffness 
and strength criteria. Stiffness and strength 
of the alloy(s) may be assessed from tests 
performed using a tensile-testing apparatus 
(and the resulting stress-strain plots) similar 
to those shown. [Figure (a): courtesy of 
Instron®; Figure (c): © iStockphoto.] 


(c) 


150 • 



































WHY STUDY The Mechanical Properties of Metals? 


It is incumbent on engineers to understand how the 
various mechanical properties are measured and what 
these properties represent; they may be called upon to 
design structures/components using predetermined 
materials such that unacceptable levels of deformation 
and/or failure will not occur. We demonstrate this 
procedure with respect to the design of a tensile-testing 
apparatus in Design Example 6.1. 

In the processing/structure/properties/performance 
scheme, reasons for studying mechanical properties of 
metals are as follows: 


Components made of steel alloys that are exposed 
to external stresses and forces must be processed so as 
to have appropriate levels of mechanical characteristics 
(i.e., stiffness, strength, ductility, and toughness). Thus, 
it is essential that the designer or engineer understand 
the significance of these properties, and, in addition, 
develop a sense of perspective as to acceptable 
magnitudes of property values. 


Learning Objectives 

After studying this chapter you should be able to do the following: 


1. Define engineering stress and engineering strain. 

2. State Hooke's law and note the conditions 
under which it is valid. 

3. Define Poisson's ratio. 

4. Given an engineering stress-strain diagram, 
determine (a) the modulus of elasticity, 

(b) the yield strength (0.002 strain offset), 
and (c) the tensile strength, and (d) estimate 
the percent elongation. 

5. For the tensile deformation of a ductile cylindrical 
specimen, describe changes in specimen profile 
to the point of fracture. 

6. Compute ductility in terms of both percent 
elongation and percent reduction of area for 

a material that is loaded in tension to fracture. 


7. Give brief definitions of and the units for 
modulus of resilience and toughness (static). 

8. For a specimen being loaded in tension, given 
the applied load, the instantaneous cross- 
sectional dimensions, and original and instanta¬ 
neous lengths, be able to compute true stress 
and true strain values. 

9. Name the two most common hardness-testing 
techniques; note two differences between them. 

10. (a) Name and briefly describe the two 
different microindentation hardness testing 
techniques, and (b) cite situations for which 
these techniques are generally used. 

11. Compute the working stress for a ductile 
material. 


6.1 INTRODUCTION 

Many materials, when in service, are subjected to forces or loads; examples include 
the aluminum alloy from which an airplane wing is constructed and the steel in an 
automobile axle. In such situations it is necessary to know the characteristics of the 
material and to design the member from which it is made such that any resulting 
deformation will not be excessive and fracture will not occur. The mechanical be¬ 
havior of a material reflects the relationship between its response or deformation 
to an applied load or force. Key mechanical design properties are stiffness, strength, 
hardness, ductility, and toughness. 

The mechanical properties of materials are ascertained by performing carefully 
designed laboratory experiments that replicate as nearly as possible the service 
conditions. Factors to be considered include the nature of the applied load and its du¬ 
ration, as well as the environmental conditions. It is possible for the load to be tensile, 
compressive, or shear, and its magnitude may be constant with time, or it may fluctu¬ 
ate continuously. Application time may be only a fraction of a second, or it may ex¬ 
tend over a period of many years. Service temperature may be an important factor. 


• 151 




152 * Chapter 6 / Mechanical Properties of Metals 

Mechanical properties are of concern to a variety of parties (e.g., producers and 
consumers of materials, research organizations, government agencies) that have dif¬ 
fering interests. Consequently, it is imperative that there be some consistency in the 
manner in which tests are conducted and in the interpretation of their results. This 
consistency is accomplished by using standardized testing techniques. Establishment 
and publication of these standards are often coordinated by professional societies. 
In the United States the most active organization is the American Society for Testing 
and Materials (ASTM). Its Annual Book ofASTM Standards (http://www. astm.org) 
comprises numerous volumes, which are issued and updated yearly; a large number 
of these standards relate to mechanical testing techniques. Several of these are ref¬ 
erenced by footnote in this and subsequent chapters. 

The role of structural engineers is to determine stresses and stress distributions 
within members that are subjected to well-defined loads. This may be accomplished 
by experimental testing techniques and/or by theoretical and mathematical stress 
analyses. These topics are treated in traditional texts on stress analysis and strength 
of materials. 

Materials and metallurgical engineers, on the other hand, are concerned with pro¬ 
ducing and fabricating materials to meet service requirements as predicted by these 
stress analyses. This necessarily involves an understanding of the relationships between 
the microstructure (i.e., internal features) of materials and their mechanical properties. 

Materials are frequently chosen for structural applications because they have de¬ 
sirable combinations of mechanical characteristics. The present discussion is confined 
primarily to the mechanical behavior of metals; polymers and ceramics are treated 
separately because they are, to a large degree, mechanically different from metals. This 
chapter discusses the stress-strain behavior of metals and the related mechanical prop¬ 
erties, and also examines other important mechanical characteristics. Discussions of 
the microscopic aspects of deformation mechanisms and methods to strengthen and 
regulate the mechanical behavior of metals are deferred to later chapters. 

6.2 CONCEPTS OF STRESS AND STRAIN 

If a load is static or changes relatively slowly with time and is applied uniformly 
over a cross section or surface of a member, the mechanical behavior may be as¬ 
certained by a simple stress-strain test; these are most commonly conducted for 
metals at room temperature. There are three principal ways in which a load may 
be applied: namely, tension, compression, and shear (Figures 6.1a, b , c). In engi¬ 
neering practice many loads are torsional rather than pure shear; this type of load¬ 
ing is illustrated in Figure 6.1 d. 

Tension Tests 1 

One of the most common mechanical stress-strain tests is performed in tension. As 
will be seen, the tension test can be used to ascertain several mechanical properties 
of materials that are important in design. A specimen is deformed, usually to frac¬ 
ture, with a gradually increasing tensile load that is applied uniaxially along the long 
axis of a specimen. A standard tensile specimen is shown in Figure 6.2. Normally, the 
cross section is circular, but rectangular specimens are also used. This “dogbone” 
specimen configuration was chosen so that, during testing, deformation is confined 
to the narrow center region (which has a uniform cross section along its length), and 
also to reduce the likelihood of fracture at the ends of the specimen. The standard 
diameter is approximately 12.8 mm (0.5 in.), whereas the reduced section length 


1 ASTM Standards E 8 and E 8M, “Standard Test Methods for Tension Testing of 
Metallic Materials.” 



6.2 Concepts of Stress and Strain 


153 


Figure 6.1 

(a) Schematic 
illustration of how a 

tensile load produces 
an elongation and 
positive linear strain. 
Dashed lines 
represent the shape 
before deformation; 
solid lines, after 
deformation. 

( b ) Schematic 
illustration of how a 

compressive load 
produces contraction 
and a negative linear 
strain, (c) Schematic 
representation of 
shear strain y, where 
y = tan 6. 

(d) Schematic 
representation of 
torsional 
deformation (i.e., 
angle of twist 0) 
produced by an 
applied torque T. 


F 




F 


(c) 


F 



(b) 



should be at least four times this diameter; 60 mm (2\ in.) is common. Gauge length 
is used in ductility computations, as discussed in Section 6.6; the standard value is 
50 mm (2.0 in.). The specimen is mounted by its ends into the holding grips of the 
testing apparatus (Figure 6.3). The tensile testing machine is designed to elongate 
the specimen at a constant rate and to continuously and simultaneously measure the 
instantaneous applied load (with a load cell) and the resulting elongations (using an 
extensometer). A stress-strain test typically takes several minutes to perform and is 
destructive; that is, the test specimen is permanently deformed and usually fractured. 
[The ( a ) chapter-opening photograph for this chapter is of a modern tensile-testing 
apparatus.] 

The output of such a tensile test is recorded (usually on a computer) as load 
or force versus elongation. These load-deformation characteristics are dependent 
on the specimen size. For example, it will require twice the load to produce the same 
elongation if the cross-sectional area of the specimen is doubled. To minimize these 


Figure 6.2 

A standard tensile 
specimen with 
circular cross 
section. 


I 


Reduced section 

o i" 


0.505" Diameter - 


z 


— Diameter 



- 2 "- 

Gauge length 























































154 


Chapter 6 / Mechanical Properties of Metals 


Load cell 

r n 



□ 

Extensometer 




I Specimen 



n 


Moving 

crosshead 






Figure 6.3 Schematic representation of the 
apparatus used to conduct tensile 
stress-strain tests. The specimen is 
elongated by the moving crosshead; load 
cell and extensometer measure, respectively, 
the magnitude of the applied load and the 
elongation. (Adapted from H. W. Hayden, 
W. G. Moffatt, and J. Wulff, The Structure 
and Properties of Materials, Vol. Ill, 
Mechanical Behavior, p. 2. Copyright © 

1965 by John Wiley & Sons, New York. 
Reprinted by permission of John Wiley & 
Sons, Inc.) 


engineering stress 
engineering strain 

Definition of 
engineering stress 
(for tension and 
compression) 


Definition of 
engineering strain 
(for tension and 
compression) 


geometrical factors, load and elongation are normalized to the respective parame¬ 
ters of engineering stress and engineering strain. Engineering stress a is defined by 
the relationship 


(T 



( 6 . 1 ) 


in which F is the instantaneous load applied perpendicular to the specimen cross 
section, in units of newtons (N) or pounds force (lb f ), and A 0 is the original cross- 
sectional area before any load is applied (m 2 or in. 2 * ). The units of engineering stress 
(referred to subsequently as just stress ) are megapascals, MPa (SI) (where 1 MPa = 
10 6 N/m 2 ), and pounds force per square inch, psi (customary U.S.). 2 

Engineering strain e is defined according to 


k ~ Ip _ A/ 

k) k) 


( 6 . 2 ) 


in which l 0 is the original length before any load is applied and l t is the instanta¬ 
neous length. Sometimes the quantity l - l 0 is denoted as A/ and is the deformation 
elongation or change in length at some instant, as referenced to the original length. 
Engineering strain (subsequently called just strain ) is unitless, but meters per me¬ 
ter or inches per inch are often used; the value of strain is obviously independent 
of the unit system. Sometimes strain is also expressed as a percentage, in which the 
strain value is multiplied by 100. 

Compression Tests 3 

Compression stress-strain tests may be conducted if in-service forces are of this type. 
A compression test is conducted in a manner similar to the tensile test, except that the 
force is compressive and the specimen contracts along the direction of the stress. Equa¬ 
tions 6.1 and 6.2 are utilized to compute compressive stress and strain, respectively. By 


2 Conversion from one system of stress units to the other is accomplished by the 
relationship 145 psi = 1 MPa. 

3 ASTM Standard E 9, “Standard Test Methods of Compression Testing of Metallic Mate¬ 

rials at Room Temperature.” 
























6.2 Concepts of Stress and Strain * 155 


convention, a compressive force is taken to be negative, which yields a negative stress. 
Furthermore, because / 0 is greater than l h compressive strains computed from Equation 
6.2 are necessarily also negative. Tensile tests are more common because they are eas¬ 
ier to perform; also, for most materials used in structural applications, very little addi¬ 
tional information is obtained from compressive tests. Compressive tests are used when 
a material’s behavior under large and permanent (i.e., plastic) strains is desired, as in 
manufacturing applications, or when the material is brittle in tension. 

Shear and Torsional Tests 4 

For tests performed using a pure shear force as shown in Figure 6.1c, the shear stress 
t is computed according to 


Definition of shear 
stress 

where F is the load or force imposed parallel to the upper and lower faces, each of 
which has an area of A 0 . The shear strain y is defined as the tangent of the strain 
angle 6 , as indicated in the figure. The units for shear stress and strain are the same 
as for their tensile counterparts. 

Torsion is a variation of pure shear, wherein a structural member is twisted in 
the manner of Figure 6.1 d\ torsional forces produce a rotational motion about the 
longitudinal axis of one end of the member relative to the other end. Examples of 
torsion are found for machine axles and drive shafts, and also for twist drills. Tor¬ 
sional tests are normally performed on cylindrical solid shafts or tubes. A shear 
stress t is a function of the applied torque T, whereas shear strain y is related to 
the angle of twist, <fi in Figure 6.1 d. 

Geometric Considerations of the Stress State 

Stresses that are computed from the tensile, compressive, shear, and torsional force 
states represented in Figure 6.1 act either parallel or perpendicular to planar faces of 
the bodies represented in these illustrations. Note that the stress state is a function of 
the orientations of the planes upon which the stresses are taken to act. For example, 
consider the cylindrical tensile specimen of Figure 6.4 that is subjected to a tensile 
stress a applied parallel to its axis. Furthermore, consider also the plane p-p’ that is 
oriented at some arbitrary angle 6 relative to the plane of the specimen end-face. Upon 
this plane p-p', the applied stress is no longer a pure tensile one. Rather, a more com¬ 
plex stress state is present that consists of a tensile (or normal) stress cr' that acts nor¬ 
mal to the p-p' plane and, in addition, a shear stress r' that acts parallel to this plane; 
both of these stresses are represented in the figure. Using mechanics of materials prin¬ 
ciples, 5 it is possible to develop equations for a' and r' in terms of a and 6 , as follows: 



cr' = cr cos 2 6 = cr 


1 + cos 26 


(6.4a) 


t' = cr sin 0 cos 0 = cr 


sin 26 \ 

) 


(6.4b) 


4 ASTM Standard E 143, “Standard Test Method for Shear Modulus at Room Temperature.” 

5 See, for example, W. F. Riley, L. D. Sturges, and D. H. Morris, Mechanics of Materials, 6th 
edition, Wiley, Hoboken, NJ, 2006. 





156 * Chapter 6 / Mechanical Properties of Metals 



( 



Figure 6.4 Schematic representation showing normal (a') and shear 
(t') stresses that act on a plane oriented at an angle 6 relative to the 
plane taken perpendicular to the direction along which a pure tensile 
stress (cr) is applied. 


These same mechanics principles allow the transformation of stress components 
from one coordinate system to another coordinate system that has a different ori¬ 
entation. Such treatments are beyond the scope of the present discussion. 

Elastic Deformation 


6.3 STRESS-STRAIN BEHAVIOR 


Hooke’s law— 
relationship between 
engineering stress 
and engineering 
strain for elastic 
deformation (tension 
and compression) 


modulus of elasticity 


elastic deformation 


VMSE 



Metal Alloys 


The degree to which a structure deforms or strains depends on the magnitude of 
an imposed stress. For most metals that are stressed in tension and at relatively low 
levels, stress and strain are proportional to each other through the relationship 

a = Ee (6.5) 

This is known as Hooke’s law, and the constant of proportionality E (GPa or psi) 6 
is the modulus of elasticity, or Young’s modulus. For most typical metals the mag¬ 
nitude of this modulus ranges between 45 GPa (6.5 X 10 6 psi), for magnesium, and 
407 GPa (59 X 10 6 psi), for tungsten. Modulus of elasticity values for several metals 
at room temperature are presented in Table 6.1. 

Deformation in which stress and strain are proportional is called elastic 
deformation; a plot of stress (ordinate) versus strain (abscissa) results in a linear 
relationship, as shown in Figure 6.5. The slope of this linear segment corresponds 
to the modulus of elasticity E. This modulus may be thought of as stiffness, or a 
material’s resistance to elastic deformation. The greater the modulus, the stiffer 
the material, or the smaller the elastic strain that results from the application of 
a given stress. The modulus is an important design parameter used for computing 
elastic deflections. 

Elastic deformation is nonpermanent, which means that when the applied load 
is released, the piece returns to its original shape. As shown in the stress-strain plot 


6 The SI unit for the modulus of elasticity is gigapascal, GPa, where 1 GPa = 10 9 N/m 2 = 
10 3 MPa. 








6.3 Stress-Strain Behavior * 157 


Table 6.1 Room-Temperature Elastic and Shear Moduli and Poisson's Ratio 
for Various Metal Alloys 


Metal Alloy 

Modulus of 
Elasticity 

Shear Modulus 

Poisson’s 

Ratio 

GPa 

10 6 psi 

GPa 

1(Z psi 

Aluminum 

69 

10 

25 

3.6 

0.33 

Brass 

97 

14 

37 

5.4 

0.34 

Copper 

110 

16 

46 

6.7 

0.34 

Magnesium 

45 

6.5 

17 

2.5 

0.29 

Nickel 

207 

30 

76 

11.0 

0.31 

Steel 

207 

30 

83 

12.0 

0.30 

Titanium 

107 

15.5 

45 

6.5 

0.34 

Tungsten 

407 

59 

160 

23.2 

0.28 


(Figure 6.5), application of the load corresponds to moving from the origin up and 
along the straight line. Upon release of the load, the line is traversed in the oppo¬ 
site direction, back to the origin. 

There are some materials (e.g., gray cast iron, concrete, and many polymers) 
for which this elastic portion of the stress-strain curve is not linear (Figure 6.6); 
hence, it is not possible to determine a modulus of elasticity as described previously. 
For this nonlinear behavior, either tangent or secant modulus is normally used. Tan¬ 
gent modulus is taken as the slope of the stress-strain curve at some specified level 
of stress, whereas secant modulus represents the slope of a secant drawn from the 
origin to some given point of the erne curve. The determination of these moduli is 
illustrated in Figure 6.6. 

On an atomic scale, macroscopic elastic strain is manifested as small changes 
in the interatomic spacing and the stretching of interatomic bonds. As a conse¬ 
quence, the magnitude of the modulus of elasticity is a measure of the resistance 
to separation of adjacent atoms, that is, the interatomic bonding forces. Further¬ 
more, this modulus is proportional to the slope of the interatomic force-separation 
curve (Figure 2.8a) at the equilibrium spacing: 

£ cc (f \ (6.6) 

Figure 6.7 shows the force-separation curves for materials having both strong and 
weak interatomic bonds; the slope at r 0 is indicated for each. 



Figure 6.5 Schematic stress-strain diagram showing linear 
elastic deformation for loading and unloading cycles. 


Strain 










158 * Chapter 6 / Mechanical Properties of Metals 



Figure 6.6 Schematic 
stress-strain diagram showing 
nonlinear elastic behavior 
and how secant and tangent 
moduli are determined. 


Relationship 
between shear stress 
and shear strain for 
elastic deformation 


Values of the modulus of elasticity for ceramic materials are about the same as 
for metals; for polymers they are lower (Figure 1.4). These differences are a direct 
consequence of the different types of atomic bonding in the three materials types. 
Furthermore, with increasing temperature, the modulus of elasticity diminishes, as 
is shown for several metals in Figure 6.8. 

As would be expected, the imposition of compressive, shear, or torsional stresses 
also evokes elastic behavior. The stress-strain characteristics at low stress levels are 
virtually the same for both tensile and compressive situations, to include the mag¬ 
nitude of the modulus of elasticity. Shear stress and strain are proportional to each 
other through the expression 


r = Gy (6.7) 

where G is the shear modulus, the slope of the linear elastic region of the shear 
stress-strain curve. Table 6.1 also gives the shear moduli for a number of the com¬ 
mon metals. 


Figure 6.7 Force 
versus interatomic 
separation for 
weakly and strongly 
bonded atoms. The 
magnitude of the 
modulus of elasticity 
is proportional to 
the slope of each 
curve at the 
equilibrium 
interatomic 
separation r 0 . 



Separation r 










6.4 Anelasticity • 159 


Figure 6.8 Plot of 
modulus of elasticity 
versus temperature 
for tungsten, steel, 
and aluminum. 
(Adapted from 
K. M. Ralls, T. H. 
Courtney, and 
J. Wulff, Introduction 
to Materials Science 
and Engineering. 
Copyright © 1976 by 
John Wiley & Sons, 
New York. 

Reprinted by 
permission of John 
Wiley & Sons, Inc.) 


Temperature (°F) 



6.4 ANELASTICITY 

Up to this point, it has been assumed that elastic deformation is time independent— 
that is, that an applied stress produces an instantaneous elastic strain that remains con¬ 
stant over the period of time the stress is maintained. It has also been assumed that 
upon release of the load the strain is totally recovered—that is, that the strain imme¬ 
diately returns to zero. In most engineering materials, however, there will also exist a 
time-dependent elastic strain component. That is, elastic deformation will continue af¬ 
ter the stress application, and upon load release some finite time is required for com- 
anelasticity plete recovery. This time-dependent elastic behavior is known as anelasticity, and it is 

due to time-dependent microscopic and atomistic processes that are attendant to the 
deformation. For metals the anelastic component is normally small and is often neg¬ 
lected. However, for some polymeric materials its magnitude is significant; in this case 
it is termed viscoelastic behavior, which is the discussion topic of Section 15.4. 


EXAMPLE PROBLEM 6.1 


Elongation (Elastic) Computation 

A piece of copper originally 305 mm (12 in.) long is pulled in tension with a 
stress of 276 MPa (40,000 psi). If the deformation is entirely elastic, what will 
be the resultant elongation? 


Solution 


Because the deformation is elastic, strain is dependent on stress according to 
Equation 6.5. Furthermore, the elongation A/ is related to the original length / 0 
through Equation 6.2. Combining these two expressions and solving for A/ yields 


a = eE = 




E 





160 * Chapter 6 / Mechanical Properties of Metals 


The values of cr and / 0 are given as 276 MPa and 305 mm, respectively, and 
the magnitude of E for copper from Table 6.1 is 110 GPa (16 X 10 6 psi). Elon¬ 
gation is obtained by substitution into the preceding expression as 


A/ 


(276 MPa)(305 mm) 
110 X 10 3 MPa 


0.77 mm (0.03 in.) 


6.5 ELASTIC PROPERTIES OF MATERIALS 


Poisson’s ratio 


Definition of 
Poisson’s ratio in 
terms of lateral 
and axial strains 


When a tensile stress is imposed on a metal specimen, an elastic elongation and ac¬ 
companying strain e z result in the direction of the applied stress (arbitrarily taken 
to be the z direction), as indicated in Figure 6.9. As a result of this elongation, there 
will be constrictions in the lateral (x and y) directions perpendicular to the applied 
stress; from these contractions, the compressive strains e x and e y may be determined. 
If the applied stress is uniaxial (only in the z direction), and the material is isotropic, 
then e x = e y . A parameter termed Poisson’s ratio v is defined as the ratio of the 
lateral and axial strains, or 




( 6 . 8 ) 


For virtually all structural materials, e x and e z will be of opposite sign; therefore, the 
negative sign is included in the preceding expression to ensure that v is positive. 7 
Theoretically, Poisson’s ratio for isotropic materials should be \\ furthermore, the 
maximum value for v (or that value for which there is no net volume change) is 
0.50. For many metals and other alloys, values of Poisson’s ratio range between 0.25 
and 0.35. Table 6.1 shows v values for several common metallic materials. 


<Tz 



Figure 6.9 Axial (z) elongation 
(positive strain) and lateral (x and y) 
contractions (negative strains) in 
response to an imposed tensile stress. 

2 Solid lines represent dimensions after 
stress application; dashed lines, before. 


7 Some materials (e.g., specially prepared polymer foams) when pulled in tension actually 
expand in the transverse direction. Thus, both e x and e z of Equation 6.8 are positive such 
that Poisson’s ratio is negative. Materials that exhibit this effect are termed auxetics. 

















6.5 Elastic Properties Of Materials * 161 


Relationship among 
elastic parameters— 
modulus of elasticity, 
shear modulus, and 
Poisson’s ratio 


For isotropic materials, shear and elastic moduli are related to each other and 
to Poisson’s ratio according to 


E = 2G(l + v) (6.9) 

In most metals G is about OAE ; thus, if the value of one modulus is known, the 
other may be approximated. 

Many materials are elastically anisotropic; that is, the elastic behavior (e.g., the 
magnitude of E) varies with crystallographic direction (see Table 3.3). For these 
materials the elastic properties are completely characterized only by the specifica¬ 
tion of several elastic constants, their number depending on characteristics of the 
crystal structure. Even for isotropic materials, for complete characterization of the 
elastic properties, at least two constants must be given. Because the grain orientation 
is random in most polycrystalline materials, these may be considered to be isotropic; 
inorganic ceramic glasses are also isotropic. The remaining discussion of mechani¬ 
cal behavior assumes isotropy and polycrystallinity because such is the character of 
most engineering materials. 


EXAMPLE PROBLEM 6.2 

Computation of Load to Produce 
Specified Diameter Change 

A tensile stress is to be applied along the long axis of a cylindrical brass rod 
that has a diameter of 10 mm (0.4 in.). Determine the magnitude of the load 
required to produce a 2.5 X 10 -3 mm (10 -4 in.) change in diameter if the 
deformation is entirely elastic. 

Solution 

This deformation situation is represented in the accompanying drawing. 





















162 * Chapter 6 / Mechanical Properties of Metals 


When the force F is applied, the specimen will elongate in the z direction and 
at the same time experience a reduction in diameter, Ad, of 2.5 X 10 -3 mm in 
the x direction. For the strain in the x direction, 


Ad _ -2.5 X 10 3 mm 
* d 0 10 mm 


-2.5 X 10“ 4 


which is negative, because the diameter is reduced. 

It next becomes necessary to calculate the strain in the z direction using 
Equation 6.8. The value for Poisson’s ratio for brass is 0.34 (Table 6.1), and thus 


e 


z 



(-2.5 X 10“ 4 ) 
0.34 


= 7.35 X 10“ 4 


The applied stress may now be computed using Equation 6.5 and the modu¬ 
lus of elasticity, given in Table 6.1 as 97 GPa (14 X 10 6 psi), as 

a = e z E = (7.35 X 10~ 4 )(97 X 10 3 MPa) = 71.3 MPa 

Finally, from Equation 6.1, the applied force may be determined as 


F = crA n = a 


77 


= (71.3 X 10 6 N/m 2 ) 


10 X 10“ 3 m v 


tt = 5600 N (1293 lb f ) 


Plastic Deformation 


For most metallic materials, elastic deformation persists only to strains of about 
0.005. As the material is deformed beyond this point, the stress is no longer pro¬ 
portional to strain (Hooke’s law, Equation 6.5, ceases to be valid), and permanent, 
plastic deformation nonrecoverable, or plastic deformation occurs. Figure 6.10a plots schematically the 
tensile stress-strain behavior into the plastic region for a typical metal. The transi¬ 
tion from elastic to plastic is a gradual one for most metals; some curvature results 
at the onset of plastic deformation, which increases more rapidly with rising stress. 

From an atomic perspective, plastic deformation corresponds to the breaking 
of bonds with original atom neighbors and then re-forming bonds with new neigh¬ 
bors as large numbers of atoms or molecules move relative to one another; upon 
removal of the stress they do not return to their original positions. The mechanism 
of this deformation is different for crystalline and amorphous materials. For crys¬ 
talline solids, deformation is accomplished by means of a process called slip, which 
involves the motion of dislocations as discussed in Section 7.2. Plastic deformation 
in noncrystalline solids (as well as liquids) occurs by a viscous flow mechanism, 
which is outlined in Section 12.10. 


6.6 TENSILE PROPERTIES 

Yielding and Yield Strength 

Most structures are designed to ensure that only elastic deformation will result when 
a stress is applied. A structure or component that has plastically deformed, or 
Metal Alloys experienced a permanent change in shape, may not be capable of functioning as 










Figure 6.10 

(a) Typical stress- 
strain behavior for 
a metal showing 
elastic and plastic 
deformations, the 
proportional limit P, 
and the yield strength 
cTy, as determined 
using the 0.002 
strain offset method. 
(,b ) Representative 
stress-strain 
behavior found for 
some steels 
demonstrating the 
yield point 
phenomenon. 


yielding 


proportional limit 


yield strength 


6.6 Tensile Properties * 163 




intended. It is therefore desirable to know the stress level at which plastic defor¬ 
mation begins, or where the phenomenon of yielding occurs. For metals that expe¬ 
rience this gradual elastic-plastic transition, the point of yielding may be determined 
as the initial departure from linearity of the stress-strain curve; this is sometimes 
called the proportional limit, as indicated by point P in Figure 6.10a, and represents
