Repository: axyco2004-cyber/axyco2004-cyber-chemistry-chatbot-rgb

# 🧪 Chemistry Chatbot

An interactive Java-based chatbot application that helps students learn chemistry by answering questions about various chemistry topics.

## 📖 About

Chemistry Chatbot is an educational tool that provides instant answers to chemistry questions. It uses a comprehensive knowledge base covering key chemistry concepts and employs intelligent keyword matching to understand and respond to student queries.

### Sample Interaction

```
💬 You: What is an atom?
🤖 Bot: An atom is the smallest unit of matter that retains the properties 
of an element. It consists of a nucleus containing protons and neutrons, 
surrounded by electrons in energy levels or shells.

💬 You: topics

File: materials-science-textbook.txt (part 12 of 63)
MATERIALS SCIENCE AND ENGINEERING 
the onset of plastic deformation on a microscopic level. The position of this point 
P is difficult to measure precisely. As a consequence, a convention has been estab¬ 
lished wherein a straight line is constructed parallel to the elastic portion of the 
stress-strain curve at some specified strain offset, usually 0.002. The stress 
corresponding to the intersection of this line and the stress-strain curve as it bends 
over in the plastic region is defined as the yield strength oy 8 This is demonstrated 
in Figure 6.10a. Of course, the units of yield strength are MPa or psi. 9 

For those materials having a nonlinear elastic region (Figure 6.6), use of the 
strain offset method is not possible, and the usual practice is to define the yield 
strength as the stress required to produce some amount of strain (e.g., e = 0.005). 

Some steels and other materials exhibit the tensile stress-strain behavior shown 
in Figure 6.105. The elastic-plastic transition is very well defined and occurs abruptly 
in what is termed a yield point phenomenon. At the upper yield point, plastic de¬ 
formation is initiated with an apparent decrease in engineering stress. Continued 
deformation fluctuates slightly about some constant stress value, termed the lower 
yield point; stress subsequently rises with increasing strain. For metals that display 
this effect, the yield strength is taken as the average stress that is associated with 
the lower yield point, because it is well defined and relatively insensitive to the 


8 Strength is used in lieu of stress because strength is a property of the metal, whereas 
stress is related to the magnitude of the applied load. 

9 For customary U.S. units, the unit of kilopounds per square inch (ksi) is sometimes used 
for the sake of convenience, where 

1 ksi = 1000 psi 












164 * Chapter 6 / Mechanical Properties of Metals 

testing procedure. 10 Thus, it is not necessary to employ the strain offset method for 
these materials. 

The magnitude of the yield strength for a metal is a measure of its resistance 
to plastic deformation. Yield strengths may range from 35 MPa (5000 psi) for a low- 
strength aluminum to over 1400 MPa (200,000 psi) for high-strength steels. 

Concept Check 6.1 

Cite the primary differences between elastic, anelastic, and plastic deformation 
behaviors. 

[The answer may be found at www.wiley.com/college/callister (Student Companion Site).] 


Tensile Strength 

After yielding, the stress necessary to continue plastic deformation in metals in¬ 
creases to a maximum, point M in Figure 6.11, and then decreases to the eventual 
tensile strength fracture, point F. The tensile strength TS (MPa or psi) is the stress at the maximum 

on the engineering stress-strain curve (Figure 6.11). This corresponds to the maxi¬ 
mum stress that can be sustained by a structure in tension; if this stress is applied 
and maintained, fracture will result. All deformation up to this point is uniform 
throughout the narrow region of the tensile specimen. However, at this maximum 
stress, a small constriction or neck begins to form at some point, and all subsequent 
deformation is confined at this neck, as indicated by the schematic specimen insets 


Figure 6.11 Typical 
engineering 
stress-strain 
behavior to fracture, 
point F. The tensile 
strength TS is 
indicated at point M. 

The circular insets 
represent the 
geometry of the 
deformed specimen 
at various points 
along the curve. 



10 Note that to observe the yield point phenomenon, a “stiff” tensile-testing apparatus 
must be used; by stiff is meant that there is very little elastic deformation of the machine 
during loading. 













6.6 Tensile Properties * 165 


in Figure 6.11. This phenomenon is termed necking , and fracture ultimately occurs 
at the neck. 11 The fracture strength corresponds to the stress at fracture. 

Tensile strengths may vary anywhere from 50 MPa (7000 psi) for an aluminum to 
as high as 3000 MPa (450,000 psi) for the high-strength steels. Ordinarily, when the 
strength of a metal is cited for design purposes, the yield strength is used. This is be¬ 
cause by the time a stress corresponding to the tensile strength has been applied, often 
a structure has experienced so much plastic deformation that it is useless. Furthermore, 
fracture strengths are not normally specified for engineering design purposes. 

EXAMPLE PROBLEM 6.3 

Mechanical Property Determinations 
from Stress-Strain Plot 

From the tensile stress-strain behavior for the brass specimen shown in 
Figure 6.12, determine the following: 

(a) The modulus of elasticity 

(b) The yield strength at a strain offset of 0.002 

(c) The maximum load that can be sustained by a cylindrical specimen hav¬ 
ing an original diameter of 12.8 mm (0.505 in.) 

(d) The change in length of a specimen originally 250 mm (10 in.) long that 
is subjected to a tensile stress of 345 MPa (50,000 psi) 

Solution 

(a) The modulus of elasticity is the slope of the elastic or initial linear portion 
of the stress-strain curve. The strain axis has been expanded in the inset, 
Figure 6.12, to facilitate this computation. The slope of this linear region is the 



Strain 

Figure 6.12 The stress-strain behavior for the brass specimen 
discussed in Example Problem 6.3. 


11 The apparent decrease in engineering stress with continued deformation past the 
maximum point of Figure 6.11 is due to the necking phenomenon. As explained in 
Section 6.7, the true stress (within the neck) actually increases. 











166 * Chapter 6 


ductility 


Ductility, as percent 
elongation 


/ Mechanical Properties of Metals 


rise over the run, or the change in stress divided by the corresponding change 
in strain; in mathematical terms, 


E = 


slope = 


Act 

a7 


(T 2 (T 1 

^2 “ 


( 6 . 10 ) 


Inasmuch as the line segment passes through the origin, it is convenient to 
take both cr 1 and e, as zero. If cr 2 is arbitrarily taken as 150 MPa, then e 2 will 
have a value of 0.0016. Therefore, 


(150 - 0) MPa 
0.0016 - 0 


= 93.8 GPa (13.6 X 10 6 psi) 


which is very close to the value of 97 GPa (14 X 10 6 psi) given for brass in 
Table 6.1. 

(b) The 0.002 strain offset line is constructed as shown in the inset; its inter¬ 
section with the stress-strain curve is at approximately 250 MPa (36,000 psi), 
which is the yield strength of the brass. 

(c) The maximum load that can be sustained by the specimen is calculated 
by using Equation 6.1, in which a is taken to be the tensile strength, from 
Figure 6.12, 450 MPa (65,000 psi). Solving for F , the maximum load, yields 



= (450 X 10 6 N/m 2 ) ^ 12 - 8 x ^ 10 n = 57900 N (i 3)0 00 lb f ) 


(d) To compute the change in length, A/, in Equation 6.2, it is first necessary 
to determine the strain that is produced by a stress of 345 MPa. This is 
accomplished by locating the stress point on the stress-strain curve, point A , 
and reading the corresponding strain from the strain axis, which is ap¬ 
proximately 0.06. Inasmuch as / 0 = 250 mm, we have 

A l = el 0 = (0.06)(250 mm) = 15 mm (0.6 in.) 


Ductility 

Ductility is another important mechanical property. It is a measure of the degree 
of plastic deformation that has been sustained at fracture. A metal that experiences 
very little or no plastic deformation upon fracture is termed brittle. The tensile 
stress-strain behaviors for both ductile and brittle metals are schematically illus¬ 
trated in Figure 6.13. 

Ductility may be expressed quantitatively as either percent elongation or per¬ 
cent reduction in area. The percent elongation %EL is the percentage of plastic 
strain at fracture, or 


%EL 



X 100 


( 6 . 11 ) 









6.6 Tensile Properties * 167 

Figure 6.13 Schematic representations of 
tensile stress-strain behavior for brittle 
and ductile metals loaded to fracture. 


where If is the fracture length 12 and / 0 is the original gauge length as given earlier. 
Inasmuch as a significant proportion of the plastic deformation at fracture is 
confined to the neck region, the magnitude of %EL will depend on specimen gauge 
length. The shorter / 0 , the greater the fraction of total elongation from the neck and, 
consequently, the higher the value of %EL. Therefore, / 0 should be specified when 
percent elongation values are cited; it is commonly 50 mm (2 in.). 

Percent reduction in area %RA is defined as 

Ductility, as percent 
reduction in area 

where A 0 is the original cross-sectional area and A f is the cross-sectional area at the 
point of fracture. 12 Percent reduction in area values are independent of both / 0 and 
A 0 . Furthermore, for a given material the magnitudes of %EL and %RA will, in 
general, be different. Most metals possess at least a moderate degree of ductility at 
room temperature; however, some become brittle as the temperature is lowered 
(Section 8.6). 

A knowledge of the ductility of materials is important for at least two reasons. 
First, it indicates to a designer the degree to which a structure will deform plasti¬ 
cally before fracture. Second, it specifies the degree of allowable deformation during 
fabrication operations. We sometimes refer to relatively ductile materials as being 
“forgiving,” in the sense that they may experience local deformation without frac¬ 
ture should there be an error in the magnitude of the design stress calculation. 

Brittle materials are approximately considered to be those having a fracture 
strain of less than about 5%. 

Thus, several important mechanical properties of metals may be determined 
from tensile stress-strain tests. Table 6.2 presents some typical room-temperature 
values of yield strength, tensile strength, and ductility for several common metals. 
These properties are sensitive to any prior deformation, the presence of impurities, 
and/or any heat treatment to which the metal has been subjected. The modulus of 
elasticity is one mechanical parameter that is insensitive to these treatments. As 
with modulus of elasticity, the magnitudes of both yield and tensile strengths decline 


%RA = 


Ai 


Ac\ 


x 100 


( 6 . 12 ) 


12 Both If and A f are measured subsequent to fracture and after the two broken ends have 
been repositioned back together. 









168 * Chapter 6 


resilience 


Definition of 
modulus of 
resilience 


Modulus of 
resilience for linear 
elastic behavior 


Figure 6.14 

Engineering 
stress-strain 
behavior for iron at 
three temperatures. 


Mechanical Properties of Metals 


Table 6.2 Typical Mechanical Properties of Several Metals and Alloys in an 
Annealed State 


Metal Alloy 

Yield Strength, 
MPa ( ksi) 

Tensile Strength , 
MPa (ksi) 

Ductility, %EL 
[in 50 mm (2 in.)] 

Aluminum 

35 (5) 

90 (13) 

40 

Copper 

69 (10) 

200 (29) 

45 

Brass (70Cu-30Zn) 

75 (11) 

300 (44) 

68 

Iron 

130 (19) 

262 (38) 

45 

Nickel 

138 (20) 

480 (70) 

40 

Steel (1020) 

180 (26) 

380 (55) 

25 

Titanium 

450 (65) 

520 (75) 

25 

Molybdenum 

565 (82) 

655 (95) 

35 


with increasing temperature; just the reverse holds for ductility—it usually increases 
with temperature. Figure 6.14 shows how the stress-strain behavior of iron varies with 
temperature. 

Resilience 

Resilience is the capacity of a material to absorb energy when it is deformed elas¬ 
tically and then, upon unloading, to have this energy recovered. The associated prop¬ 
erty is the modulus of resilience, U n which is the strain energy per unit volume 
required to stress a material from an unloaded state up to the point of yielding. 

Computationally, the modulus of resilience for a specimen subjected to a uni¬ 
axial tension test is just the area under the engineering stress-strain curve taken to 
yielding (Figure 6.15), or 


[ 6y 

U r = crde 

Jo 


Assuming a linear elastic region, 


U r ~ 2 a y e y 


(6.13a) 


(6.13b) 


in which e y is the strain at yielding. 



Strain 







6.6 Tensile Properties * 169 



Figure 6.15 Schematic representation showing how modulus 
of resilience (corresponding to the shaded area) is determined 
from the tensile stress-strain behavior of a material. 


The units of resilience are the product of the units from each of the two axes 
of the stress-strain plot. For SI units, this is joules per cubic meter (J/m 3 , equiva¬ 
lent to Pa), whereas with customary U.S. units it is inch-pounds force per cubic inch 
(in.-lb f /in. 3 , equivalent to psi). Both joules and inch-pounds force are units of en¬ 
ergy, and thus this area under the stress-strain curve represents energy absorption 
per unit volume (in cubic meters or cubic inches) of material. 

Incorporation of Equation 6.5 into Equation 6.13b yields 

Modulus of 

2 

resilience for linear f 1 f °y\ cr y 

elastic behavior, and U r = — cr y e y = ~cr y ( — J = (6-14) 

incorporating ' ' 

Hooke’s law 

Thus, resilient materials are those having high yield strengths and low moduli of 
elasticity; such alloys would be used in spring applications. 

Toughness 

toughness Toughness is a mechanical term that may be used in several contexts. For one, 

toughness (or more specifically, fracture toughness) is a property that is indicative 
of a material’s resistance to fracture when a crack (or other stress-concentrating 
defect) is present (as discussed in Section 8.5). Because it is nearly impossible (as 
well as costly) to manufacture materials with zero defects (or to prevent damage 
during service), fracture toughness is a major consideration for all structural 
materials. 

Another way of defining toughness is as the ability of a material to absorb en¬ 
ergy and plastically deform before fracturing. For dynamic (high strain rate) load¬ 
ing conditions and when a notch (or point of stress concentration) is present, notch 
toughness is assessed by using an impact test, as discussed in Section 8.6. 

For the static (low strain rate) situation, a measure of toughness in metals (de¬ 
rived from plastic deformation) may be ascertained from the results of a tensile 
stress-strain test. It is the area under the cr-e curve up to the point of fracture. The 
units are the same as for resilience (i.e., energy per unit volume of material). For a 
metal to be tough, it must display both strength and ductility. This is demonstrated 
in Figure 6.13, in which the stress-strain curves are plotted for both metal types. 
Hence, even though the brittle metal has higher yield and tensile strengths, it has a 
lower toughness than the ductile one, as can be seen by comparing the areas ABC 
and AB'C' in Figure 6.13. 






170 * Chapter 6 / Mechanical Properties of Metals 



Check 6.2 


Of those metals listed in Table 6.3, 


(a) Which will experience the greatest percent reduction in area? Why? 

(b) Which is the strongest? Why? 

(c) Which is the stiffest? Why? 

[The answer may be found at www.wiley.com/college/callister (Student Companion Site).\ 


Table 6.3 Tensile Stress-Strain Data for Several Hypothetical Metals to Be 
Used with Concept Checks 6.2 and 6.4 


Yield Tensile Fracture Elastic 

Strength Strength Strain at Strength Modulus 


Material 

{MPa) 

{MPa) 

Fracture 

{MPa) 

{GPa) 

A 

310 

340 

0.23 

265 

210 

B 

100 

120 

0.40 

105 

150 

C 

415 

550 

0.15 

500 

310 

D 

700 

850 

0.14 

720 

210 

E 

Fractures before yielding 

650 

350 


6.7 TRUE STRESS AND STRAIN 

From Figure 6.11, the decline in the stress necessary to continue deformation past 
the maximum, point M, seems to indicate that the metal is becoming weaker. This 
is not at all the case; as a matter of fact, it is increasing in strength. However, the 
cross-sectional area is decreasing rapidly within the neck region, where deformation 
is occurring. This results in a reduction in the load-bearing capacity of the specimen. 
The stress, as computed from Equation 6.1, is on the basis of the original cross- 
sectional area before any deformation and does not take into account this reduction 
in area at the neck. 

true stress Sometimes it is more meaningful to use a true stress-true strain scheme. True 

stress <j t is defined as the load F divided by the instantaneous cross-sectional area 
A t over which deformation is occurring (i.e., the neck, past the tensile point), or 


Definition of true 
stress 



(6.15) 


true strain Furthermore, it is occasionally more convenient to represent strain as true strain 

e T , defined by 


Definition of true 
strain 

If no volume change occurs during deformation—that is, if 

Afi = A 0 l 0 

true and engineering stress and strain are related according to 


= In- 1 


(6.16) 


(6.17) 








6.7 True Stress and Strain * 171 


Conversion of 
engineering stress to 
true stress 

Conversion of 
engineering strain to 
true strain 


True stress-true 
strain relationship in 
plastic region of 
deformation (to 
point of necking) 


Figure 6.16 A comparison of typical 
tensile engineering stress-strain and 
true stress-strain behaviors. Necking 
begins at point M on the engineering 
curve, which corresponds to M' on the 
true curve. The “corrected” true 
stress-strain curve takes into account 
the complex stress state within the 
neck region. 


e) (6.18a) 

ln(l + e) (6.18b) 

Equations 6.18a and 6.18b are valid only to the onset of necking; beyond this point 
true stress and strain should be computed from actual load, cross-sectional area, 
and gauge length measurements. 

A schematic comparison of engineering and true stress-strain behaviors is made 
in Figure 6.16. It is worth noting that the true stress necessary to sustain increasing 
strain continues to rise past the tensile point M f . 

Coincident with the formation of a neck is the introduction of a complex stress 
state within the neck region (i.e., the existence of other stress components in addi¬ 
tion to the axial stress). As a consequence, the correct stress {axial) within the neck 
is slightly lower than the stress computed from the applied load and neck cross- 
sectional area. This leads to the “corrected” curve in Figure 6.16. 

For some metals and alloys the region of the true stress-strain curve from the 
onset of plastic deformation to the point at which necking begins may be approxi¬ 
mated by 



( t t = cr(l + 


a T = Ke n T (6.19) 

In this expression, K and n are constants; these values will vary from ahoy to ahoy 
and will also depend on the condition of the material (i.e., whether it has been plas¬ 
tically deformed, heat-treated, etc.). The parameter n is often termed the strain¬ 
hardening exponent and has a value less than unity. Values of n and K for several 
alloys are contained in Table 6.4. 


Table 6.4 Tabulation of n and K Values (Equation 6.19) for Several Alloys 


Material 

n 


K 

MPa 

psi 

Low-carbon steel (annealed) 

0.21 

600 

87,000 

4340 steel alloy (tempered @ 315°C) 

0.12 

2650 

385,000 

304 stainless steel (annealed) 

0.44 

1400 

205,000 

Copper (annealed) 

0.44 

530 

76,500 

Naval brass (annealed) 

0.21 

585 

85,000 

2024 aluminum alloy (heat-treated—T3) 

0.17 

780 

113,000 

AZ-31B magnesium alloy (annealed) 

0.16 

450 

66,000 








172 * Chapter 6 / Mechanical Properties of Metals 


EXAMPLE PROBLEM 6.4 


Ductility and True-Stress-at-Fracture Computations 

A cylindrical specimen of steel having an original diameter of 12.8 mm (0.505 
in.) is tensile-tested to fracture and found to have an engineering fracture 
strength oy of 460 MPa (67,000 psi). If its cross-sectional diameter at fracture 
is 10.7 mm (0.422 in.), determine: 

(a) The ductility in terms of percent reduction in area 

(b) The true stress at fracture 


Solution 

(a) Ductility is computed using Equation 6.12, as 
12.8 mm X2 


%RA = 


77 


10.7 mm V 

2 J 17 


12.8 mm V 

2 J 

128.7 mm 2 - 89.9 mm 2 
128.7 mm 2 


X 100 


X 100 = 30% 


(b) True stress is defined by Equation 6.15, where in this case the area is taken 
as the fracture area A f . However, the load at fracture must first be computed 
from the fracture strength as 

( 1 m 2 \ 

F = a f A 0 = (460 X 10 6 N/m 2 )(128.7 mm 2 ) —-- = 59,200 N 

V10°mnr/ 


Thus, the true stress is calculated as 



59,200 N 


(89.9 mm 2 ) 


1 m 2 


10 6 mm 2 


= 6.6 X 10 8 N/m 2 = 660 MPa (95,700 psi) 


EXAMPLE PROBLEM 6.5 


Calculation of Strain-Hardening Exponent 

Compute the strain-hardening exponent n in Equation 6.19 for an alloy in 
which a true stress of 415 MPa (60,000 psi) produces a true strain of 0.10; 
assume a value of 1035 MPa (150,000 psi) for K. 

Solution 

This requires some algebraic manipulation of Equation 6.19 so that n becomes 
the dependent parameter. This is accomplished by taking logarithms and re¬ 
arranging. Solving for n yields 

log cr T — log K 

n = - 1 - 

log e T 

log(415 MPa) - log(1035 MPa) ^ 


log(O.l) 

















6.9 Compressive, Shear, and Torsional Deformation * 173 


6.8 ELASTIC RECOVERY AFTER PLASTIC 
DEFORMATION 

Upon release of the load during the course of a stress-strain test, some fraction of 
the total deformation is recovered as elastic strain. This behavior is demonstrated 
in Figure 6.17, a schematic engineering stress-strain plot. During the unloading cycle, 
the curve traces a near straight-line path from the point of unloading (point D ), 
and its slope is virtually identical to the modulus of elasticity, or parallel to the ini¬ 
tial elastic portion of the curve. The magnitude of this elastic strain, which is re¬ 
gained during unloading, corresponds to the strain recovery, as shown in Figure 6.17. 
If the load is reapplied, the curve will traverse essentially the same linear portion 
in the direction opposite to unloading; yielding will again occur at the unloading 
stress level where the unloading began. There will also be an elastic strain recov¬ 
ery associated with fracture. 

6.9 COMPRESSIVE, SHEAR, AND TORSIONAL 
DEFORMATIONS 

Of course, metals may experience plastic deformation under the influence of ap¬ 
plied compressive, shear, and torsional loads. The resulting stress-strain behavior 
into the plastic region will be similar to the tensile counterpart (Figure 6.10a: yield¬ 
ing and the associated curvature). However, for compression, there will be no max¬ 
imum, because necking does not occur; furthermore, the mode of fracture will be 
different from that for tension. 



Check 6.3 


Make a schematic plot showing the tensile engineering stress-strain behavior for a 
typical metal alloy to the point of fracture. Now superimpose on this plot a schematic 
compressive engineering stress-strain curve for the same alloy. Explain any differ¬ 
ences between the two curves. 


[The answer may be found at www.wiley.com/college/callister (Student Companion Site).] 



Elastic strain 


recovery 


Figure 6.17 Schematic tensile 
stress-strain diagram showing the 
phenomena of elastic strain recovery 
and strain hardening. The initial yield 
strength is designated as a yo ; a y . is the 
yield strength after releasing the load 
at point D , and then upon reloading. 










174 * Chapter 6 / Mechanical Properties of Metals 


6.10 

hardness 


HARDNESS 

Another mechanical property that may be important to consider is hardness, which 
is a measure of a material’s resistance to localized plastic deformation (e.g., a small 
dent or a scratch). Early hardness tests were based on natural minerals with a scale 
constructed solely on the ability of one material to scratch another that was softer. 
A qualitative and somewhat arbitrary hardness indexing scheme was devised, termed 
the Mohs scale, which ranged from 1 on the soft end for talc to 10 for diamond. 
Quantitative hardness techniques have been developed over the years in which a 
small indenter is forced into the surface of a material to be tested, under controlled 
conditions of load and rate of application. The depth or size of the resulting indenta¬ 
tion is measured, which in turn is related to a hardness number; the softer the mate¬ 
rial, the larger and deeper the indentation, and the lower the hardness index number. 
Measured hardnesses are only relative (rather than absolute), and care should be 
exercised when comparing values determined by different techniques. 

Hardness tests are performed more frequently than any other mechanical test 
for several reasons: 

1. They are simple and inexpensive—ordinarily no special specimen need be 
prepared, and the testing apparatus is relatively inexpensive. 

2. The test is nondestructive—the specimen is neither fractured nor excessively 
deformed; a small indentation is the only deformation. 

3. Other mechanical properties often may be estimated from hardness data, 
such as tensile strength (see Figure 6.19). 

Rockwell Hardness Tests 13 

The Rockwell tests constitute the most common method used to measure hardness 
because they are so simple to perform and require no special skills. Several differ¬ 
ent scales may be utilized from possible combinations of various indenters and dif¬ 
ferent loads, which permit the testing of virtually all metal alloys (as well as some 
polymers). Indenters include spherical and hardened steel balls having diameters 
of Y 6 ,1, 5 , and | in. (1.588,3.175,6.350, and 12.70 mm), and a conical diamond (Brale) 
indenter, which is used for the hardest materials. 

With this system, a hardness number is determined by the difference in depth 
of penetration resulting from the application of an initial minor load followed 
by a larger major load; utilization of a minor load enhances test accuracy. On the 
basis of the magnitude of both major and minor loads, there are two types of 
tests: Rockwell and superficial Rockwell. For Rockwell, the minor load is 10 kg, 
whereas major loads are 60,100, and 150 kg. Each scale is represented by a let¬ 
ter of the alphabet; several are listed with the corresponding indenter and load 
in Tables 6.5 and 6 . 6 a. For superficial tests, 3 kg is the minor load; 15, 30, and 45 
kg are the possible major load values. These scales are identified by a 15, 30, or 
45 (according to load), followed by N, T, W, X, or Y, depending on indenter. 
Superficial tests are frequently performed on thin specimens. Table 6 . 6 b presents 
several superficial scales. 

When specifying Rockwell and superficial hardnesses, both hardness number 
and scale symbol must be indicated. The scale is designated by the symbol HR 


13 ASTM Standard E 18, “Standard Test Methods for Rockwell Hardness of Metallic 
Materials.” 



Table 6.5 Hardness-Testing Techniques 




175 


Source: Adapted from H. W. Hayden, W. G. Moffatt, and J. Wulff, The Structure and Properties of Materials, Vol. Ill, Mechanical Behavior. Copyright © 
1965 by John Wiley & Sons, New York. Reprinted by permission of John Wiley & Sons, Inc. 



















176 * Chapter 6 / Mechanical Properties of Metals 


Table 6.6a Rockwell Hardness Scales 


Scale Symbol 

Indenter 

Major Load (kg) 

A 

B 

C 

D 

E 

F 

G 

H 

K 

Diamond 
^-in. ball 
Diamond 
Diamond 
|-in. ball 

Yg-in. ball 
^-in. ball 
|-in. ball 
|-in. ball 

60 

100 

150 

100 

100 

60 

150 

60 

150 


Table 6.6b Superficial Rockwell Hardness Scales 

Scale Symbol 

Indenter 

Major Load (kg) 

15N 

Diamond 

15 

3 ON 

Diamond 

30 

45N 

Diamond 

45 

15T 

Yg-in. ball 

15 

30T 

Yg-in. ball 

30 

45T 

^-in. ball 

45 

15W 

|-in. ball 

15 

30W 

|-in. ball 

30 

45W 

g-in. ball 

45 


followed by the appropriate scale identification. 14 For example, 80 HRB represents 
a Rockwell hardness of 80 on the B scale, and 60 HR30W indicates a superficial 
hardness of 60 on the 30W scale. 

For each scale, hardnesses may range up to 130; however, as hardness values 
rise above 100 or drop below 20 on any scale, they become inaccurate; and because 
the scales have some overlap, in such a situation it is best to utilize the next harder 
or softer scale. 

Inaccuracies also result if the test specimen is too thin, if an indentation is made 
too near a specimen edge, or if two indentations are made too close to one another. 
Specimen thickness should be at least ten times the indentation depth, whereas 
allowance should be made for at least three indentation diameters between the center 
of one indentation and the specimen edge, or to the center of a second indentation. 
Furthermore, testing of specimens stacked one on top of another is not recom¬ 
mended. Also, accuracy is dependent on the indentation being made into a smooth 
flat surface. 

The modern apparatus for making Rockwell hardness measurements is auto¬ 
mated and very simple to use; hardness is read directly, and each measurement 
requires only a few seconds. This apparatus also permits a variation in the time of 
load application. This variable must also be considered in interpreting hardness data. 


14 Rockwell scales are also frequently designated by an R with the appropriate scale letter 
as a subscript, for example, R c denotes the Rockwell C scale. 









6.10 Hardness • 177 


Brinell Hardness Tests 15 

In Brinell tests, as in Rockwell measurements, a hard, spherical indenter is forced 
into the surface of the metal to be tested. The diameter of the hardened steel (or 
tungsten carbide) indenter is 10.00 mm (0.394 in.). Standard loads range between 
500 and 3000 kg in 500-kg increments; during a test, the load is maintained constant 
for a specified time (between 10 and 30 s). Harder materials require greater applied 
loads. The Brinell hardness number, HB, is a function of both the magnitude of the 
load and the diameter of the resulting indentation (see Table 6.5). 16 This diameter 
is measured with a special low-power microscope, utilizing a scale that is etched on 
the eyepiece. The measured diameter is then converted to the appropriate HB num¬ 
ber using a chart; only one scale is employed with this technique. 

Semiautomatic techniques for measuring Brinell hardness are available. These 
employ optical scanning systems consisting of a digital camera mounted on a flex¬ 
ible probe, which allows positioning of the camera over the indentation. Data from 
the camera are transferred to a computer that analyzes the indentation, determines 
its size, and then calculates the Brinell hardness number. For this technique, surface 
finish requirements are normally more stringent than for manual measurements. 

Maximum specimen thickness as well as indentation position (relative to spec¬ 
imen edges) and minimum indentation spacing requirements are the same as for 
Rockwell tests. In addition, a well-defined indentation is required; this necessitates 
a smooth flat surface in which the indentation is made. 

Knoop and Vickers Microindentation Hardness Tests 17 

Two other hardness-testing techniques are Knoop (pronounced riup ) and Vickers 
(sometimes also called diamond pyramid). For each test a very small diamond 
indenter having pyramidal geometry is forced into the surface of the specimen. Ap¬ 
plied loads are much smaller than for Rockwell and Brinell, ranging between 1 and 
1000 g.The resulting impression is observed under a microscope and measured; this 
measurement is then converted into a hardness number (Table 6.5). Careful 
specimen surface preparation (grinding and polishing) may be necessary to ensure 
a well-defined indentation that may be accurately measured. The Knoop and Vickers 
hardness numbers are designated by HK and HV, respectively, 18 and hardness scales 
for both techniques are approximately equivalent. Knoop and Vickers are referred to 
as microindentation-testing methods on the basis of indenter size. Both are well suited 
for measuring the hardness of small, selected specimen regions; furthermore, Knoop 
is used for testing brittle materials such as ceramics. (Section 12.11). 

The modern microindentation hardness-testing equipment has been automated 
by coupling the indenter apparatus to an image analyzer that incorporates a computer 
and software package. The software controls important system functions to include 
indent location, indent spacing, computation of hardness values, and plotting of data. 


15 ASTM Standard E 10, “Standard Test Method for Brinell Hardness of Metallic Materials.” 

16 The Brinell hardness number is also represented by BHN. 

17 ASTM Standard E 92, “Standard Test Method for Vickers Hardness of Metallic Materials,” 
and ASTM Standard E 384, “Standard Test Method for Microindentation Hardness of 
Materials.” 

18 Sometimes KHN and VHN are used to denote Knoop and Vickers hardness numbers, 
respectively. 



178 * Chapter 6 


Figure 6.18 

Comparison of 
several hardness 
scales. (Adapted 
from G. F. Kinney, 
Engineering 
Properties and 
Applications of 
Plastics, p. 202. 
Copyright © 1957 by 
John Wiley & Sons, 
New York. 
Reprinted by 
permission of John 
Wiley & Sons, Inc.) 


Mechanical Properties of Metals 

Other hardness-testing techniques are frequently employed but will not be dis¬ 
cussed here; these include ultrasonic microhardness, and dynamic (Scleroscope), 
durometer (for plastic and elastomeric materials), and scratch hardness tests. These 
are described in references provided at the end of the chapter. 

Hardness Conversion 

The facility to convert the hardness measured on one scale to that of another is 
most desirable. However, because hardness is not a well-defined material property, 
and because of the experimental dissimilarities among the various techniques, a 
comprehensive conversion scheme has not been devised. Hardness conversion data 
have been determined experimentally and found to be dependent on material type 
and characteristics. The most reliable conversion data exist for steels, some of which 
are presented in Figure 6.18 for Knoop, Brinell, and two Rockwell scales; the Mohs 
scale is also included. Detailed conversion tables for various other metals and alloys 


10,000 


10 


- Diamond 


5,000 


2,000 


1000 

800 

600 


1,000 


500 


400 

300 

200 


200 


100 L 

Knoop 

hardness 


100 


50 


1101 — 


100 

80 

60 


801- 
60 - 
40 - 


Nitrided steels 


Cutting tools 
I 

File hard 


40 - 
20 =- 

Rockwell 

B 


20 
0 

Rockwell 
C 


Easily 

machined 

steels 


Brasses 

and 

aluminum 

alloys 


Corundum 

or 

-sapphire 

-Topaz 


7 - Quartz 

6 — Orthoclase 
5 — Apatite 


4 

3 


Fluorite 

Calcite 


20 


Most 

plastics 


2 — Gypsum 


10 


5 *— 

Brinell 

hardness 


1 '—Talc 

Mohs 

hardness 












6.10 Hardness • 179 


are contained in ASTM Standard E 140, “Standard Hardness Conversion Tables for 
Metals.” In light of the preceding discussion, care should be exercised in extrapo¬ 
lation of conversion data from one alloy system to another. 

Correlation between Hardness and Tensile Strength 

Both tensile strength and hardness are indicators of a metal’s resistance to plastic 
deformation. Consequently, they are roughly proportional, as shown in Figure 6.19, 
for tensile strength as a function of the HB for cast iron, steel, and brass. The same 
proportionality relationship does not hold for ah metals, as Figure 6.19 indicates. 
As a rule of thumb for most steels, the HB and the tensile strength are related 
according to 

For steel alloys, 
conversion of Brinell 
hardness to tensile 
strength 


TS(MPa) = 3.45 X HB (6.20a) 

r%si) = 500 X HB (6.20b) 



Check 6.4 


Of those metals listed in Table 6.3, which is the hardest? Why? 


[The answer may be found at www.wiley.com/college/callister (Student Companion Site).] 


Rockwell hardness 


60 70 80 90 100 HRB 


20 30 40 50 HRC 



to 


Figure 6.19 Relationships 
between hardness and 
tensile strength for steel, 
brass, and cast iron. [Data 
taken from Metals 
Handbook: Properties and 
Selection: Irons and Steels , 
Vol. 1, 9th edition, B. Bardes 
(Editor), American Society 
for Metals, 1978, pp. 36 and 
461; and Metals Handbook: 
Properties and Selection: 
Nonferrous Alloys and Pure 
Metals, Vol. 2, 9th edition, 

H. Baker (Managing 
Editor), American Society 
for Metals, 1979, p. 327.] 







180 * Chapter 6 / Mechanical Properties of Metals 


Property Variability and 

Design/Safety Factors_ 

6.11 VARIABILITY OF MATERIAL PROPERTIES 

At this point it is worthwhile to discuss an issue that sometimes proves troublesome 
to many engineering students—namely, that measured material properties are not 
exact quantities. That is, even if we have a most precise measuring apparatus and a 
highly controlled test procedure, there will always be some scatter or variability in the 
data that are collected from specimens of the same material. For example, consider a 
number of identical tensile samples that are prepared from a single bar of some metal 
alloy, which samples are subsequently stress-strain tested in the same apparatus. We 
would most likely observe that each resulting stress-strain plot is slightly different from 
the others. This would lead to a variety of modulus of elasticity, yield strength, and ten¬ 
sile strength values. A number of factors lead to uncertainties in measured data. These 
include the test method, variations in specimen fabrication procedures, operator bias, 
and apparatus calibration. Furthermore, inhomogeneities may exist within the same 
lot of material, and/or slight compositional and other differences from lot to lot. Of 
course, appropriate measures should be taken to minimize the possibility of measure¬ 
ment error, and also to mitigate those factors that lead to data variability. 

It should also be mentioned that scatter exists for other measured material prop¬ 
erties such as density, electrical conductivity, and coefficient of thermal expansion. 

It is important for the design engineer to realize that scatter and variability of 
materials properties are inevitable and must be dealt with appropriately. On occa¬ 
sion, data must be subjected to statistical treatments and probabilities determined. 
For example, instead of asking the question, “What is the fracture strength of this 
alloy?” the engineer should become accustomed to asking the question, “What is 
the probability of failure of this alloy under these given circumstances?” 

It is often desirable to specify a typical value and degree of dispersion (or scat¬ 
ter) for some measured property; such is commonly accomplished by taking the av¬ 
erage and the standard deviation, respectively. 

Computation of Average and Standard Deviation Values 

An average value is obtained by dividing the sum of all measured values by the 
number of measurements taken. In mathematical terms, the average x of some 
parameter x is 


Computation of 
average value 



( 6 . 21 ) 


where n is the number of observations or measurements and x t is the value of a dis¬ 
crete measurement. 

Furthermore, the standard deviation s is determined using the following 
expression: 


— *2 


- 11/2 


i=l 


Computation of 
standard deviation 


.v = 


n — 1 


( 6 . 22 ) 








6.11 Variability Of Material Properties * 181 


where x h x, and n are defined earlier. A large value of the standard deviation cor¬ 
responds to a high degree of scatter. 


EXAMPLE PROBLEM 6.6 


Average and Standard Deviation Computations 

The following tensile strengths were measured for four specimens of the same 
steel alloy: 


Sample Number 

Tensile Strength 
(MPa) 

1 

520 

2 

512 

3 

515 

4 

522 


(a) Compute the average tensile strength. 

(b) Determine the standard deviation. 

Solution 

(a) The average tensile strength (TS) is computed using Equation 6.21 with 
n = 4: 


TS 


'Z(TS), 


i=i 


4 

520 + 512 + 515 + 522 
4 


= 517 MPa 


(b) For the standard deviation, using Equation 6.22, 


S' = 


r 4 11/2 

2{(77>)i - TS} 2 

i =1 

4-1 


(520 - 517) 2 + (512 - 517) 2 + (515 - 517) 2 + (522 - 517) 2 

4 - 1 


2-i 1/2 


= 4.6 MPa 


Figure 6.20 presents the tensile strength by specimen number for this
