Repository: axyco2004-cyber/axyco2004-cyber-chemistry-chatbot-rgb

# 🧪 Chemistry Chatbot

An interactive Java-based chatbot application that helps students learn chemistry by answering questions about various chemistry topics.

## 📖 About

Chemistry Chatbot is an educational tool that provides instant answers to chemistry questions. It uses a comprehensive knowledge base covering key chemistry concepts and employs intelligent keyword matching to understand and respond to student queries.

### Sample Interaction

```
💬 You: What is an atom?
🤖 Bot: An atom is the smallest unit of matter that retains the properties 
of an element. It consists of a nucleus containing protons and neutrons, 
surrounded by electrons in energy levels or shells.

💬 You: topics

File: materials-science-textbook.txt (part 13 of 63)
MATERIALS SCIENCE AND ENGINEERING 
example problem and also how the data may be represented in graphical form. 
The tensile strength data point (Figure 6.20 b) corresponds to the average value 
TS, whereas scatter is depicted by error bars (short horizontal lines) situated 
above and below the data point symbol and connected to this symbol by ver¬ 
tical lines. The upper error bar is positioned at a value of the average value 
plus the standard deviation (TS + s), whereas the lower error bar corresponds 
to the average minus the standard deviation (TS - s). 















182 * Chapter 6 / Mechanical Properties of Metals 


525 


X 



£= 

CD 

CO 


_CD 

CO 

£= 


515 


510 


X 


X 


X 


1 2 3 

Sample number 

(a) 


4 


525 


TS + s 



lj> 

£= 

CD 

to 


515 


Q ^- TS 


-TS-& 


510 


(b) 


Figure 6.20 (a) Tensile strength data associated with Example Problem 6.6. (6) The 

manner in which these data could be plotted. The data point corresponds to the average 
value of the tensile strength (TS); error bars that indicate the degree of scatter 
correspond to the average value plus and minus the standard deviation (TS =b s). 


6.12 DESIGN/SAFETY FACTORS 

There will always be uncertainties in characterizing the magnitude of applied loads 
and their associated stress levels for in-service applications; ordinarily load calcu¬ 
lations are only approximate. Furthermore, as noted in the previous section, virtu¬ 
ally all engineering materials exhibit a variability in their measured mechanical 
properties, have imperfections that were introduced during manufacture, and, in 
some instances, will have sustained damage during service. Consequently, design ap¬ 
proaches must be employed to protect against unanticipated failure. During the 20th 
century, the protocol was to reduce the applied stress by a design safety factor. 
Although this is still an acceptable procedure for some structural applications, it does 
not provide adequate safety for critical applications such as those found in aircraft 
and bridge structural components. The current approach for these critical structural 
applications is to utilize materials that have adequate toughnesses and also offer 
redundancy in the structural design (i.e., excess or duplicate structures), provided 
there are regular inspections to detect the presence of flaws and, when necessary, 
safely remove or repair components. (These topics are discussed in Chapter 8, 
Failure —specifically Section 8.5.) 

design stress For less critical static situations and when tough materials are used, a design 

stress, a d , is taken as the calculated stress level a c (on the basis of the estimated 
maximum load) multiplied by a design factor ; N'; that is, 

^ = N’* c (6.23) 

where N' is greater than unity. Thus, the material to be used for the particular 
application is chosen so as to have a yield strength at least as high as this value 
of o> 













6.12 Design/Safety Factors * 183 


safe stress Alternatively, a safe stress or working stress , cr w , is used instead of design stress. 

This safe stress is based on the yield strength of the material and is defined as the 
yield strength divided by a factor of safety, N , or 

Computation of safe 
(or working) stress 

Utilization of design stress (Equation 6.23) is usually preferred because it is 
based on the anticipated maximum applied stress instead of the yield strength of 
the material; normally there is a greater uncertainty in estimating this stress level 
than in the specification of the yield strength. However, in the discussion of this 
text, we are concerned with factors that influence the yield strengths of metal al¬ 
loys and not in the determination of applied stresses; therefore, the succeeding dis¬ 
cussion will deal with working stresses and factors of safety. 

The choice of an appropriate value of N is necessary. If N is too large, then com¬ 
ponent overdesign will result; that is, either too much material or an alloy having a 
higher-than-necessary strength will be used. Values normally range between 1.2 and 
4.0. Selection of N will depend on a number of factors, including economics, previ¬ 
ous experience, the accuracy with which mechanical forces and material properties 
may be determined, and, most important, the consequences of failure in terms of 
loss of life and/or property damage. Because large N values lead to increased mate¬ 
rial cost and weight, structural designers are moving toward using tougher materi¬ 
als with redundant (and inspectable) designs, where economically feasible. 


N 


(6.24) 


* 


DESIGN EXAMPLE 6.1 


Specification of Support Post Diameter 


A tensile-testing apparatus is to be constructed that must withstand a maximum 
load of 220,000 N (50,000 lb f ). The design calls for two cylindrical support posts, 
each of which is to support half of the maximum load. Furthermore, plain-carbon 
(1045) steel ground and polished shafting rounds are to be used; the minimum 
yield and tensile strengths of this alloy are 310 MPa (45,000 psi) and 565 MPa 
(82,000 psi), respectively. Specify a suitable diameter for these support posts. 


Solution 

The first step in this design process is to decide on a factor of safety, N , which then 
allows determination of a working stress according to Equation 6.24. In addition, 
to ensure that the apparatus will be safe to operate, we also want to minimize any 
elastic deflection of the rods during testing; therefore, a relatively conservative fac¬ 
tor of safety is to be used, say N = 5. Thus, the working stress a w is just 


(7 


w 


N 

310 MPa 
5 


62 MPa (9000 psi) 


From the definition of stress, Equation 6.1, 







184 


Chapter 6 / Mechanical Properties of Metals 


where d is the rod diameter and F is the applied force; furthermore, each of the 
two rods must support half of the total force or 110,000 N (25,000 psi). Solving 
for d leads to 




110,000 N 


V tt(62 X 10 6 N/m 2 ) 

= 4.75 X 10 -2 m = 47.5 mm (1.87 in.) 


Therefore, the diameter of each of the two rods should be 47.5 mm or 1.87 in. 



SUMMARY 


Introduction 

• Three factors that should be considered in designing laboratory tests to assess 
the mechanical characteristics of materials for service use are the nature of the 
applied load (e.g., tension, compression, shear), load duration, and environmen¬ 
tal conditions. 

Concepts of Stress and Strain 

• For loading in tension and compression; 

Engineering stress a is defined as the instantaneous load divided by the orig¬ 
inal specimen cross-sectional area (Equation 6.1). 

Engineering strain e is expressed as the change in length (in the direction of 
load application) divided by the original length (Equation 6.2). 

Stress-Strain Behavior 

• A material that is stressed first undergoes elastic, or nonpermanent, deformation. 

• When most materials are deformed elastically, stress and strain are proportional — 
that is, a plot of stress versus strain is linear. 

• For tensile and compressive loading, the slope of the linear elastic region of the 
stress-strain curve is the modulus of elasticity (£), per Hooke’s law (Equation 6.5). 

• For a material that exhibits nonlinear elastic behavior, tangent and secant mod¬ 
uli are used. 

• On an atomic level, elastic deformation of a material corresponds to the stretch¬ 
ing of interatomic bonds and corresponding slight atomic displacements. 

• For shear elastic deformations, shear stress (r) and shear strain (y) are propor¬ 
tional to one another (Equation 6.7). The constant of proportionality is the shear 
modulus (G). 

• Elastic deformation that is dependent on time is termed anelastic. 

Elastic Properties of Materials 

• Another elastic parameter, Poisson’s ratio (v), represents the negative ratio of 
transverse and longitudinal strains (e x and e z , respectively)—Equation 6 . 8 . Typi¬ 
cal values of v for metals lie within the range of about 0.25 and 0.35. 








Summary * 185 


• For an isotropic material, shear and elastic moduli and Poisson’s ratio are related 
according to Equation 6.9. 

Tensile Properties 

• The phenomenon of yielding occurs at the onset of plastic or permanent defor¬ 
mation. 

• Yield strength is indicative of the stress at which plastic deformation begins. For 
most materials yield strength is determined from a stress-strain plot using the 
0.002 strain offset technique. 

• Tensile strength is taken as the stress level at the maximum point on the engi¬ 
neering stress-strain curve; it represents the maximum tensile stress that may be 
sustained by a specimen. 

• For most metallic materials, at the maxima on their stress-strain curves, a small 
constriction or neck begins to form at some point on the deforming specimen. 
All subsequent deformation ensues by the narrowing of this neck region, at which 
point fracture ultimately occurs. 

• Ductility is a measure of the degree to which a material will plastically deform 
by the time fracture occurs. 

• Quantitatively, ductility is measured in terms of percents elongation and reduc¬ 
tion in area. 

Percent elongation (%EL) is a measure of the plastic strain at fracture (Equa¬ 
tion 6.11). 

Percent reduction in area (%RA) may be calculated according to Equa¬ 
tion 6.12. 

• Yield and tensile strengths and ductility are sensitive to any prior deformation, 
the presence of impurities, and/or any heat treatment. Modulus of elasticity is rel¬ 
atively insensitive to these conditions. 

• With increasing temperature, values of elastic modulus as well as tensile and yield 
strengths decrease, whereas the ductility increases. 

• Modulus of resilience is the strain energy per unit volume of material required 
to stress a material to the point of yielding—or the area under the elastic portion 
of the engineering stress-strain curve. For a metal that displays linear-elastic 
behavior, its value may be determined using Equation 6.14. 

• A measure of toughness is the energy absorbed during the fracture of a mate¬ 
rial, as measured by the area under the entire engineering stress-strain curve. 
Ductile metals are normally tougher than brittle ones. 

True Stress and Strain 

• True stress (a T ) is defined as the instantaneous applied load divided by the in¬ 
stantaneous cross-sectional area (Equation 6.15). 

• True strain (e r ) is equal to the natural logarithm of the ratio of instantaneous and 
original specimen lengths per Equation 6.16. 

• For some metals from the onset of plastic deformation to the onset of necking, 
true stress and true strain are related by Equation 6.19. 

Elastic Recovery after Plastic Deformation 

• For a specimen that has been plastically deformed, elastic strain recovery will oc¬ 
cur if the load is released. This phenomenon is illustrated by the stress-strain plot 
of Figure 6.17. 


186 * Chapter 6 / Mechanical Properties of Metals 

Hardness 

• Hardness is a measure of a material’s resistance to localized plastic deformation. 

• The two most common hardness testing techniques are Rockwell and Brinell. 

Several scales are available for Rockwell; for Brinell there is a single scale. 

Brinell hardness is determined from indentation size; Rockwell is based on 
the difference in indentation depth from the imposition of minor and major 
loads. 

• Names of the two microindentation hardness testing techniques are Knoop and 
Vickers. Small indenters and relatively light loads are employed for these two 
techniques. They are used to measure hardnesses of brittle materials (such as ce¬ 
ramics), and also of very small specimen regions. 

• For some metals, a plot of hardness versus tensile strength is linear—that is, these 
two parameters are proportional to one another. 

Variability of Material Properties 

• Five factors that can lead to scatter in measured material properties are the fol¬ 
lowing: test method, variations in specimen fabrication procedure, operator bias, 
apparatus calibration, and inhomogeneities and/or compositional variations from 
sample to sample. 

• A typical material property is often specified in terms of an average value (x), 
while magnitude of scatter may be expressed as a standard deviation (s). Equa¬ 
tions 6.21 and 6.22, respectively, are used to calculate values for these parameters. 

Design/Safety Factors 

• As a result of uncertainties in both measured mechanical properties and in-serv¬ 
ice applied stresses, design or safe stresses are normally utilized for design pur¬ 
poses. For ductile materials, safe (or working) stress a w is dependent on yield 
strength and factor of safety as described in Equation 6.24. 


Equation Summary 


Equation 

Number 

Equation 

Solving For 

Page 

Number 

6.1 

II 

b 

Engineering stress 

154 

6.2 

_k~ k _ A/ 
k k 

Engineering strain 

154 

6.5 

a = Ee 

Modulus of elasticity (Hooke’s law) 

156 

6.8 

v - ~ 

*z e z 

Poisson’s ratio 

160 

6.11 

f If — k\ 

° /<EL =( i 0 j xl0 ° 

Ductility, percent elongation 

166 

6.12 

( A 0 - Af\ 

°/cRA = - j X 100 

Ductility, percent reduction in area 

167 













Summary • 187 


6.15 

ii 

b 

True stress 

170 

6.16 

, h 

e r — In j 

True strain 

170 

6.19 

k vu 

II 

E-h 

b 

True stress and true strain (plastic 
region to point of necking) 

171 

6.20a 

re(MPa) = 3.45 X HB 

Tensile strength from Brinell hardness 

179 

6.20b 

ra(psi) = 500 X HB 


6.24 

^ = N 

Safe (working) stress 

183 


List of Symbols 


Symbol 

Meaning 

A o 

Specimen cross-sectional area prior load application 

A f 

Specimen cross-sectional area at the point of fracture 

A 

Instantaneous specimen cross-sectional area during load 
application 

E 

Modulus of elasticity (tension and compression) 

F 

Applied force 

HB 

Brinell hardness 

K 

Material constant 

k 

Specimen length prior to load application 

h 

Specimen fracture length 

k 

Instantaneous specimen length during load application 

N 

Factor of safety 

n 

Strain-hardening exponent 

TS 

Tensile strength 

^ y 

Strain values perpendicular to the direction of load applica¬ 
tion (i.e., the transverse direction) 


Strain value in the direction of load application (i.e., the 
longitudinal direction) 

(Ty 

Yield strength 


Processing/Structure/Properties/ 

Performance Summary 

In this chapter we defined and explained the types of deformation that metal al¬ 
loys experience (elastic and plastic), as well as the associated properties (modulus 
of elasticity, yield strength, hardness, etc.). In order to improve the mechanical char¬ 
acteristics of metal alloys [e.g., steel (Chapter 10)], it is first necessary to understand 
what these properties represent. The following diagram illustrates this relationship 
for these materials. 


Iron-Carbon 
(Steel) Alloys 
(Processing) 


Definitions of mechanical 

Mechanical properties of 

properties 

- iron-carbon alloys 

(Chapter 6) 

(Chapter 10) 













188 * Chapter 6 / Mechanical Properties of Metals 
Important Terms and Concepts 


anelasticity 
design stress 
ductility 

elastic deformation 
elastic recovery 
engineering strain 
engineering stress 


hardness 

modulus of elasticity 
plastic deformation 
Poisson’s ratio 
proportional limit 
resilience 
safe stress 


shear 

tensile strength 
toughness 
true strain 
true stress 
yielding 
yield strength 


REFERENCES 


ASM Handbook, Vol. 8, Mechanical Testing and 
Evaluation, ASM International, Materials 
Park, OH, 2000. 

Bowman, K., Mechanical Behavior of Materials, 
Wiley, Hoboken, NJ, 2004. 

Boyer, H. E. (Editor), Atlas of Stress-Strain Curves, 
2nd edition, ASM International, Materials 
Park, OH, 2002. 

Chandler, H. (Editor), Hardness Testing, 2nd edition, 
ASM International, Materials Park, OH, 1999. 

Davis, J. R. (Editor), Tensile Testing, 2nd edition, 
ASM International, Materials Park, OH, 2004. 


QUESTIONS AND PROBLEMS 


Dieter, G. E., Mechanical Metallurgy, 3rd edition, 
McGraw-Hill, New York, 1986. 

Dowling, N. E., Mechanical Behavior of Materials, 
3rd edition, Prentice Hall (Pearson Educa¬ 
tion), Upper Saddle River, NJ, 2007. 

Hosford, W. F., Mechanical Behavior of Materials, 
Cambridge University Press, New York, 2005. 

Meyers, M. A., and K. K. Chawla, Mechanical Be¬ 
havior of Materials, Prentice Hall, Upper Sad¬ 
dle River, NJ, 1999. 


Concepts of Stress and Strain 

6.1 Using mechanics of materials principles (i.e., 
equations of mechanical equilibrium applied 
to a free-body diagram), derive Equations 
6.4a and 6.4b. 

6.2 (a) Equations 6.4a and 6.4b are expressions 
for normal (cr') and shear (t') stresses, re¬ 
spectively, as a function of the applied tensile 
stress (cr) and the inclination angle of the 
plane on which these stresses are taken (6 of 
Figure 6.4). Make a plot on which is presented 
the orientation parameters of these expres¬ 
sions (i.e., cos 2 6 and sin 6 cos 6) versus 6. 

(b) From this plot, at what angle of inclina¬ 
tion is the normal stress a maximum? 

(c) Also, at what inclination angle is the shear 
stress a maximum? 

Stress-Strain Behavior 

6.3 A specimen of aluminum having a rectangu¬ 
lar cross section 10 mm X 12.7 mm (0.4 in. X 


0.5 in.) is pulled in tension with 35,500 N 
(8000 lb f ) force, producing only elastic defor¬ 
mation. Calculate the resulting strain. 

6.4 A cylindrical specimen of a titanium alloy 
having an elastic modulus of 107 GPa (15.5 X 
10 6 psi) and an original diameter of 3.8 mm 
(0.15 in.) will experience only elastic de¬ 
formation when a tensile load of 2000 N 
(450 lb f ) is applied. Compute the maximum 
length of the specimen before deformation if 
the maximum allowable elongation is 0.42 
mm (0.0165 in.). 

6.5 A steel bar 100 mm (4.0 in.) long and having 
a square cross section 20 mm (0.8 in.) on an 
edge is pulled in tension with a load of 89,000 
N (20,000 lb f ) and experiences an elongation 
of 0.10 mm (4.0 X 10 -3 in.). Assuming that the 
deformation is entirely elastic, calculate the 
elastic modulus of the steel. 

6.6 Consider a cylindrical titanium wire 3.0 mm 
(0.12 in.) in diameter and 2.5 X 10 4 mm 
(1000 in.) long. Calculate its elongation when 




Questions and Problems * 189 


a load of 500 N (112 lb f ) is applied. Assume 
that the deformation is totally elastic. 

6.7 For a bronze alloy, the stress at which plastic 
deformation begins is 275 MPa (40,000 psi), 
and the modulus of elasticity is 115 GPa 
(16.7 X 10 6 psi). 

(a) What is the maximum load that may be 
applied to a specimen with a cross-sectional 
area of 325 mm 2 (0.5 in. 2 ) without plastic de¬ 
formation? 

(b) If the original specimen length is 115 mm 
(4.5 in.), what is the maximum length to which 
it may be stretched without causing plastic 
deformation? 

6.8 A cylindrical rod of copper (E = 110 GPa, 
16 X 10 6 psi) having a yield strength of 240 
MPa (35,000 psi) is to be subjected to a load 
of 6660 N (1500 lb f ). If the length of the rod 
is 380 mm (15.0 in.), what must be the di¬ 
ameter to allow an elongation of 0.50 mm 
( 0.020 in.)? 

6.9 Compute the elastic moduli for the follow¬ 
ing metal alloys, whose stress-strain behav¬ 
iors may be observed in the “Tensile Tests” 
module of Virtual Materials Science and En- 

Metal Alloys Steering (VMSE): (a) titanium, (b) tem- 
pered steel, (c) aluminum, and (d) carbon 
steel. How do these values compare with 
those presented in Table 6.1 for the same 
metals? 


6.10 Consider a cylindrical specimen of a steel 
alloy (Figure 6.21) 10.0 mm (0.39 in.) in di¬ 
ameter and 75 mm (3.0 in.) long that is pulled 
in tension. Determine its elongation when a 
load of 20,000 N (4,500 lb f ) is applied. 

6.11 Figure 6.22 shows, for a gray cast iron, the ten¬ 
sile engineering stress-strain curve in the elas¬ 
tic region. Determine (a) the tangent modulus 
at 10.3 MPa (1500 psi) and (b) the secant 
modulus taken to 6.9 MPa (1000 psi). 

6.12 As noted in Section 3.15, for single crystals of 
some substances, the physical properties are 
anisotropic; that is, they are dependent on 
crystallographic direction. One such property 
is the modulus of elasticity. For cubic single 
crystals, the modulus of elasticity in a general 
[uvw] direction, E uvw , is described by the re¬ 
lationship 



(a 2 13 2 + (3 2 y 2 + y 2 a 2 ) 


where J E (100) and E {111) are the moduli of elas¬ 
ticity in [ 100 ] and [ 111 ] directions, respec¬ 
tively; a, and y are the cosines of the angles 
between [uvw] and the respective [ 100 ], [ 010 ], 
and [001] directions. Verify that the F( 110 ) val¬ 
ues for aluminum, copper, and iron in Table 
3.3 are correct. 

6.13 In Section 2.6 it was noted that the net bond¬ 
ing energy E n between two isolated positive 



Figure 6.21 Tensile 
stress-strain 
behavior for a steel 
alloy. 



Strain 












190 * Chapter 6 / Mechanical Properties of Metals 


Figure 6.22 Tensile 
stress-strain 

behavior for a gray 15 
cast iron. 


£ 10 

(/) 

CO 

cu 

tn 

5 


0 

0 0.002 0.004 0.006 0.008 0.010 

Strain 



and negative ions is a function of interionic 
distance r as follows: 



where A, B , and n are constants for the par¬ 
ticular ion pair. Equation 6.25 is also valid for 
the bonding energy between adjacent ions in 
solid materials. The modulus of elasticity E is 
proportional to the slope of the interionic 
force-separation curve at the equilibrium in¬ 
terionic separation; that is, 



Derive an expression for the dependence of 
the modulus of elasticity on these A , B , and n 
parameters (for the two-ion system) using the 
following procedure: 

1. Establish a relationship for the force F as 
a function of r, realizing that 

dE N 

2. Now take the derivative dFIdr. 

3. Develop an expression for r 0 , the equilib¬ 
rium separation. Because r 0 corresponds to the 
value of r at the minimum of the E n -versus-r 
curve (Figure 2.86), take the derivative 
dE N /dr , set it equal to zero, and solve for r, 
which corresponds to r 0 . 

4. Finally, substitute this expression for r 0 into 

the relationship obtained by taking dFIdr. 


6.14 Using the solution to Problem 6.13, rank the 
magnitudes of the moduli of elasticity for the 
following hypothetical X, Y, and Z materials 
from the greatest to the least. The appropri¬ 
ate A, B , and n parameters (Equation 6.25) 
for these three materials are shown in the fol¬ 
lowing table; they yield E n in units of electron 
volts and r in nanometers: 


Material 

A 

B 

n 

X 

2.5 

2.0 x 1(T 2 3 4 5 

8 

Y 

2.3 

8.0 x 10" 6 

10.5 

Z 

3.0 

1.5 x 10“ 5 

9 


Elastic Properties of Materials 

6.15 A cylindrical specimen of aluminum having a 
diameter of 19 mm (0.75 in.) and length of 200 
mm (8.0 in.) is deformed elastically in tension 
with a force of 48,800 N (11,000 lb f ). Using 
the data in Table 6.1, determine the following: 

(a) The amount by which this specimen will 
elongate in the direction of the applied stress. 

(b) The change in diameter of the specimen. 
Will the diameter increase or decrease? 

6.16 A cylindrical bar of steel 10 mm (0.4 in.) in 
diameter is to be deformed elastically by ap¬ 
plication of a force along the bar axis. Using 
the data in Table 6.1, determine the force that 
will produce an elastic reduction of 3 X 10 -3 
mm (1.2 X 10 -4 in.) in the diameter. 

6.17 A cylindrical specimen of an alloy 8 mm 
(0.31 in.) in diameter is stressed elastically in 







Questions and Problems * 191 


tension. A force of 15,700 N (3530 lb f ) pro¬ 
duces a reduction in specimen diameter of 
5 X 10 -3 mm (2 X 10 -4 in.). Compute Poisson’s 
ratio for this material if its modulus of elas¬ 
ticity is 140 GPa (20.3 X 10 6 psi). 

6.18 A cylindrical specimen of a hypothetical 
metal alloy is stressed in compression. If its 
original and final diameters are 20.000 and 
20.025 mm, respectively, and its final length is 
74.96 mm, compute its original length if the 
deformation is totally elastic. The elastic and 
shear moduli for this alloy are 105 GPa and 
39.7 GPa, respectively. 

6.19 Consider a cylindrical specimen of some hy¬ 
pothetical metal alloy that has a diameter of 
8.0 mm (0.31 in.). A tensile force of 1000 N 
(225 lb f ) produces an elastic reduction in di¬ 
ameter of 2.8 X 10 -4 mm (1.10 X 10 -5 in.). 
Compute the modulus of elasticity for this al¬ 
loy, given that Poisson’s ratio is 0.30. 

6.20 A brass alloy is known to have a yield strength 
of 275 MPa (40,000 psi), a tensile strength of 
380 MPa (55,000 psi), and an elastic modulus 
of 103 GPa (15.0 X 10 6 psi). A cylindrical spec¬ 
imen of this alloy 12.7 mm (0.50 in.) in diame¬ 
ter and 250 mm (10.0 in.) long is stressed in 
tension and found to elongate 7.6 mm (0.30 in.). 
On the basis of the information given, is it pos¬ 
sible to compute the magnitude of the load that 
is necessary to produce this change in length? 
If so, calculate the load. If not, explain why. 

6.21 A cylindrical metal specimen 12.7 mm (0.5 in.) 
in diameter and 250 mm (10 in.) long is to be 
subjected to a tensile stress of 28 MPa (4000 
psi); at this stress level the resulting defor¬ 
mation will be totally elastic. 

(a) If the elongation must be less than 0.080 
mm (3.2 X 10 -3 in.), which of the metals in 
Table 6.1 are suitable candidates? Why? 

(b) If, in addition, the maximum permissible di¬ 
ameter decrease is 1.2 X 10 -3 mm (4.7 X 10 -5 in.) 
when the tensile stress of 28 MPa is applied, 
which of the metals that satisfy the criterion in 
part (a) are suitable candidates? Why? 

6.22 Consider the brass alloy for which the stress- 
strain behavior is shown in Figure 6.12. A cylin¬ 
drical specimen of this material 6 mm (0.24 in.) 
in diameter and 50 mm (2 in.) long is pulled in 
tension with a force of 5000 N (1125 lb f ). If it 


is known that this alloy has a Poisson’s ratio of 
0.30, compute (a) the specimen elongation and 
(b) the reduction in specimen diameter. 

6.23 A cylindrical rod 100 mm long and having a 
diameter of 10.0 mm is to be deformed using 
a tensile load of 27,500 N. It must not experi¬ 
ence either plastic deformation or a diameter 
reduction of more than 7.5 X 10 -3 mm. Of the 
materials listed as follows, which are possible 
candidates? Justify your choice(s). 


Material 

Modulus 
of Elasticity 
(GPa) 

Yield 

Strength 

(MPa) 

Poisson’s 
Ratio 

Aluminum alloy 

70 

200 

0.33 

Brass alloy 

101 

300 

0.34 

Steel alloy 

207 

400 

0.30 

Titanium alloy 

107 

650 

0.34 


6.24 A cylindrical rod 380 mm (15.0 in.) long, hav¬ 
ing a diameter of 10.0 mm (0.40 in.), is to be 
subjected to a tensile load. If the rod is to 
experience neither plastic deformation nor an 
elongation of more than 0.9 mm (0.035 in.) 
when the applied load is 24,500 N (5500 lb f ), 
which of the four metals or alloys listed in the 
following table are possible candidates? Jus¬ 
tify your choice(s). 


Material 

Modulus 
of Elasticity 
(GPa) 

Yield 

Strength 

(MPa) 

Tensile 

Strength 

(MPa) 

Aluminum alloy 

70 

255 

420 

Brass alloy 

100 

345 

420 

Copper 

110 

250 

290 

Steel alloy 

207 

450 

550 


Tensile Properties 

6.25 Figure 6.21 shows the tensile engineering 
stress-strain behavior for a steel alloy. 

(a) What is the modulus of elasticity? 

(b) What is the proportional limit? 

(c) What is the yield strength at a strain off¬ 
set of 0.002? 

(d) What is the tensile strength? 

6.26 A cylindrical specimen of a brass alloy having 
a length of 60 mm (2.36 in.) must elongate only 
10.8 mm (0.425 in.) when a tensile load of 
50,000 N (11,240 lb f ) is applied. Under these 








192 * Chapter 6 / Mechanical Properties of Metals 


circumstances, what must be the radius of the 
specimen? Consider this brass alloy to have the 
stress-strain behavior shown in Figure 6.12. 

6.27 A load of 85,000 N (19,100 lb f ) is applied to 
a cylindrical specimen of a steel alloy (display¬ 
ing the stress-strain behavior shown in Fig¬ 
ure 6.21) that has a cross-sectional diameter 
of 15 mm (0.59 in.). 

(a) Will the specimen experience elastic 
and/or plastic deformation? Why? 

(b) If the original specimen length is 250 mm 
(10 in.), how much will it increase in length 
when this load is applied? 

6.28 A bar of a steel alloy that exhibits the 
stress-strain behavior shown in Figure 6.21 is 
subjected to a tensile load; the specimen is 300 
mm (12 in.) long and has a square cross sec¬ 
tion 4.5 mm (0.175 in.) on a side. 

(a) Compute the magnitude of the load nec¬ 
essary to produce an elongation of 0.45 mm 
(0.018 in.). 

(b) What will be the deformation after the 
load has been released? 

6.29 A cylindrical specimen of aluminum having a 
diameter of 0.505 in. (12.8 mm) and a gauge 
length of 2.000 in. (50.800 mm) is pulled in 
tension. Use the load-elongation characteris¬ 
tics shown in the following table to complete 
parts (a) through (f). 


Load 


Length 


N 

lbf 

mm 

in. 

0 

0 

50.800 

2.000 

7,330 

1,650 

50.851 

2.002 

15,100 

3,400 

50.902 

2.004 

23,100 

5,200 

50.952 

2.006 

30,400 

6,850 

51.003 

2.008 

34,400 

7,750 

51.054 

2.010 

38,400 

8,650 

51.308 

2.020 

41,300 

9,300 

51.816 

2.040 

44,800 

10,100 

52.832 

2.080 

46,200 

10,400 

53.848 

2.120 

47,300 

10,650 

54.864 

2.160 

47,500 

10,700 

55.880 

2.200 

46,100 

10,400 

56.896 

2.240 

44,800 

10,100 

57.658 

2.270 

42,600 

9,600 

58.420 

2.300 

36,400 

8,200 

Fracture 

59.182 

2.330 


(a) Plot the data as engineering stress versus 
engineering strain. 

(b) Compute the modulus of elasticity. 

(c) Determine the yield strength at a strain 
offset of 0.002. 

(d) Determine the tensile strength of this alloy. 

(e) What is the approximate ductility, in per¬ 
cent elongation? 

(f) Compute the modulus of resilience. 

6.30 A specimen of ductile cast iron having a rec¬ 
tangular cross section of dimensions 4.8 mm X 
15.9 mm (^ in. X § in.) is deformed in tension. 
Using the load-elongation data shown in the 
following table, complete parts (a) through (f). 


Load 



Length 

N 

% 

mm 

in. 

0 

0 

75.000 

2.953 

4,740 

1,065 

75.025 

2.954 

9,140 

2,055 

75.050 

2.955 

12,920 

2,900 

75.075 

2.956 

16,540 

3,720 

75.113 

2.957 

18,300 

4,110 

75.150 

2.959 

20,170 

4,530 

75.225 

2.962 

22,900 

5,145 

75.375 

2.968 

25,070 

5,635 

75.525 

2.973 

26,800 

6,025 

75.750 

2.982 

28,640 

6,440 

76.500 

3.012 

30,240 

6,800 

78.000 

3.071 

31,100 

7,000 

79.500 

3.130 

31,280 

7,030 

81.000 

3.189 

30,820 

6,930 

82.500 

3.248 

29,180 

6,560 

84.000 

3.307 

27,190 

6,110 

85.500 

3.366 

24,140 

5,430 

87.000 

3.425 

18,970 

4,265 

88.725 

Fracture 

3.493 


(a) Plot the data as engineering stress versus 
engineering strain. 

(b) Compute the modulus of elasticity. 

(c) Determine the yield strength at a strain 
offset of 0.002. 

(d) Determine the tensile strength of this alloy. 

(e) Compute the modulus of resilience. 

(f) What is the ductility, in percent elongation? 

6.31 For the titanium alloy, whose stress-strain be¬ 
havior may be observed in the “Tensile Tests” 











Questions and Problems * 193 


module of Virtual Materials Science and En¬ 
gineering (VMSE ), determine the following: 

(a) the approximate yield strength (0.002 
Metal Alloys strain offset), 

(b) the tensile strength, and 

(c) the approximate ductility, in percent elon¬ 
gation. 

How do these values compare with those for 
the two Ti-6A1-4V alloys presented in Table 
B.4 of Appendix B? 

6.32 For the tempered steel alloy, whose stress- 
strain behavior may be observed in the “Ten¬ 
sile Tests” module of Virtual Materials Science 
and Engineering (VMSE ), determine the fol- 

Metal Alloys loW 111 S : 

(a) the approximate yield strength (0.002 
strain offset), 

(b) the tensile strength, and 

(c) the approximate ductility, in percent elon¬ 
gation. 

How do these values compare with those for 
the oil-quenched and tempered 4140 and 4340 
steel alloys presented in Table B.4 of Appen¬ 
dix B? 

6.33 For the aluminum alloy, whose stress-strain 
behavior may be observed in the “Tensile 
Tests” module of Virtual Materials Science 
and Engineering (VMSE ), determine the 

Metal Alloys following: 

(a) the approximate yield strength (0.002 
strain offset), 

(b) the tensile strength, and 

(c) the approximate ductility, in percent elon¬ 
gation. 

How do these values compare with those for 
the 2024 aluminum alloy (T351 temper) pre¬ 
sented in Table B.4 of Appendix B? 

6.34 For the (plain) carbon steel alloy, whose stress- 
strain behavior may be observed in the “Ten¬ 
sile Tests” module of Virtual Materials Science 
and Engineering (VMSE ), determine the fol- 

Metal Alloys lowin §- 

(a) the approximate yield strength, 

(b) the tensile strength, and 

(c) the approximate ductility, in percent elon¬ 
gation. 






6.35 A cylindrical metal specimen having an orig¬ 
inal diameter of 12.8 mm (0.505 in.) and 
gauge length of 50.80 mm (2.000 in.) is pulled 
in tension until fracture occurs. The diameter 
at the point of fracture is 6.60 mm (0.260 in.), 
and the fractured gauge length is 72.14 mm 
(2.840 in.). Calculate the ductility in terms of 
percent reduction in area and percent elon¬ 
gation. 

6.36 Calculate the moduli of resilience for the ma¬ 
terials having the stress-strain behaviors 
shown in Figures 6.12 and 6.21. 

6.37 Determine the modulus of resilience for each 
of the following alloys: 



Yield Strength 

Material 

MPa 

psi 

Steel alloy 

550 

80,000 

Brass alloy 

350 

50,750 

Aluminum alloy 

250 

36,250 

Titanium alloy 

800 

116,000 


Use the modulus of elasticity values in 
Table 6.1. 

6.38 A brass alloy to be used for a spring applica¬ 
tion must have a modulus of resilience of at 
least 0.75 MPa (110 psi). What must be its 
minimum yield strength? 

True Stress and Strain 

6.39 Show that Equations 6.18a and 6.18b are valid 
when there is no volume change during de¬ 
formation. 

6.40 Demonstrate that Equation 6.16, the expres¬ 
sion defining true strain, may also be repre¬ 
sented by 



when specimen volume remains constant 
during deformation. Which of these two ex¬ 
pressions is more valid during necking? 
Why? 

6.41 Using the data in Problem 6.29 and Equations 
6.15, 6.16, and 6.18a, generate a true 
stress-true strain plot for aluminum. Equa¬ 
tion 6.18a becomes invalid past the point at 
which necking begins; therefore, measured di¬ 
ameters are given in the following table for 






194 * Chapter 6 / Mechanical Properties of Metals 


the last four data points, which should be used 
in true stress computations. 


Load 

Length 

Diameter 

N 


mm 

in. 

mm 

in. 

46,100 

10,400 

56.896 

2.240 

11.71 

0.461 

44,800 

10,100 

57.658 

2.270 

11.26 

0.443 

42,600 

9,600 

58.420 

2.300 

10.62 

0.418 

36,400 

8,200 

59.182 

2.330 

9.40 

0.370 


6.42 A tensile test is performed on a metal speci¬ 
men, and it is found that a true plastic strain 
of 0.20 is produced when a true stress of 575 
MPa (83,500 psi) is applied; for the same 
metal, the value of K in Equation 6.19 is 860 
MPa (125,000 psi). Calculate the true strain 
that results from the application of a true 
stress of 600 MPa (87,000 psi). 

6.43 For some metal alloy, a true stress of 415 MPa 
(60,175 psi) produces a plastic true strain of 
0.475. How much will a specimen of this ma¬ 
terial elongate when a true stress of 325 MPa 
(46,125 psi) is applied if the original length is 
300 mm (11.8 in.)? Assume a value of 0.25 for 
the strain-hardening exponent n. 

6.44 The following true stresses produce the corre¬ 
sponding true plastic strains for a brass alloy: 


True Stress 


(psi) 

True Strain 

50,000 

0.10 

60,000 

0.20 


What true stress is necessary to produce a true 
plastic strain of 0.25? 

6.45 For a brass alloy, the following engineering 
stresses produce the corresponding plastic en¬ 
gineering strains, prior to necking: 


Engineering Stress 


(MPa) 

Engineering Strain 

235 

0.194 

250 

0.296 


On the basis of this information, compute the 
engineering stress necessary to produce an en¬ 
gineering strain of 0.25. 

6.46 Find the toughness (or energy to cause frac¬ 
ture) for a metal that experiences both elas¬ 
tic and plastic deformation. Assume Equation 


6.5 for elastic deformation, that the modulus 
of elasticity is 172 GPa (25 X 10 6 psi), and that 
elastic deformation terminates at a strain of 
0.01. For plastic deformation, assume that the 
relationship between stress and strain is de¬ 
scribed by Equation 6.19, in which the values 
for K and n are 6900 MPa (1 X 10 6 psi) and 
0.30, respectively. Furthermore, plastic defor¬ 
mation occurs between strain values of 0.01 
and 0.75, at which point fracture occurs. 

6.47 For a tensile test, it can be demonstrated that 
necking begins when 


Using Equation 6.19, determine the value of 
the true strain at this onset of necking. 

6.48 Taking the logarithm of both sides of Equa¬ 
tion 6.19 yields 

log cr T = logK + n\oge T (6.27) 

Thus, a plot of log a T versus log e T in the plas¬ 
tic region to the point of necking should yield 
a straight line having a slope of n and an in¬ 
tercept (at log cr T = 0) of log K. 

Using the appropriate data tabulated in 
Problem 6.29, make a plot of log a T versus 
log e T and determine the values of n and K. 
It will be necessary to convert engineering 
stresses and strains to true stresses and strains 
using Equations 6.18a and 6.18b. 

Elastic Recovery after Plastic Deformation 

6.49 A cylindrical specimen of a brass alloy 7.5 mm 
(0.30 in.) in diameter and 90.0 mm (3.54 in.) 
long is pulled in tension with a force of 6000 N 
(1350 lb f ); the force is subsequently released. 

(a) Compute the final length of the specimen 
at this time. The tensile stress-strain behavior 
for this alloy is shown in Figure 6.12. 

(b) Compute the final specimen length when 
the load is increased to 16,500 N (3700 lb f ) 
and then released. 

6.50 A steel alloy specimen having a rectangular 
cross section of dimensions 12.7 mm X 6.4 
mm (0.5 in. X 0.25 in.) has the stress-strain 
behavior shown in Figure 6.21. If this speci¬ 
men is subjected to a tensile force of 38,000 
N (8540 lb f ), then 













Design Problems * 195 


(a) Determine the elastic and plastic strain 
values. 

(b) If its original length is 460 mm (18.0 in.), 
what will be its final length after the load in 
part (a) is applied and then released? 

Hardness 

6.51 (a) A 10-mm-diameter Brinell hardness in- 

denter produced an indentation 1.62 mm 
in diameter in a steel alloy when a load of 
500 kg was used. Compute the HB of this 
material. 

(b) What will be the diameter of an indenta¬ 
tion to yield a hardness of 450 HB when 
a 500-kg load is used? 

6.52 Estimate the Brinell and Rockwell hard¬ 
nesses for the following: 

(a) The naval brass for which the stress- 
strain behavior is shown in Figure 6.12. 

(b The steel alloy for which the stress-strain 
behavior is shown in Figure 6.21. 

6.53 Using the data represented in Figure 6.19, spec¬ 
ify equations relating tensile strength and 
Brinell hardness for brass and nodular cast iron, 
similar to Equations 6.20a and 6.20b for steels. 

Variability of Material Properties 

6.54 Cite five factors that lead to scatter in meas¬ 
ured material properties. 


6.55 The following table gives a number of Rockwell B 
hardness values that were measured on a sin¬ 
gle steel specimen. Compute average and 
standard deviation hardness values. 


83.3 

80.7 

86.4 

88.3 

84.7 

85.2 

82.8 

87.8 

86.9 

86.2 

83.5 

84.4 

87.2 

85.5 

86.3 


Design/Safety Factors 

6.56 Upon what three criteria are factors of safety 
based? 

6.57 Determine working stresses for the two alloys 
that have the stress-strain behaviors shown in 
Figures 6.12 and 6.21. 

Spreadsheet Problem 

6.1SS For a cylindrical metal specimen loaded in
