Repository: axyco2004-cyber/axyco2004-cyber-chemistry-chatbot-rgb

# 🧪 Chemistry Chatbot

An interactive Java-based chatbot application that helps students learn chemistry by answering questions about various chemistry topics.

## 📖 About

Chemistry Chatbot is an educational tool that provides instant answers to chemistry questions. It uses a comprehensive knowledge base covering key chemistry concepts and employs intelligent keyword matching to understand and respond to student queries.

### Sample Interaction

```
💬 You: What is an atom?
🤖 Bot: An atom is the smallest unit of matter that retains the properties 
of an element. It consists of a nucleus containing protons and neutrons, 
surrounded by electrons in energy levels or shells.

💬 You: topics

File: materials-science-textbook.txt (part 14 of 63)
MATERIALS SCIENCE AND ENGINEERING 
tension to fracture, given a set of load and 
corresponding length data, as well as the 
predeformation diameter and length, gener¬ 
ate a spreadsheet that will allow the user to 
plot (a) engineering stress versus engineer¬ 
ing strain, and (b) true stress versus true 
strain to the point of necking. 


DESIGN PROBLEMS 


6.D1 A large tower is to be supported by a series 
of steel wires. It is estimated that the load on 
each wire will be 11,100 N (2500 lb f ). Deter¬ 
mine the minimum required wire diameter, 
assuming a factor of safety of 2 and a yield 
strength of 1030 MPa (150,000 psi). 

6.D2 (a) Gaseous hydrogen at a constant pressure 
of 1.013 MPa (10 atm) is to flow within the 
inside of a thin-walled cylindrical tube of 
nickel that has a radius of 0.1 m. The tem¬ 
perature of the tube is to be 300°C and the 
pressure of hydrogen outside of the tube will 
be maintained at 0.01013 MPa (0.1 atm). Cal¬ 
culate the minimum wall thickness if the dif¬ 
fusion flux is to be no greater than 1 X 10 -7 


mol/m 2 -s. The concentration of hydrogen in 
the nickel, C H (in moles hydrogen per m 3 of 
Ni), is a function of hydrogen pressure, 

(in MPa), and absolute temperature (T) 
according to 

r ohoa/— ( 12.3 kJ/mol 
C H = 30.8 Vph 2 exp (- — 



Furthermore, the diffusion coefficient for the 
diffusion of H in Ni depends on temperature as 


D H (m 2 /s) = 4.76 X 10 7 exp 


39.56 kJ/mol ^ 


RT 


(6.29) 





196 • Chapter 6 / Mechanical Properties of Metals 


(b) For thin-walled cylindrical tubes that are 
pressurized, the circumferential stress is a 
function of the pressure difference across the 
wall (Ap), cylinder radius (r), and tube thick¬ 
ness (Ax) as 


rAp 
~ 4A x 


(6.30) 


used without any deformation of the tube 
walls. How much would the diffusion flux in¬ 
crease with this reduction in thickness? On 
the other hand, if the thickness determined in 
part (c) is found to be unsuitable, then spec¬ 
ify a minimum thickness that you would use. 
In this case, how much of a diminishment in 
diffusion flux would result? 


Compute the circumferential stress to which 
the walls of this pressurized cylinder are ex¬ 
posed. 

(c) The room-temperature yield strength of 
Ni is 100 MPa (15,000 psi) and, furthermore, 
cT y diminishes about 5 MPa for every 50°C rise 
in temperature. Would you expect the wall 
thickness computed in part (b) to be suitable 
for this Ni cylinder at 300°C? Why or why not? 

(d) If this thickness is found to be suitable, 
compute the minimum thickness that could be 


6.D3 Consider the steady-state diffusion of hy¬ 
drogen through the walls of a cylindrical 
nickel tube as described in Problem 6.D2. 
One design calls for a diffusion flux of 5 X 
10 -8 mol/m 2 -s, a tube radius of 0.125 m, and 
inside and outside pressures of 2.026 MPa 
(20 atm) and 0.0203 MPa (0.2 atm), respec¬ 
tively; the maximum allowable temperature 
is 450°C. Specify a suitable temperature and 
wall thickness to give this diffusion flux and 
yet ensure that the tube walls will not expe¬ 
rience any permanent deformation. 



chapter 7 Dislocations and 

Strengthening Mechanisms 



I he photograph shown in Figure (b) is of a partially formed aluminum 
beverage can. In addition, the associated photomicrograph [Figure (a)] 
represents the appearance of the aluminum's grain structure—that is, the 
grains are equiaxed (having approximately the same dimension in all 
directions). 

A completely formed beverage can is shown in Figure (c). Fabrication 
of this can is accomplished by a series of deep drawing operations during 
which the walls of the can are plastically deformed (i.e., are 
stretched). The grains of aluminum in these walls change 
shape—that is, they elongate in the direction of stretching. The 
resulting grain structure would appear similar to that shown in 
the attendant photomicrograph. Figure (d). The magnification 
of Figures (a) and ( d ) is 150X. (PEPSI is a registered trademark 
of PepsiCo, Inc. Used by permission. The photomicrographs are 
taken from W. G. Moffatt, G. W. Pearsall, and J. Wulff, The 
Structure and Properties of Materials , Vol. I, Structure , p. 140. 
Copyright © 1964 by John Wiley & Sons, New York. Reprinted by 
permission of John Wiley & Sons, Inc.) 


(c) 


197 












WHY STUDY Dislocations and Strengthening Mechanisms? 


With a knowledge of the nature of dislocations and 
the role they play in the plastic deformation process, 
we are able to understand the underlying mechanisms 
of the techniques that are used to strengthen and 
harden metals and their alloys. Thus, it becomes possi¬ 
ble to design and tailor the mechanical properties of 
materials—for example, the strength or toughness of a 
metal—matrix composite. 

In the processing/structure/properties/performance 
scheme, reasons for studying dislocations and strength¬ 
ening mechanisms are as follows: 


• Strengthening mechanisms discussed in this chapter 
will be applied to the development of mechanical 
properties for steel alloys (Chapter 10). 

• We also discuss (in terms of dislocations) why heat- 
treating a deformed metal alloy makes it softer and 
more ductile and produces changes in its 
microstructure. 


Learning Objectives 

After studying this chapter you should be able to do the following: 


1. Describe edge and screw dislocation motion 
from an atomic perspective. 

2. Describe how plastic deformation occurs by the 
motion of edge and screw dislocations in res¬ 
ponse to applied shear stresses. 

3. Define slip system and cite one example. 

4. Describe how the grain structure of a polycrys¬ 
talline metal is altered when it is plastically 
deformed. 

5. Explain how grain boundaries impede dislocation 
motion and why a metal having small grains is 
stronger than one having large grains. 


6. Describe and explain solid-solution strengthening 
for substitutional impurity atoms in terms of 
lattice strain interactions with dislocations. 

7. Describe and explain the phenomenon of strain 
hardening (or cold working) in terms of disloca¬ 
tions and strain field interactions. 

8. Describe recrystallization in terms of both the 
alteration of microstructure and mechanical 
characteristics of the material. 

9. Describe the phenomenon of grain growth from 
both macroscopic and atomic perspectives. 


7.1 INTRODUCTION 

Chapter 6 explained that materials may experience two kinds of deformation: elas¬ 
tic and plastic. Plastic deformation is permanent, and strength and hardness are 
measures of a material’s resistance to this deformation. On a microscopic scale, plas¬ 
tic deformation corresponds to the net movement of large numbers of atoms in 
response to an applied stress. During this process, interatomic bonds must be rup¬ 
tured and then re-formed. In crystalline solids, plastic deformation most often in¬ 
volves the motion of dislocations, linear crystalline defects that were introduced in 
Section 4.5. This chapter discusses the characteristics of dislocations and their in¬ 
volvement in plastic deformation. Twinning, another process by which some metals 
plastically deform, is also treated. In addition, and probably most importantly, sev¬ 
eral techniques are presented for strengthening single-phase metals, the mechanisms 
of which are described in terms of dislocations. Finally, the latter sections of this 
chapter are concerned with recovery and recrystallization—processes that occur in 
plastically deformed metals, normally at elevated temperatures —and, in addition, 
grain growth. 


198 • 





7.2 Basic Concepts * 199 


Dislocations and Plastic Deformation 


Early materials studies led to the computation of the theoretical strengths of per¬ 
fect crystals, which were many times greater than those actually measured. During 
the 1930s it was theorized that this discrepancy in mechanical strengths could be 
explained by a type of linear crystalline defect that has since come to be known as 
a dislocation. Not until the 1950s, however, was the existence of such dislocation de¬ 
fects established by direct observation with the electron microscope. Since then, a 
theory of dislocations has evolved that explains many of the physical and mechan¬ 
ical phenomena in metals [as well as crystalline ceramics (Section 12.10)]. 


7.2 BASIC CONCEPTS 


VMSE 



Edge 


Edge and screw are the two fundamental dislocation types. In an edge dislocation, 
localized lattice distortion exists along the end of an extra half-plane of atoms, which 
also defines the dislocation line (Figure 4.3). A screw dislocation may be thought of 
as resulting from shear distortion; its dislocation line passes through the center of a 
spiral, atomic plane ramp (Figure 4.4). Many dislocations in crystalline materials have 
both edge and screw components; these are mixed dislocations (Figure 4.5). 

Plastic deformation corresponds to the motion of large numbers of dislocations. 
An edge dislocation moves in response to a shear stress applied in a direction 
perpendicular to its line; the mechanics of dislocation motion are represented in 
Figure 7.1. Let the initial extra half-plane of atoms be plane A. When the shear 
stress is applied as indicated (Figure 7.1a), plane A is forced to the right; this in turn 
pushes the top halves of planes B , C, D , and so on, in the same direction. If the 
applied shear stress is of sufficient magnitude, the interatomic bonds of plane B are 
severed along the shear plane, and the upper half of plane B becomes the extra 
half-plane as plane A links up with the bottom half of plane B (Figure 7.1 b). This 
process is subsequently repeated for the other planes, such that the extra half-plane, 
by discrete steps, moves from left to right by successive and repeated breaking of 


Shear Shear Shear 



(a) (b) (c) 


Figure 7.1 Atomic rearrangements that accompany the motion of an edge dislocation as 
it moves in response to an applied shear stress, (a) The extra half-plane of atoms is labeled 
A. ( b ) The dislocation moves one atomic distance to the right as A links up to the lower 
portion of plane B; in the process, the upper portion of B becomes the extra half-plane, (c) 
A step forms on the surface of the crystal as the extra half-plane exits. (Adapted from A. G. 
Guy, Essentials of Materials Science, McGraw-Hill Book Company, New York, 1976, p. 153.) 


















































































































200 * Chapter 7 / Dislocations and Strengthening Mechanisms 


slip 


VMSE 



Screw, 

Mixed 


dislocation density 


bonds and shifting by interatomic distances of upper half-planes. Before and after 
the movement of a dislocation through some particular region of the crystal, the 
atomic arrangement is ordered and perfect; it is only during the passage of the ex¬ 
tra half-plane that the lattice structure is disrupted. Ultimately this extra half-plane 
may emerge from the right surface of the crystal, forming an edge that is one atomic 
distance wide; this is shown in Figure 7.1c. 

The process by which plastic deformation is produced by dislocation motion 
is termed slip; the crystallographic plane along which the dislocation line trav¬ 
erses is the slip plane, as indicated in Figure 7.1. Macroscopic plastic deformation 
simply corresponds to permanent deformation that results from the movement 
of dislocations, or slip, in response to an applied shear stress, as represented in 
Figure 1.2a. 

Dislocation motion is analogous to the mode of locomotion employed by a 
caterpillar (Figure 7.3). The caterpillar forms a hump near its posterior end by 
pulling in its last pair of legs a unit leg distance. The hump is propelled forward by 
repeated lifting and shifting of leg pairs. When the hump reaches the anterior end, 
the entire caterpillar has moved forward by the leg separation distance. The cater¬ 
pillar hump and its motion correspond to the extra half-plane of atoms in the dis¬ 
location model of plastic deformation. 

The motion of a screw dislocation in response to the applied shear stress is 
shown in Figure 12b\ the direction of movement is perpendicular to the stress di¬ 
rection. For an edge, motion is parallel to the shear stress. However, the net plastic 
deformation for the motion of both dislocation types is the same (see Figure 7.2). 
The direction of motion of the mixed dislocation line is neither perpendicular nor 
parallel to the applied stress, but lies somewhere in between. 

All metals and alloys contain some dislocations that were introduced during 
solidification, during plastic deformation, and as a consequence of thermal stresses 
that result from rapid cooling. The number of dislocations, or dislocation density in 
a material, is expressed as the total dislocation length per unit volume or, equiva¬ 
lently, the number of dislocations that intersect a unit area of a random section. The 





Figure 7.2 The formation of a step on 
the surface of a crystal by the motion of 
(a) an edge dislocation and ( b ) a screw 
dislocation. Note that for an edge, the 
dislocation line moves in the direction 
of the applied shear stress r; for a 
screw, the dislocation line motion is 
perpendicular to the stress direction. 
(Adapted from H. W. Hayden, W. G. 
Moffatt, and J. Wulff, The Structure 
and Properties of Materials, Vol. Ill, 
Mechanical Behavior, p. 70. Copyright © 
1965 by John Wiley & Sons, New York. 
Reprinted by permission of John Wiley 
& Sons, Inc.) 
















7.3 Characteristics of Dislocations * 201 


cp^%ar cxoaff^ ccccaxcaxr 



Figure 7.3 Representation of the analogy between caterpillar and dislocation motion. 

units of dislocation density are millimeters of dislocation per cubic millimeter or 
just per square millimeter. Dislocation densities as low as 10 3 mm -2 are typically 
found in carefully solidified metal crystals. For heavily deformed metals, the den¬ 
sity may run as high as 10 9 to 10 10 mm -2 . Heat-treating a deformed metal specimen 
can diminish the density to on the order of 10 5 to 10 6 mm -2 . By way of contrast, a 
typical dislocation density for ceramic materials is between 10 2 and 10 4 mm -2 ; also, 
for silicon single crystals used in integrated circuits the value normally lies between 
0.1 and 1 mm -2 . 

7.3 CHARACTERISTICS OF DISLOCATIONS 

Several characteristics of dislocations are important with regard to the mechanical 
properties of metals. These include strain fields that exist around dislocations, which 
are influential in determining the mobility of the dislocations, as well as their abil¬ 
ity to multiply. 

When metals are plastically deformed, some fraction of the deformation energy 
(approximately 5%) is retained internally; the remainder is dissipated as heat. The 
major portion of this stored energy is as strain energy associated with dislocations. 
Consider the edge dislocation represented in Figure 7.4. As already mentioned, some 
atomic lattice distortion exists around the dislocation line because of the presence 
of the extra half-plane of atoms. As a consequence, there are regions in which corn- 

lattice strain pressive, tensile, and shear lattice strains are imposed on the neighboring atoms. For 

example, atoms immediately above and adjacent to the dislocation line are squeezed 
together. As a result, these atoms may be thought of as experiencing a compressive 
strain relative to atoms positioned in the perfect crystal and far removed from the 
dislocation; this is illustrated in Figure 7.4. Directly below the half-plane, the effect 
is just the opposite; lattice atoms sustain an imposed tensile strain, which is as shown. 
Shear strains also exist in the vicinity of the edge dislocation. For a screw disloca¬ 
tion, lattice strains are pure shear only. These lattice distortions may be considered 



t 

Compression 

Tension 


1 


Figure 7.4 Regions of compression 
(green) and tension (yellow) located 
around an edge dislocation. (Adapted 
from W. G. Moffatt, G. W. Pearsall, and 
J. Wulff, The Structure and Properties of 
Materials, Vol. I, Structure, p. 85. 
Copyright © 1964 by John Wiley & Sons, 
New York. Reprinted by permission of 
John Wiley & Sons, Inc.) 



































202 * Chapter 7 / Dislocations and Strengthening Mechanisms 



Figure 7.5 (a) Two edge dislocations of 
the same sign and lying on the same slip 
plane exert a repulsive force on each 
other; C and T denote compression and 
tensile regions, respectively. ( b ) Edge 
dislocations of opposite sign and lying on 
the same slip plane exert an attractive 
force on each other. Upon meeting, they 
annihilate each other and leave a region 
of perfect crystal. (Adapted from H. W. 
Hayden, W. G. Moffatt, and J. Wulff, The 
Structure and Properties of Materials, Vol. 
Ill, Mechanical Behavior, p. 75. Copyright 
© 1965 by John Wiley & Sons, New York. 
Reprinted by permission of John Wiley & 
Sons.) 


to be strain fields that radiate from the dislocation line. The strains extend into the 
surrounding atoms, and their magnitude decreases with radial distance from the dis¬ 
location. 

The strain fields surrounding dislocations in close proximity to one another may 
interact such that forces are imposed on each dislocation by the combined interac¬ 
tions of all its neighboring dislocations. For example, consider two edge dislocations 
that have the same sign and the identical slip plane, as represented in Figure 1.5a. 
The compressive and tensile strain fields for both lie on the same side of the slip 
plane; the strain field interaction is such that there exists between these two iso¬ 
lated dislocations a mutual repulsive force that tends to move them apart. On the 
other hand, two dislocations of opposite sign and having the same slip plane will 
be attracted to one another, as indicated in Figure 7.56, and dislocation annihila¬ 
tion will occur when they meet. That is, the two extra half-planes of atoms will align 
and become a complete plane. Dislocation interactions are possible between edge, 
screw, and/or mixed dislocations, and for a variety of orientations. These strain fields 
and associated forces are important in the strengthening mechanisms for metals. 

During plastic deformation, the number of dislocations increases dramatically. 
We know that the dislocation density in a metal that has been highly deformed may 
be as high as 10 10 mm -2 . One important source of these new dislocations is exist¬ 
ing dislocations, which multiply; furthermore, grain boundaries, as well as internal 
defects and surface irregularities such as scratches and nicks, which act as stress con¬ 
centrations, may serve as dislocation formation sites during deformation. 

7.4 SLIP SYSTEMS 

Dislocations do not move with the same degree of ease on all crystallographic planes 
of atoms and in all crystallographic directions. Ordinarily there is a preferred plane, 
and in that plane there are specific directions along which dislocation motion occurs. 
This plane is called the slip plane; it follows that the direction of movement is called 
the slip direction. This combination of the slip plane and the slip direction is termed 

slip system the slip system. The slip system depends on the crystal structure of the metal and 

is such that the atomic distortion that accompanies the motion of a dislocation is a 












7.4 Slip Systems * 203 


A 



Figure 7.6 (a) A {111} 
(llO) slip system shown 
within an FCC unit cell. 
(b) The (111) plane 
from (a) and three 
(llO) slip directions (as 
indicated by arrows) 
within that plane 
constitute possible slip 
systems. 


minimum. For a particular crystal structure, the slip plane is the plane that has the 
most dense atomic packing—that is, has the greatest planar density. The slip direc¬ 
tion corresponds to the direction, in this plane, that is most closely packed with 
atoms—that is, has the highest linear density. Planar and linear atomic densities 
were discussed in Section 3.11. 

Consider, for example, the FCC crystal structure, a unit cell of which is shown 
in Figure 1.6a. There is a set of planes, the {111} family, all of which are closely 
packed. A (lll)-type plane is indicated in the unit cell; in Figure 1.6b, this plane is 
positioned within the plane of the page, in which atoms are now represented as 
touching nearest neighbors. 

Slip occurs along (llO)-type directions within the {111} planes, as indicated by 
arrows in Figure 7.6. Hence, {111}(110) represents the slip plane and direction com¬ 
bination, or the slip system for FCC. Figure 1.6b demonstrates that a given slip plane 
may contain more than a single slip direction. Thus, several slip systems may exist 
for a particular crystal structure; the number of independent slip systems represents 
the different possible combinations of slip planes and directions. For example, for 
face-centered cubic, there are 12 slip systems: four unique {111} planes and, within 
each plane, three independent (llO) directions. 

The possible slip systems for BCC and HCP crystal structures are listed in Table 
7.1. For each of these structures, slip is possible on more than one family of planes 
(e.g., {110}, {211}, and {321} for BCC). For metals having these two crystal struc¬ 
tures, some slip systems are often operable only at elevated temperatures. 


Table 7.1 Slip Systems for Face-Centered Cubic, Body-Centered Cubic, and 
Hexagonal Close-Packed Metals 


Metals 

Slip Plane 

Slip Direction 

Number of 
Slip Systems 

Cu, Al, Ni, Ag, Au 

Face-Centered Cubic 

{in} 

<110} 

12 

a-Fe, W, Mo 

Body-Centered Cubic 

{110} 

(Ill) 

12 

a- Fe,W 

{211} 

(Ill) 

12 

a-Fe, K 

{321} 

(Ill) 

24 

Cd, Zn, Mg, Ti, Be 

Hexagonal Close-Packed 

{0001} 

(1120) 

3 

Ti, Mg, Zr 

{1010} 

(1120) 

3 

Ti, Mg 

{1011} 

(1120) 

6 















204 * Chapter 7 / Dislocations and Strengthening Mechanisms 


Metals with FCC or BCC crystal structures have a relatively large number of 
slip systems (at least 12). These metals are quite ductile because extensive plastic 
deformation is normally possible along the various systems. Conversely, HCP met¬ 
als, having few active slip systems, are normally quite brittle. 

The Burgers vector concept was introduced in Section 4.5, and denoted by a b 
for edge, screw, and mixed dislocations in Figures 4.3,4.4, and 4.5, respectively. With 
regard to the process of slip, a Burgers vector’s direction corresponds to a disloca¬ 
tion’s slip direction, whereas its magnitude is equal to the unit slip distance (or 
interatomic separation in this direction). Of course, both the direction and the mag¬ 
nitude of b will depend on crystal structure, and it is convenient to specify a Burgers 
vector in terms of unit cell edge length ( a ) and crystallographic direction indices. 
Burgers vectors for face-centered cubic, body-centered cubic, and hexagonal close- 
packed crystal structures are given as follows: 


b(FCC) = f <110) 

(7.1a) 

b(BCC) = §<1H> 

(7.1b) 

b(HCP) = |<1120) 

(7.1c) 


/ Concept Check 7.1 

Which of the following is the slip system for the simple cubic crystal structure? 
Why? 

{ 100 }( 110 ) 

{ 110 }< 110 > 

{ 100 }( 010 ) 

{ 110 }< 111 > 

{Note: A unit cell for the simple cubic crystal structure is shown in Figure 3.24.) 
[The answer may be found at www.wiley.com/college/callister (Student Companion Site).] 


7.5 SLIP IN SINGLE CRYSTALS 

A further explanation of slip is simplified by treating the process in single crystals, 
then making the appropriate extension to polycrystalline materials. As mentioned 
previously, edge, screw, and mixed dislocations move in response to shear stresses 
applied along a slip plane and in a slip direction. As noted in Section 6.2, even 
though an applied stress may be pure tensile (or compressive), shear components 
exist at all but parallel or perpendicular alignments to the stress direction (Equa- 
resolved shear stress tion 6.4b). These are termed resolved shear stresses, and their magnitudes depend 
not only on the applied stress, but also on the orientation of both the slip plane and 
direction within that plane. Let <p represent the angle between the normal to the 
slip plane and the applied stress direction, and A the angle between the slip and 
stress directions, as indicated in Figure 7.7; it can then be shown that for the re¬ 
solved shear stress t r 





7.5 Slip in Single Crystals * 205 


Resolved shear 
stress — dependence 
on applied stress and 
orientation of stress 
direction relative to 
slip plane normal 
and slip direction 



Figure 7.7 Geometrical relationships between the 
tensile axis, slip plane, and slip direction used in 
calculating the resolved shear stress for a single crystal. 


t r = a cos (ft cos A 


(7.2) 


where a is the applied stress. In general, <fi + A =£ 90°, because it need not be the 
case that the tensile axis, the slip plane normal, and the slip direction all lie in the 
same plane. 

A metal single crystal has a number of different slip systems that are capable 
of operating. The resolved shear stress normally differs for each one because the 
orientation of each relative to the stress axis and A angles) also differs. How¬ 
ever, one slip system is generally oriented most favorably—that is, has the largest 
resolved shear stress, r^(max): 


t fl(max) = cr(cos <f> cos A) max 


(7.3) 


critical resolved 
shear stress 


Yield strength of a 
single crystal— 
dependence on the 
critical resolved 
shear stress and the 
orientation of most 
favorably oriented 
slip system 


In response to an applied tensile or compressive stress, slip in a single crystal com¬ 
mences on the most favorably oriented slip system when the resolved shear stress 
reaches some critical value, termed the critical resolved shear stress T crss ; it repre¬ 
sents the minimum shear stress required to initiate slip and is a property of the ma¬ 
terial that determines when yielding occurs. The single crystal plastically deforms 
or yields when (max) = T crss , and the magnitude of the applied stress required to 
initiate yielding (i.e., the yield strength cr y ) is 


(T 


y 


^"crss 

(cos (/> cos A) max 


(7.4) 


The minimum stress necessary to introduce yielding occurs when a single crystal is 
oriented such that <fi = A = 45°; under these conditions, 


o~y 2r crss (2-5) 

For a single-crystal specimen that is stressed in tension, deformation will be as 
in Figure 7.8, where slip occurs along a number of equivalent and most favorably 
oriented planes and directions at various positions along the specimen length. This 
slip deformation forms as small steps on the surface of the single crystal that are 





206 * Chapter 7 / Dislocations and Strengthening Mechanisms 


Direction 
of force 


Figure 7.8 Macroscopic slip in a single crystal. 



Slip plane 


1 


parallel to one another and loop around the circumference of the specimen as in¬ 
dicated in Figure 7.8. Each step results from the movement of a large number of 
dislocations along the same slip plane. On the surface of a polished single-crystal 
specimen, these steps appear as lines, which are called slip lines. A zinc single crys¬ 
tal that has been plastically deformed to the degree that these slip markings are 
discernible is shown in Figure 7.9. 

With continued extension of a single crystal, both the number of slip lines and 
the slip step width will increase. For FCC and BCC metals, slip may eventually be¬ 
gin along a second slip system, the system that is next most favorably oriented with 
the tensile axis. Furthermore, for HCP crystals having few slip systems, if the stress 
axis for the most favorable slip system is either perpendicular to the slip direction 
(A = 90°) or parallel to the slip plane (0 = 90°), the critical resolved shear stress 
will be zero. For these extreme orientations the crystal ordinarily fractures rather 
than deforming plastically. 



Figure 7.9 Slip in a zinc single crystal. (From 
C. F. Elam, The Distortion of Metal Crystals, 
Oxford University Press, London, 1935.) 



7.5 Slip in Single Crystals * 207 



Check 7.2 


Explain the difference between resolved shear stress and critical resolved shear 
stress. 


[The answer may be found at www.wiley.com/college/callister (Student Companion Site).] 


EXAMPLE PROBLEM 7.1 

Resolved Shear Stress and Stress-to-lnitiate-Yielding 
Computations 

Consider a single crystal of BCC iron oriented such that a tensile stress is 
applied along a [010] direction. 

(a) Compute the resolved shear stress along a (110) plane and in a [Til] 
direction when a tensile stress of 52 MPa (7500 psi) is applied. 

(b) If slip occurs on a (110) plane and in a [Til] direction, and the critical 
resolved shear stress is 30 MPa (4350 psi), calculate the magnitude of the 
applied tensile stress necessary to initiate yielding. 

Solution 

(a) A BCC unit cell along with the slip direction and plane as well as the 
direction of the applied stress are shown in the accompanying diagram. In 
order to solve this problem we must use Equation 7.2. However, it is first nec¬ 
essary to determine values for <f> and A, where, from the preceding diagram, 
4> is the angle between the normal to the (110) slip plane (i.e., the [110] 
direction) and the [010] direction, and A represents the angle between the [Til] 
and [010] directions. In general, for cubic unit cells, an angle 6 between 
directions 1 and 2, represented by [zqv^] and [u 2 v 2 w 2 ], respectively, is equal to 


6 = cos 


u x u 2 + v 1 v 2 + w 1 w 2 
\/\u\ + v\ + Wi)(u 2 + v 2 + w 2 ) 


(7.6) 


For the determination of the value of 0, let [iqViWq] = [110] and [u^yw^ = 
[010] such that 


z 























208 


Chapter 7 / Dislocations and Strengthening Mechanisms 


0 = cos 


( 1 )( 0 ) + ( 1 )( 1 ) + ( 0 )( 0 ) 


= COS 


V[(i) 2 + (i) 2 + (0) 2 ][(0) 2 + (I) 2 + (0) 2 ] 


= 45° 


However, for A, we take [«| v|vv,] = [111] and [u 2 v 2 w^\ = [010], and 

J (- 1 )( 0 ) + ( 1 )( 1 ) + ( 1 )( 0 ) 


— ,- 

_V[(-i) 2 + (i) 2 + (i) 2 ][(0) 2 + (i) 2 + (0) 2 ] 

=cos "(^f) =54J ° 


Thus, according to Equation 7.2, 

r R = a cos <fi cos A = (52 MPa)(cos 45°)(cos 54.7°) 

= (52MPa)(^)(^) 

= 21.3 MPa (3060 psi) 

(b) The yield strength cr y may be computed from Equation 7.4; 0 and A will 
be the same as for part (a), and 

a v = t - 3° Mp a = 73 4 MPa ( 10 60 0psi) 

y (cos 45 )(cos 54.7°) v F ’ 


7.6 PLASTIC DEFORMATION OF 
POLYCRYSTALLINE MATERIALS 

Deformation and slip in polycrystalline materials is somewhat more complex. 
Because of the random crystallographic orientations of the numerous grains, 
the direction of slip varies from one grain to another. For each, dislocation 
motion occurs along the slip system that has the most favorable orientation, 
as defined earlier. This is exemplified by a photomicrograph of a polycrys¬ 
talline copper specimen that has been plastically deformed (Figure 7.10); be¬ 
fore deformation the surface was polished. Slip lines 1 are visible, and it ap¬ 
pears that two slip systems operated for most of the grains, as evidenced by 
two sets of parallel yet intersecting sets of lines. Furthermore, variation in grain 
orientation is indicated by the difference in alignment of the slip lines for the 
several grains. 


1 These slip lines are microscopic ledges produced by dislocations (Figure 7.1c) that have 
exited from a grain and appear as lines when viewed with a microscope. They are analo¬ 
gous to the macroscopic steps found on the surfaces of deformed single crystals (Figures 
7.8 and 7.9). 











7.6 Plastic Deformation of Polycrystalline Materials * 209 



I-1 

100 |jim 


Figure 7.10 Slip lines on the surface 
of a polycrystalline specimen of 
copper that was polished and 
subsequently deformed. 173 X. 
[Photomicrograph courtesy of C. 
Brady, National Bureau of Standards 
(now the National Institute of 
Standards and Technology, 
Gaithersburg, MD).] 


Gross plastic deformation of a polycrystalline specimen corresponds to the com¬ 
parable distortion of the individual grains by means of slip. During deformation, 
mechanical integrity and coherency are maintained along the grain boundaries; that 
is, the grain boundaries usually do not come apart or open up. As a consequence, 
each individual grain is constrained, to some degree, in the shape it may assume by 
its neighboring grains. The manner in which grains distort as a result of gross plas¬ 
tic deformation is indicated in Figure 7.11. Before deformation the grains are 
equiaxed, or have approximately the same dimension in all directions. For this par¬ 
ticular deformation, the grains become elongated along the direction in which the 
specimen was extended. 

Polycrystalline metals are stronger than their single-crystal equivalents, which 
means that greater stresses are required to initiate slip and the attendant yielding. 
This is, to a large degree, also a result of geometrical constraints that are imposed 
on the grains during deformation. Even though a single grain may be favorably 



















210 * Chapter 7 / Dislocations and Strengthening Mechanisms 


Figure 7.11 Alteration of the 
grain structure of a polycrystalline 
metal as a result of plastic 
deformation, (a) Before 
deformation the grains are 
equiaxed. ( b ) The deformation has 
produced elongated grains. 170X. 
(From W. G. Moffatt, G. W. 
Pearsall, and J. Wulff, The Structure 
and Properties of Materials, Vol. I, 
Structure, p. 140. Copyright © 1964 
by John Wiley & Sons, New York. 
Reprinted by permission of John 
Wiley & Sons, Inc.) 



I-1 

100 |jun 



100 ijum 


oriented with the applied stress for slip, it cannot deform until the adjacent and 
less favorably oriented grains are capable of slip also; this requires a higher ap¬ 
plied stress level. 


7.7 DEFORMATION BY TWINNING 

In addition to slip, plastic deformation in some metallic materials can occur by 
the formation of mechanical twins, or twinning. The concept of a twin was in¬ 
troduced in Section 4.6; that is, a shear force can produce atomic displacements 
such that on one side of a plane (the twin boundary), atoms are located in mirror- 
image positions of atoms on the other side. The manner in which this is accom¬ 
plished is demonstrated in Figure 7.12. Here, open circles represent atoms that 
did not move, and dashed and solid circles represent original and final positions, 


Polished surface 




Figure 7.12 Schematic diagram showing how twinning results from an applied shear 
stress r. In ( b ), open circles represent atoms that did not change position; dashed and solid 
circles represent original and final atom positions, respectively. (From G. E. Dieter, 
Mechanical Metallurgy, 3rd edition. Copyright © 1986 by McGraw-Hill Book Company, 
New York. Reproduced with permission of McGraw-Hill Book Company.) 















7.7 Deformation by Twinning * 211 




Figure 7.13 For a single 
crystal subjected to a 
shear stress r, {a) 
deformation by slip; ( b ) 
deformation by twinning. 


respectively, of atoms within the twinned region. As may be noted in this figure, 
the displacement magnitude within the twin region (indicated by arrows) is pro¬ 
portional to the distance from the twin plane. Furthermore, twinning occurs on 
a definite crystallographic plane and in a specific direction that depend on crys¬ 
tal structure. For example, for BCC metals, the twin plane and direction are (112) 
and [111], respectively. 

Slip and twinning deformations are compared in Figure 7.13 for a single crys¬ 
tal that is subjected to a shear stress r. Slip ledges are shown in Figure 7.13a, the 
formation of which was described in Section 7.5; for twinning, the shear deforma¬ 
tion is homogeneous (Figure 1.13b). These two processes differ from each other in 
several respects. First, for slip, the crystallographic orientation above and below the 
slip plane is the same both before and after the deformation; for twinning, there 
will be a reorientation across the twin plane. In addition, slip occurs in distinct atomic 
spacing multiples, whereas the atomic displacement for twinning is less than the in¬ 
teratomic separation. 

Mechanical twinning occurs in metals that have BCC and HCP crystal struc¬ 
tures, at low temperatures, and at high rates of loading (shock loading), conditions 
under which the slip process is restricted; that is, there are few operable slip sys¬ 
tems. The amount of bulk plastic deformation from twinning is normally small rel¬ 
ative to that resulting from slip. However, the real importance of twinning lies with 
the accompanying crystallographic reorientations; twinning may place new slip sys¬ 
tems in orientations that are favorable relative to the stress axis such that the slip 
process can now take place. 

Mechanisms of Strengthening in Metals 

Metallurgical and materials engineers are often called on to design alloys having high 
strengths yet some ductility and toughness; ordinarily, ductility is sacrificed when an 
alloy is strengthened. Several hardening techniques are at the disposal of an engineer, 
and frequently alloy selection depends on the capacity of a material to be tailored 
with the mechanical characteristics required for a particular application. 

Important to the understanding of strengthening mechanisms is the relation be¬ 
tween dislocation motion and mechanical behavior of metals. Because macroscopic 
plastic deformation corresponds to the motion of large numbers of dislocations, the 
ability of a metal to plastically deform depends on the ability of dislocations to move. 
Because hardness and strength (both yield and tensile) are related to the ease with 
which plastic deformation can be made to occur, by reducing the mobility of 















212 * Chapter 7 / Dislocations and Strengthening Mechanisms 

dislocations, the mechanical strength may be enhanced; that is, greater mechanical 
forces will be required to initiate plastic deformation. In contrast, the more uncon¬ 
strained the dislocation motion, the greater is the facility with which a metal may 
deform, and the softer and weaker it becomes. Virtually all strengthening techniques 
rely on this simple principle: Restricting or hindering dislocation motion renders a 
material harder and stronger. 

The present discussion is confined to strengthening mechanisms for single-phase 
metals by grain size reduction, solid-solution alloying, and strain hardening. Defor¬ 
mation and strengthening of multiphase alloys are more complicated, involving con¬ 
cepts beyond the scope of the present discussion; Chapter 10 and Section 11.9 treat 
techniques that are used to strengthen multiphase alloys. 

7.8 STRENGTHENING BY GRAIN SIZE REDUCTION 

The size of the grains, or average grain diameter, in a polycrystalline metal influences 
the mechanical properties. Adjacent grains normally have different crystallographic 
orientations and, of course, a common grain boundary, as indicated in Figure 7.14. 
During plastic deformation, slip or dislocation motion must take place across this 
common boundary—say, from grain A to grain B in Figure 7.14. The grain boundary 
acts as a barrier to dislocation motion for two reasons: 

1. Because the two grains are of different orientations, a dislocation passing into 
grain B will have to change its direction of motion; this becomes more diffi¬ 
cult as the crystallographic misorientation increases. 

2. The atomic disorder within a grain boundary region will result in a disconti¬ 
nuity of slip planes from one grain into the other. 

It should be mentioned that, for high-angle grain boundaries, it may not be the 
case that dislocations traverse grain boundaries during deformation; rather, 
dislocations tend to “pile up” (or back up) at grain boundaries. These pile-ups
