Repository: axyco2004-cyber/axyco2004-cyber-chemistry-chatbot-rgb

# 🧪 Chemistry Chatbot

An interactive Java-based chatbot application that helps students learn chemistry by answering questions about various chemistry topics.

## 📖 About

Chemistry Chatbot is an educational tool that provides instant answers to chemistry questions. It uses a comprehensive knowledge base covering key chemistry concepts and employs intelligent keyword matching to understand and respond to student queries.

### Sample Interaction

```
💬 You: What is an atom?
🤖 Bot: An atom is the smallest unit of matter that retains the properties 
of an element. It consists of a nucleus containing protons and neutrons, 
surrounded by electrons in energy levels or shells.

💬 You: topics

File: materials-science-textbook.txt (part 15 of 63)
MATERIALS SCIENCE AND ENGINEERING 
introduce stress concentrations ahead of their slip planes, which generate new dis¬ 
locations in adjacent grains. 

A fine-grained material (one that has small grains) is harder and stronger than 
one that is coarse grained, because the former has a greater total grain boundary 
area to impede dislocation motion. For many materials, the yield strength cr y varies 
with grain size according to 


Figure 7.14 The motion of a dislocation as 
it encounters a grain boundary, illustrating 
how the boundary acts as a barrier to 
continued slip. Slip planes are discontinuous 
and change directions across the boundary. 

(From VAN VLACK, TEXTBOOK 
MATERIALS TECHNOLOGY, 1 st , © 1973. 
Electronically reproduced by permission of Slip plane 
Pearson Education, Inc., Upper Saddle 
River, New Jersey.) 


oooooom °o°o?'6 
OOOOOOOxp 0/0 O 
o o o o 9J2. o o\9'A°nPnP 
o'ooo ooo \ o o 
o o o o ooo o y n o 
oooo oooo \ 


Grain A 


Grain B 




7.9 Solid-Solution Strengthening * 213 


Grain size, d (mm) 


1CT 1 1CT 2 5 x 1CT 3 



Figure 7.15 The influence of 
grain size on the yield strength 
of a 70 Cu-30 Zn brass alloy. 
Note that the grain diameter 
increases from right to left and is 
not linear. (Adapted from H. 
Suzuki, “The Relation between 
the Structure and Mechanical 
Properties of Metals,” Vol. II, 
National Physical Laboratory, 
Symposium No. 15, 1963, p. 524.) 


Hall-Petch 
equation— 
dependence of yield 
strength on grain size 


o> = (7 0 + k y d~ m (7.7) 

In this expression, termed the Hall-Petch equation, d is the average grain diame¬ 
ter, and ctq and k y are constants for a particular material. Note that Equation 7.7 is 
not valid for both very large (i.e., coarse) grain and extremely fine grain polycrys¬ 
talline materials. Figure 7.15 demonstrates the yield strength dependence on grain 
size for a brass alloy. Grain size may be regulated by the rate of solidification from 
the liquid phase, and also by plastic deformation followed by an appropriate heat 
treatment, as discussed in Section 7.13. 

It should also be mentioned that grain size reduction improves not only strength, 
but also the toughness of many alloys. 

Small-angle grain boundaries (Section 4.6) are not effective in interfering with 
the slip process because of the slight crystallographic misalignment across the 
boundary. On the other hand, twin boundaries (Section 4.6) will effectively block 
slip and increase the strength of the material. Boundaries between two different 
phases are also impediments to movements of dislocations; this is important in the 
strengthening of more complex alloys. The sizes and shapes of the constituent phases 
significantly affect the mechanical properties of multiphase alloys; these are the top¬ 
ics of discussion in Sections 10.7,10.8, and 16.1. 


7.9 SOLID-SOLUTION STRENGTHENING 

Another technique to strengthen and harden metals is alloying with impurity atoms 
that go into either substitutional or interstitial solid solution. Accordingly, this is 
solid-solution called solid-solution strengthening. High-purity metals are almost always softer and 

strengthening weaker than alloys composed of the same base metal. Increasing the concentration 

of the impurity results in an attendant increase in tensile and yield strengths, as in¬ 
dicated in Figures 7.16a and 1.16b for nickel in copper; the dependence of ductil¬ 
ity on nickel concentration is presented in Figure 7.16c. 



Elongation (% in 2 in.) Tensile strength (MPa) 


214 * Chapter 7 / Dislocations and Strengthening Mechanisms 





Figure 7.16 Variation with nickel content of (a) tensile 
strength, ( b ) yield strength, and (c) ductility (%EL) for 
copper-nickel alloys, showing strengthening. 


VMSE Alloys are stronger than pure metals because impurity atoms that go into solid 


consequently, dislocation movement is restricted. For example, an impurity atom 
that is smaller than a host atom for which it substitutes exerts tensile strains on the 
surrounding crystal lattice, as illustrated in Figure 7.17a. Conversely, a larger 












solution ordinarily impose lattice strains on the surrounding host atoms. Lattice 
strain field interactions between dislocations and these impurity atoms result, and, 


Figure 7.17 ( a ) Represen¬ 
tation of tensile lattice strains 
imposed on host atoms by a 
smaller substitutional impurity 
atom. ( b ) Possible locations of 
smaller impurity atoms relative 
to an edge dislocation such that 
there is partial cancellation of 
impurity-dislocation lattice 
strains. 



OOOODOO 

oocoooo 

OOo£oOO 

OOOOOO 

oooooo 


(b) 






7.10 Strain Hardening * 215 



ooooooo 

ooooooo 

OOOQOOO 

oooooo 

oooooo 

(b) 


Figure 7.18 ( a ) Representation 
of compressive strains imposed 
on host atoms by a larger 
substitutional impurity atom. 
(6) Possible locations of larger 
impurity atoms relative to an 
edge dislocation such that 
there is partial cancellation of 
impurity-dislocation lattice 
strains. 


substitutional atom imposes compressive strains in its vicinity (Figure 7.18a). These 
solute atoms tend to diffuse to and segregate around dislocations in a way so as to 
reduce the overall strain energy—that is, to cancel some of the strain in the lattice 
surrounding a dislocation. To accomplish this, a smaller impurity atom is located 
where its tensile strain will partially nullify some of the dislocation’s compressive 
strain. For the edge dislocation in Figure 7.176, this would be adjacent to the dis¬ 
location line and above the slip plane. A larger impurity atom would be situated as 
in Figure 7.186. 

The resistance to slip is greater when impurity atoms are present because the 
overall lattice strain must increase if a dislocation is torn away from them. Fur¬ 
thermore, the same lattice strain interactions (Figures 7.176 and 7.186) will exist 
between impurity atoms and dislocations that are in motion during plastic defor¬ 
mation. Thus, a greater applied stress is necessary to first initiate and then continue 
plastic deformation for solid-solution alloys, as opposed to pure metals; this is evi¬ 
denced by the enhancement of strength and hardness. 


7.10 STRAIN HARDENING 


strain hardening 


cold working 


Percent cold work— 
dependence on 
original and 
deformed cross- 
sectional areas 


Strain hardening is the phenomenon whereby a ductile metal becomes harder and 
stronger as it is plastically deformed. Sometimes it is also called work hardening, 
or, because the temperature at which deformation takes place is “cold” relative to 
the absolute melting temperature of the metal, cold working. Most metals strain 
harden at room temperature. 

It is sometimes convenient to express the degree of plastic deformation as per¬ 
cent cold work rather than as strain. Percent cold work (%CW) is defined as 

%CW = ( A ° a x 100 (7.8) 

where A 0 is the original area of the cross section that experiences deformation and 
A d is the area after deformation. 

Figures 7.19a and 7.196 demonstrate how steel, brass, and copper increase in 
yield and tensile strength with increasing cold work. The price for this enhancement 
of hardness and strength is in the ductility of the metal. This is shown in Fig¬ 
ure 7.19c, in which the ductility, in percent elongation, experiences a reduction with 
increasing percent cold work for the same three alloys. The influence of cold work 
on the stress-strain behavior of a low-carbon steel is shown in Figure 7.20; here 
stress-strain curves are plotted at 0%CW, 4%CW, and 24%CW. 

Strain hardening is demonstrated in a stress-strain diagram presented earlier 
(Figure 6.17). Initially, the metal with yield strength a yo is plastically deformed to 



Ductility (%EL) Yield strength (MPa) 


216 * Chapter 7 / Dislocations and Strengthening Mechanisms 




(c) 


Figure 7.19 For 1040 steel, brass, and copper, ( a ) the increase 
in yield strength, ( b ) the increase in tensile strength, and 
(c) the decrease in ductility (%EL) with percent cold work. 
[Adapted from Metals Handbook: Properties and Selection: 
Irons and Steels, Vol. 1, 9th edition, B. Bardes (Editor), 
American Society for Metals, 1978, p. 226; and Metals 
Handbook: Properties and Selection: Nonferrous Alloys and 
Pure Metals, Vol. 2, 9th edition, H. Baker (Managing Editor), 
American Society for Metals, 1979, pp. 276 and 327.] 


point D. The stress is released, then reapplied with a resultant new yield strength, 
cF y , The metal has thus become stronger during the process because a yi is greater 

than cr v . 

ro 

The strain-hardening phenomenon is explained on the basis of dislocation- 
dislocation strain field interactions similar to those discussed in Section 7.3. The 
dislocation density in a metal increases with deformation or cold work, because of 


Tensile strength (ksi) 






























7.10 Strain Hardening * 217 


Figure 7.20 The influence of 
cold work on the stress-strain 
behavior of a low-carbon 
steel; curves are shown for 
0%CW, 4%CW, and 24%CW. 


0 0.05 0.1 0.15 0.2 0.25 

Strain 



dislocation multiplication or the formation of new dislocations, as noted previously. 
Consequently, the average distance of separation between dislocations decreases— 
the dislocations are positioned closer together. On the average, dislocation-dislocation 
strain interactions are repulsive. The net result is that the motion of a dislocation is 
hindered by the presence of other dislocations. As the dislocation density increases, 
this resistance to dislocation motion by other dislocations becomes more pro¬ 
nounced. Thus, the imposed stress necessary to deform a metal increases with in¬ 
creasing cold work. 

Strain hardening is often utilized commercially to enhance the mechanical prop¬ 
erties of metals during fabrication procedures. The effects of strain hardening may 
be removed by an annealing heat treatment, as discussed in Section 11.7. 

In passing, for the mathematical expression relating true stress and strain, Equa¬ 
tion 6.19, the parameter n is called the strain-hardening exponent , which is a meas¬ 
ure of the ability of a metal to strain harden; the larger its magnitude, the greater 
the strain hardening for a given amount of plastic strain. 




Concept 


Check 7.3 


When making hardness measurements, what will be the effect of making an inden¬ 
tation very close to a preexisting indentation? Why? 


[The answer may be found at www.wiley.com/college/callister (Student Companion Site).] 



Check 7.4 


Would you expect a crystalline ceramic material to strain harden at room temper¬ 
ature? Why or why not? 


[The answer may be found at www.wiley.com/college/callister (Student Companion Site).] 









218 * Chapter 7 / Dislocations and Strengthening Mechanisms 

EXAMPLE PROBLEM 7.2 

Tensile Strength and Ductility Determinations for 
Cold-Worked Copper 

Compute the tensile strength and ductility (%EL) of a cylindrical copper rod 
if it is cold worked such that the diameter is reduced from 15.2 mm to 12.2 mm 
(0.60 in. to 0.48 in.). 

Solution 

It is first necessary to determine the percent cold work resulting from the 
deformation. This is possible using Equation 7.8: 

( 15.2 mm V ( 12.2 mmV 

V 2 ) 77 ~ V 2 ) 77 

%CW = --/---— X 100 = 35.6% 

/15.2 mm Y 

V 2 ) 77 

The tensile strength is read directly from the curve for copper (Figure 7.19 b) 
as 340 MPa (50,000 psi). From Figure 7.19c, the ductility at 35.6%CW is about 
7% EL. 


In summary, we have just discussed the three mechanisms that may be used to 
strengthen and harden single-phase metal alloys: strengthening by grain size 
reduction, solid-solution strengthening, and strain hardening. Of course they may 
be used in conjunction with one another; for example, a solid-solution strengthened 
alloy may also be strain hardened. 

It should also be noted that the strengthening effects due to grain size reduc¬ 
tion and strain hardening can be eliminated or at least reduced by an elevated- 
temperature heat treatment (Sections 7.12 and 7.13). Conversely, solid-solution 
strengthening is unaffected by heat treatment. 

Recovery, Recrystallization, 
and Grain Growth 


As outlined earlier in this chapter, plastically deforming a polycrystalline metal spec¬ 
imen at temperatures that are low relative to its absolute melting temperature pro¬ 
duces microstructural and property changes that include (1) a change in grain shape 
(Section 7.6), (2) strain hardening (Section 7.10), and (3) an increase in dislocation 
density (Section 7.3). Some fraction of the energy expended in deformation is stored 
in the metal as strain energy, which is associated with tensile, compressive, and shear 
zones around the newly created dislocations (Section 7.3). Furthermore, other prop¬ 
erties such as electrical conductivity (Section 18.8) and corrosion resistance may be 
modified as a consequence of plastic deformation. 

These properties and structures may revert back to the precold-worked states 
by appropriate heat treatment (sometimes termed an annealing treatment ). Such 
restoration results from two different processes that occur at elevated temperatures: 
recovery and recrystallization, which may be followed by grain growth. 












7.12 Recrystallization * 219 


7.11 RECOVERY 

recovery During recovery, some of the stored internal strain energy is relieved by virtue of dis¬ 

location motion (in the absence of an externally applied stress), as a result of enhanced 
atomic diffusion at the elevated temperature. There is some reduction in the number 
of dislocations, and dislocation configurations (similar to that shown in Figure 4.8) are 
produced having low strain energies. In addition, physical properties such as electrical 
and thermal conductivities are recovered to their precold-worked states. 

7.12 RECRYSTALLIZATION 

Even after recovery is complete, the grains are still in a relatively high strain en- 
recrystallization ergy state. Recrystallization is the formation of a new set of strain-free and equiaxed 

grains (i.e., having approximately equal dimensions in all directions) that have low 
dislocation densities and are characteristic of the precold-worked condition. The 
driving force to produce this new grain structure is the difference in internal en¬ 
ergy between the strained and unstrained material. The new grains form as very 
small nuclei and grow until they completely consume the parent material, processes 
that involve short-range diffusion. Several stages in the recrystallization process 
are represented in Figures 7.21a to 7.21J; in these photomicrographs, the small 
speckled grains are those that have recrystallized. Thus, recrystallization of cold- 
worked metals may be used to refine the grain structure. 

Also, during recrystallization, the mechanical properties that were changed as 
a result of cold working are restored to their precold-worked values; that is, the 
metal becomes softer and weaker, yet more ductile. Some heat treatments are 
designed to allow recrystallization to occur with these modifications in the 
mechanical characteristics (Section 11.7). 

Recrystallization is a process the extent of which depends on both time and tem¬ 
perature. The degree (or fraction) of recrystallization increases with time, as may be 
noted in the photomicrographs shown in Figures 7.21 a-d. The explicit time depend¬ 
ence of recrystallization is addressed in more detail near the end of Section 10.3. 

The influence of temperature is demonstrated in Figure 7.22, which plots ten¬ 
sile strength and ductility (at room temperature) of a brass alloy as a function of 
the temperature and for a constant heat treatment time of 1 h. The grain structures 
found at the various stages of the process are also presented schematically. 

The recrystallization behavior of a particular metal alloy is sometimes specified 
recrystallization in terms of a recrystallization temperature, the temperature at which recrystalliza- 

temperature tion just reaches completion in 1 h. Thus, the recrystallization temperature for the 

brass alloy of Figure 7.22 is about 450°C (850°F). Typically, it is between one-third 
and one-half of the absolute melting temperature of a metal or alloy and depends 
on several factors, including the amount of prior cold work and the purity of the 
alloy. Increasing the percentage of cold work enhances the rate of recrystallization, 
with the result that the recrystallization temperature is lowered, and approaches a 
constant or limiting value at high deformations; this effect is shown in Figure 7.23. 
Furthermore, it is this limiting or minimum recrystallization temperature that is 
normally specified in the literature. There exists some critical degree of cold work 
below which recrystallization cannot be made to occur, as shown in the figure; 
normally, this is between 2% and 20% cold work. 

Recrystallization proceeds more rapidly in pure metals than in alloys. During 
recrystallization, grain-boundary motion occurs as the new grain nuclei form and 
then grow. It is believed that impurity atoms preferentially segregate at and interact 
with these recrystallized grain boundaries so as to diminish their (i.e., grain bound- 




220 * Chapter 7 / Dislocations and Strengthening Mechanisms 


I-1 

100 |jim 


I-1 

100 |jim 


I-1 

100 |jim 

Figure 7.21 Photomicrographs showing several stages of the recrystallization and grain 
growth of brass, (a) Cold-worked (33%CW) grain structure. ( b ) Initial stage of recrys¬ 
tallization after heating 3 s at 580°C (1075°F); the very small grains are those that have 
recrystallized, (c) Partial replacement of cold-worked grains by recrystallized ones (4 s at 
580°C). ( d ) Complete recrystallization (8 s at 580°C). ( e ) Grain growth after 15 min at 
580°C. (/) Grain growth after 10 min at 700°C (1290°F). All photomicrographs 75X. 
(Photomicrographs courtesy of J. E. Burke, General Electric Company.) 

ary) mobilities; this results in a decrease of the recrystallization rate and raises the 
recrystallization temperature, sometimes quite substantially. For pure metals, the re¬ 
crystallization temperature is normally 0.4 T m , where T m is the absolute melting tem¬ 
perature; for some commercial alloys it may run as high as 0.7 T m . Recrystallization 
and melting temperatures for a number of metals and alloys are listed in Table 7.2. 


100 |xm 







7.12 Recrystallization * 221 



I-1 

100 |jim 



I-1 

100 |jim 


Figure 7.21 ( continued ) 


Figure 7.22 The 

influence of 
annealing 
temperature (for an 
annealing time of 
1 h) on the tensile 
strength and ductility 
of a brass alloy. Grain 
size as a function of 
annealing 
temperature is 
indicated. Grain 
structures during 
recovery, 
recrystallization, and 
grain growth stages 
are shown 
schematically. 
(Adapted from 
G. Sachs and K. R. 
Van Horn, Practical 
Metallurgy, Applied 
Metallurgy and the 
Industrial Processing 
of Ferrous and 
Nonferrous Metals 
and Alloys, American 
Society for Metals, 
1940, p. 139.) 


400 


Annealing temperature (°F) 

600 800 1000 


1200 



Ductility (%EL) 






















222 * Chapter 7 / Dislocations and Strengthening Mechanisms 



Figure 7.23 The 

variation of 
recrystallization 
temperature with 
percent cold work for 
iron. For deformations 
less than the critical 
(about 5%CW), 
recrystallization will not 
occur. 


Plastic deformation operations are often carried out at temperatures above the 
recrystallization temperature in a process termed hot working, described in Section 
11.4. The material remains relatively soft and ductile during deformation because 
it does not strain harden, and thus large deformations are possible. 

/ Concept Check 7.5 

Briefly explain why some metals (i.e., lead and tin) do not strain harden when 
deformed at room temperature. 

[The answer may be found at www.wiley.com/college/callister (Student Companion Site).] 



Check 7.6 


Would you expect it to be possible for ceramic materials to experience recrystal¬ 
lization? Why or why not? 


[The answer may be found at www.wiley.com/college/callister (Student Companion Site).] 


Table 7.2 Recrystallization and Melting Temperatures for Various 
Metals and Alloys 


Metal 

Recrystallization 

Temperature 

Melting 

Temperature 

°C 

°F 

°C 

°F 

Lead 

-4 

25 

327 

620 

Tin 

-4 

25 

232 

450 

Zinc 

10 

50 

420 

788 

Aluminum (99.999 wt%) 

80 

176 

660 

1220 

Copper (99.999 wt%) 

120 

250 

1085 

1985 

Brass (60 Cu-40 Zn) 

475 

887 

900 

1652 

Nickel (99.99 wt%) 

370 

700 

1455 

2651 

Iron 

450 

840 

1538 

2800 

Tungsten 

1200 

2200 

3410 

6170 















7.12 Recrystallization * 223 


& 


DESIGN EXAMPLE 7.1 


Description of Diameter Reduction Procedure 


A cylindrical rod of noncold-worked brass having an initial diameter of 6.4 mm 
(0.25 in.) is to be cold worked by drawing such that the cross-sectional area is 
reduced. It is required to have a cold-worked yield strength of at least 345 MPa 
(50,000 psi) and a ductility in excess of 20% EL; in addition, a final diameter of 
5.1 mm (0.20 in.) is necessary. Describe the manner in which this procedure may 
be carried out. 


Solution 


Let us first consider the consequences (in terms of yield strength and ductility) of 
cold working in which the brass specimen diameter is reduced from 6.4 mm (des¬ 
ignated by d 0 ) to 5.1 mm (cQ. The %CW may be computed from Equation 7.8 as 


%CW 



X 100 


( 6.4 mm V f 5.1 mm 

V 2 ) 77 ~ V 2 


2 

77 


6.4 mm V 
2 ) 77 


X 100 = 36.5%CW 


From Figures 7.19a and 7.19c, a yield strength of 410 MPa (60,000 psi) and a duc¬ 
tility of 8% EL are attained from this deformation. According to the stipulated 
criteria, the yield strength is satisfactory; however, the ductility is too low. 

Another processing alternative is a partial diameter reduction, followed by 
a recrystallization heat treatment in which the effects of the cold work are nul¬ 
lified. The required yield strength, ductility, and diameter are achieved through 
a second drawing step. 

Again, reference to Figure 7.19a indicates that 20%CW is required to give a 
yield strength of 345 MPa. On the other hand, from Figure 7.19c, ductilities greater 
than 20% EL are possible only for deformations of 23%CW or less. Thus during 
the final drawing operation, deformation must be between 20% CW and 23%CW. 
Let’s take the average of these extremes, 21.5 %CW, and then calculate the final 
diameter for the first drawing d[ h which becomes the original diameter for the sec¬ 
ond drawing. Again, using Equation 7.8, 


21.5 %CW 



X 100 


Now, solving for d' 0 from the preceding expression gives 


d' 0 = 5.8 mm (0.226 in.) 













224 • Chapter 7 

7.13 GRAIN 

grain growth 


For grain growth, 
dependence of grain 
size on time 


/ Dislocations and Strengthening Mechanisms 

GROWTH 

After recrystallization is complete, the strain-free grains will continue to grow if the 
metal specimen is left at the elevated temperature (Figures 7.21 d-f); this phenom¬ 
enon is called grain growth. Grain growth does not need to be preceded by recov¬ 
ery and recrystallization; it may occur in all polycrystalline materials, metals and 
ceramics alike. 

An energy is associated with grain boundaries, as explained in Section 4.6. As 
grains increase in size, the total boundary area decreases, yielding an attendant re¬ 
duction in the total energy; this is the driving force for grain growth. 

Grain growth occurs by the migration of grain boundaries. Obviously, not all 
grains can enlarge, but large ones grow at the expense of small ones that shrink. 
Thus, the average grain size increases with time, and at any particular instant 
there will exist a range of grain sizes. Boundary motion is just the short-range 
diffusion of atoms from one side of the boundary to the other. The directions of 
boundary movement and atomic motion are opposite to each other, as shown in 
Figure 7.24. 

For many polycrystalline materials, the grain diameter d varies with time t ac¬ 
cording to the relationship 


d n - d n 0 = Kt (7.9) 

where d 0 is the initial grain diameter at t = 0, and K and n are time-independent 
constants; the value of n is generally equal to or greater than 2. 

The dependence of grain size on time and temperature is demonstrated in 
Figure 7.25, a plot of the logarithm of grain size as a function of the logarithm of 
time for a brass alloy at several temperatures. At lower temperatures the curves are 
linear. Furthermore, grain growth proceeds more rapidly as temperature increases; 
that is, the curves are displaced upward to larger grain sizes. This is explained by 
the enhancement of diffusion rate with rising temperature. 



Direction of grain 
boundary motion 


Figure 7.24 Schematic representation of grain 
growth via atomic diffusion. (From VAN 
VLACK, L. H., ELEMENTS OF MATERIALS 
SCIENCE AND ENGINEERING, 6th, © 1989. 
Electronically reproduced by permission of 
Pearson Education, Inc., Upper Saddle River, 
New Jersey.) 



Summary * 225 


Figure 7.25 The logarithm of grain diameter 
versus the logarithm of time for grain growth in 
brass at several temperatures. (From J. E. Burke, 
“Some Factors Affecting the Rate of Grain 
Growth in Metals.” Reprinted with permission 
from Metallurgical Transactions, Vol. 180,1949, a 
publication of The Metallurgical Society of 
AIME, Warrendale, Pennsylvania.) 



Time (min) 
(Logarithmic scale) 


The mechanical properties at room temperature of a fine-grained metal are 
usually superior (i.e., higher strength and toughness) to those of coarse-grained ones. 
If the grain structure of a single-phase alloy is coarser than that desired, refinement 
may be accomplished by plastically deforming the material, then subjecting it to a 
recrystallization heat treatment, as described previously. 


SUMMARY 


Basic Concepts 

• On a microscopic level, plastic deformation corresponds to the motion of dislo¬ 
cations in response to an externally applied shear stress. An edge dislocation 
moves by the successive and repeated breaking of atomic bonds and shifting by 
interatomic distances of half planes of atoms. 

• For edge dislocations, dislocation line motion and direction of the applied shear 
stress are parallel; for screw dislocations these directions are perpendicular. 

• Dislocation density is the total dislocation length per unit volume of material. Its 
units are per square millimeter. 

• For an edge dislocation, tensile, compressive, and shear strains exist in the 
vicinity of the dislocation line. Shear lattice strains only are found for pure screw 
dislocations. 

Slip Systems 

• The motion of dislocations in response to an externally applied shear stress is 
termed slip. 

• Slip occurs on specific crystallographic planes and within these planes only in cer¬ 
tain directions. A slip system represents a slip plane-slip direction combination. 

• Operable slip systems depend on the crystal structure of the material. The slip 
plane is that plane that has the densest atomic packing, and the slip direction is 
the direction within this plane that is most closely packed with atoms. 

• The slip system for the FCC crystal structure is {111}(110); for BCC several are 
possible: {110}(111>, {211}(111), and {321}(111). 




226 * Chapter 7 / Dislocations and Strengthening Mechanisms 

Slip in Single Crystals 

• Resolved shear stress is the shear stress resulting from an applied tensile stress 
that is resolved onto a plane that is neither parallel nor perpendicular to the stress 
direction. Its value is dependent on the applied stress and orientations of plane 
and direction according to Equation 7.2. 

• The critical resolved shear stress is the minimum resolved shear stress required 
to initiate dislocation motion (or slip) and depends on yield strength and orien¬ 
tation of slip components per Equation 7.4. 

• For a single crystal that is pulled in tension, small steps form on the surface that 
are parallel and loop around the circumference of the specimen. 


Plastic Deformation of Polycrystalline Materials 

• For polycrystalline materials, slip occurs within each grain along those slip systems 
that are most favorably oriented with the applied stress. Furthermore, during 
deformation, grains change shape and extend in those directions wherein there 
is gross plastic deformation. 


Deformation by Twinning 

• Under some circumstances, limited plastic deformation may occur in BCC and 
HCP metals by mechanical twinning. The application of a shear force produces 
slight atomic displacements such that on one side of a plane (i.e., a twin bound¬ 
ary) atoms are located in mirror-image positions of atoms on the other side. 


Mechanisms of Strengthening in Metals 

• The ease with which a material is capable of plastic deformation is a function of 
dislocation mobility—that is, restricting dislocation motion leads to increases 
hardness and strength. 


Strengthening by Grain Size Reduction 

• Grain boundaries are barriers to dislocation motion for two reasons: 

When crossing a grain boundary, a dislocation’s direction of motion must 
change. 

There is a discontinuity of slip planes within the vicinity of a grain boundary. 

• A metal that has small grains will be stronger than one with large grains because 
the former has more grain boundary area, and, thus, more barriers to dislocation 
motion. 

• For most metals, yield strength depends on average grain diameter according to 
the Hall-Petch equation, Equation 7.7. 


Solid-Solution Strengthening 

• The strength and hardness of a metal increase with increase of concentration of 
impurity atoms that go into solid solution (both substitutional and interstitial). 

• Solid-solution strengthening results from lattice strain interactions between 
impurity atoms and dislocations; these interactions produce a diminishment in 
dislocation mobility. 


Summary * 227 


Strain Hardening 

• Strain hardening is just the enhancement in strength (and decrease of ductility) 
of a metal as it is plastically deformed. 

• Degree of plastic deformation may be expressed as percent cold work, which 
depends on original and deformed cross-sectional areas as described by 
Equation 7.8. 

• Yield strength, tensile strength, and hardness of a metal increase with increasing 
percent cold work (Figures 7.19a and 119b)\ ductility diminishes (Figure 7.19c). 

• During plastic deformation dislocation density increases, the average distance be¬ 
tween adjacent dislocations decreases, and—because dislocation-dislocation 
strain field interactions, are, on average, repulsive—dislocation mobility becomes 
more restricted; thus, the metal becomes harder and stronger. 


Recovery 

• During recovery: 

There is some relief of internal strain energy by dislocation motion. 
Dislocation density decreases, and dislocations assume low-energy configu¬ 
rations. 

Some material properties revert back to their precold-worked values. 


Recrystallization 

• During recrystallization: 

A new set of strain-free and equiaxed grains form that have relatively low 
dislocation densities. 

The metal becomes softer, weaker, and more ductile. 

• The driving force for recrystallization is the difference in internal energy between 
strained and recrystallized material. 

• For a cold-worked metal that experiences recrystallization, as temperature in¬ 
creases (at constant heat-treating time), tensile strength decreases and ductility 
increases (per Figure 7.22). 

• The recrystallization temperature of a metal alloy is that temperature at which 
recrystallization reaches completion in one hour. 

• Two factors that influence the recrystallization temperature are percent cold work 
and impurity content. 

Recrystallization temperature diminishes with increasing percent cold work. 

It rises with increasing concentrations of impurities. 

• Plastic deformation of a metal above its recrystallization temperature is hot 
working ; deformation below is termed cold working. 


Grain Growth 

• Grain growth is the increase in average grain size of polycrystalline materials, 
which proceeds by grain boundary motion. 

• The driving force for grain growth is the reduction in total grain boundary 
energy. 

• The time dependence of grain size is represented by Equation 7.9. 


228 * Chapter 7 / Dislocations and Strengthening Mechanisms 
Equation Summary 


Equation 

Number 

Equation 

Solving for 

Page 

Number 

12 

t r = a cos </> cos A 

Resolved shear stress 

205 

1A 

^"crss <Ty(cOS (f) COS A) max 

Critical resolved shear stress 

205 

7.7 

cr y = cr 0 + kyd~ m 

Yield strength (as a function of average grain size) — 
Hall-Petch equation 

213 

7.8 

%cw = (^° ~ ^ d ) x 100 

Percent cold work 

215 

7.9 

£ 

II 

so 

1 

Average grain size (during grain growth) 

224 


List of Symbols 

Symbol 

Meaning 

Ao 

Specimen cross-sectional area prior to deformation 

A-d 

Specimen cross-sectional area after deformation 

d 

Average grain size; average grain size during grain growth 

d 0 

Average grain size prior to grain growth 

K,k y 

Material constants 

t 

Time over which grain growth occurred 

n 

Grain size exponent—for some materials has a value of approxi¬ 
mately 2 

A 

Angle between the tensile axis and the slip direction for a single 
crystal stressed in tension (Figure 7.7) 

0 

Angle between the tensile axis and the normal to the slip plane for 
a single crystal stressed in tension (Figure 7.7) 

*0 

Material constant 

CTy 

Yield strength 


Processing/Structure/Properties/ 

Performance Summary 

An understanding of the strengthening mechanisms for metals necessarily requires 
some knowledge concerning (1) the correlation of dislocation motion with plastic 
deformation, (2) the characteristics of these defects (i.e., surrounding strain fields 
and strain-field interactions), and (3) crystallographic aspects (i.e., the concept of 
slip systems). The high hardness (and lack of ductility) of one phase found in steel 
(martensite, Section 10.7) is explained by a solid-solution strengthening effect, and, 
in addition, to the presence of few slip systems. The following diagram represents 
these relationships. 













Questions and Problems * 229 


Iron-Carbon (Steel) 
Alloys (Properties) 


Other heat treatments are designed to recrystallize metal alloys that have been 
strain hardened—to render them softer and more ductile and to develop more de¬ 
sirable grain structures. Two such treatments are described in Section 11.7—process 
annealing and, for steels, normalizing. The preceding relationships are indicated in 
the following diagram. 


Iron-Carbon (Steel) 
Alloys (Processing) 


Recrystallization 

^ Normalizing 

(Chapter 7) 

(Chapter 11) 


Characterstics 

Strengthening 

Mechanical properties of 

Mechanical properties 

of dislocations 

mechanisms 

iron-iron carbide alloys 

of martensite 

(Chapter 7) 

in metals 

(Chapter 10) 

(Chapter 10) 


(Chapter 7) 

Solid-solution / / 
strengthening / 
Slip systems-' 

/ 


Important Terms and Concepts 


cold working 

critical resolved shear stress 
dislocation density 
grain growth 
lattice strain 


recovery 

recrystallization 

recrystallization temperature 

resolved shear stress 

slip 


slip system 

solid-solution strengthening 
strain hardening 


REFERENCES 


Argon, A. S., Strengthening Mechanisms in Crystal 
Plasticity, Oxford University Press, New York, 
2008. 

Hirth, J. P., and J. Lothe, Theory of Dislocations, 2nd 
edition, Wiley-Interscience, New York, 1982. 
Reprinted by Krieger, Melbourne, FL, 1992. 

Hull, D., and D. J. Bacon, Introduction to Disloca¬ 
tions, 4th edition, Butterworth-Heinemann, 
Oxford, 2001. 


Read, W. T., Jr., Dislocations in Crystals, McGraw- 
Hill, New York, 1953. 

Weertman, J., and J. R. Weertman, Elementary Dis¬ 
location Theory, Macmillan, New York, 1964. 
Reprinted by Oxford University Press, New 
York, 1992. 


QUESTIONS AND PROBLEMS 


Basic Concepts 

Characteristics of Dislocations 

7.1 To provide some perspective on the dimen¬ 
sions of atomic defects, consider a metal spec¬ 
imen that has a dislocation density of 10 4 


mm -2 . Suppose that all the dislocations in 
1000 mm 3 (1 cm 3 ) were somehow removed 
and linked end to end. How far (in miles) 
would this chain extend? Now suppose that 
the density is increased to 10 10 mm -2 by cold 







230 * Chapter 7 / Dislocations and Strengthening Mechanisms 


working. What would be the chain length of 
dislocations in 1000 mm 3 of material? 

7.2 Consider two edge dislocations of opposite 
sign and having slip planes that are separated 
by several atomic distances as indicated in the 
following diagram. Briefly describe the defect 
that results when these two dislocations be¬ 
come aligned with each other. 


7.3 Is it possible for two screw dislocations of op¬ 
posite sign to annihilate each other? Explain 
your answer. 

7.4 For each of edge, screw, and mixed disloca¬ 
tions, cite the relationship between the direction 
of the applied shear stress and the direction 
of dislocation line motion. 

Slip Systems 

7.5 (a) Define a slip system. 

(b) Do all metals have the same slip system? 
Why or why not? 

7.6 (a) Compare planar densities (Section 3.11 
and Problem 3.54) for the (100), (110), and 
(111) planes for FCC. 

(b) Compare planar densities (Problem 3.55) 
for the (100), (110), and (111) planes for BCC. 

7.7 One slip system for the BCC crystal struc¬ 
ture is {110}(111). In a manner similar to 
Figure 7.6b, sketch a {110}-type plane for the 
BCC structure, representing atom positions 
with circles. Now, using arrows, indicate two 
different (111) slip directions within this 
plane. 

7.8 One slip system for the HCP crystal structure 
is {0001}(ll20>. In a manner similar to Figure 
7.6b, sketch a {0001}-type plane for the HCP 
structure and, using arrows, indicate three dif¬ 
ferent (ll20) slip directions within this plane. 
You may find Figure 3.8 helpful. 

7.9 Equations 7.1a and 7.1b, expressions for 
Burgers vectors for FCC and BCC crystal 
structures, are of the form 

b = — (uvw) 


where a is the unit cell edge length. Also, be¬ 
cause the magnitudes of these Burgers vec¬ 
tors may be determined from the following 
equation: 

I b | = | (u 2 + v 2 + w 2 ) 112 (7.10) 

determine values of |b| for aluminum and 
chromium. You may want to consult Table 3.1. 

7.10 (a) In the manner of Equations 7.1a, 7.1b, and 
7.1c, specify the Burgers vector for the simple 
cubic crystal structure. Its unit cell is shown 
in Figure 3.24. Also, simple cubic is the crys¬ 
tal structure for the edge dislocation of Fig¬ 
ure 4.3, and for its motion as presented in 
Figure 7.1. You may also want to consult the 
answer to Concept Check 7.1. 

(b) On the basis of Equation 7.10, formulate 
an expression for the magnitude of the Burgers 
vector, |b|, for simple cubic. 

Slip in Single Crystals 

7.11 Sometimes cos0 cosX in Equation 7.2 is 
termed the Schmid factor. Determine the 
magnitude of the Schmid factor for an FCC 
single crystal oriented with its [100] direction 
parallel to the loading axis. 

7.12 Consider a metal single crystal oriented such 
that the normal to the slip plane and the slip 
direction are at angles of 43.1° and 47.9°, re¬ 
spectively, with the tensile axis. If the critical 
resolved shear stress is 20.7 MPa (3000 psi), 
will an applied stress of 45 MPa (6500 psi) 
cause the single crystal to yield? If not, what 
stress will be necessary? 

7.13 A single crystal of aluminum is oriented for a 
tensile test such that its slip plane normal 
makes an angle of 28.1° with the tensile axis. 
Three possible slip directions make angles of 
62.4°, 72.0°, and 81.1° with the same tensile 
axis. 

(a) Which of these three slip directions is 
most favored?
