Repository: axyco2004-cyber/axyco2004-cyber-chemistry-chatbot-rgb

# 🧪 Chemistry Chatbot

An interactive Java-based chatbot application that helps students learn chemistry by answering questions about various chemistry topics.

## 📖 About

Chemistry Chatbot is an educational tool that provides instant answers to chemistry questions. It uses a comprehensive knowledge base covering key chemistry concepts and employs intelligent keyword matching to understand and respond to student queries.

### Sample Interaction

```
💬 You: What is an atom?
🤖 Bot: An atom is the smallest unit of matter that retains the properties 
of an element. It consists of a nucleus containing protons and neutrons, 
surrounded by electrons in energy levels or shells.

💬 You: topics

File: materials-science-textbook.txt (part 16 of 63)
MATERIALS SCIENCE AND ENGINEERING 
(b) If plastic deformation begins at a tensile 
stress of 1.95 MPa (280 psi), determine the 
critical resolved shear stress for aluminum. 

7.14 Consider a single crystal of silver oriented 
such that a tensile stress is applied along a 
[001] direction. If slip occurs on a (111) plane 






Questions and Problems * 231 


and in a [101] direction, and is initiated at an 
applied tensile stress of 1.1 MPa (160 psi), 
compute the critical resolved shear stress. 

7.15 A single crystal of a metal that has the FCC 
crystal structure is oriented such that a ten¬ 
sile stress is applied parallel to the [110] di¬ 
rection. If the critical resolved shear stress for 
this material is 1.75 MPa, calculate the mag¬ 
nitude^) of applied stress(es) necessary to 
cause slip to occur on the (111) plane in each 
of the [1T0], [10T] and [Oil] directions. 

7.16 (a) A single crystal of a metal that has the 
BCC crystal structure is oriented such that a 
tensile stress is applied in the [010] direction. 
If the magnitude of this stress is 2.75 MPa, 
compute the resolved shear stress in the [Til] 
direction on each of the (110) and (101) 
planes. 

(b) On the basis of these resolved shear stress val¬ 
ues, which slip system(s) is (are) most favor¬ 
ably oriented? 

7.17 Consider a single crystal of some hypotheti¬ 
cal metal that has the FCC crystal structure 
and is oriented such that a tensile stress is ap¬ 
plied along a [T02] direction. If slip occurs on 
a (111) plane and in a [T01] direction, com¬ 
pute the stress at which the crystal yields if its 
critical resolved shear stress is 3.42 MPa. 

7.18 The critical resolved shear stress for iron is 27 
MPa (4000 psi). Determine the maximum 
possible yield strength for a single crystal of 
Fe pulled in tension. 

Deformation by Twinning 

7.19 List four major differences between defor¬ 
mation by twinning and deformation by slip 
relative to mechanism, conditions of occur¬ 
rence, and final result. 

Strengthening by Grain Size Reduction 

7.20 Briefly explain why small-angle grain bound¬ 
aries are not as effective in interfering with 
the slip process as are high-angle grain bound¬ 
aries. 

7.21 Briefly explain why HCP metals are typically 
more brittle than FCC and BCC metals. 

7.22 Describe in your own words the three strength¬ 
ening mechanisms discussed in this chapter 
(i.e., grain size reduction, solid-solution streng¬ 


thening, and strain hardening). Be sure to 
explain how dislocations are involved in each 
of the strengthening techniques. 

7.23 (a) From the plot of yield strength versus 
(grain diameter) _1/2 for a 70 Cu-30 Zn car¬ 
tridge brass, Figure 7.15, determine values for 
the constants cr 0 and k y in Equation 7.7. 

(b) Now predict the yield strength of this 
alloy when the average grain diameter is 
1.0 X 10 -3 mm. 

7.24 The lower yield point for an iron that has an 
average grain diameter of 5 X 10 -2 mm is 135 
MPa (19,500 psi). At a grain diameter of 8 X 
10 -3 mm, the yield point increases to 260 MPa 
(37,500 psi). At what grain diameter will the 
lower yield point be 205 MPa (30,000 psi)? 

7.25 If it is assumed that the plot in Figure 7.15 is 
for noncold-worked brass, determine the 
grain size of the alloy in Figure 7.19; assume 
its composition is the same as the alloy in Fig¬ 
ure 7.15. 

Solid-Solution Strengthening 

7.26 In the manner of Figures 7.17 b and 7.18Z?, in¬ 
dicate the location in the vicinity of an edge 
dislocation at which an interstitial impurity 
atom would be expected to be situated. Now 
briefly explain in terms of lattice strains why 
it would be situated at this position. 

Strain Hardening 

121 (a) Show, for a tensile test, that 

%cw = (tTt) x 100 

if there is no change in specimen volume dur¬ 
ing the deformation process (i.e., A 0 l 0 = A d l d ). 

(b) Using the result of part (a), compute the 
percent cold work experienced by naval brass 
(the stress-strain behavior of which is shown 
in Figure 6.12) when a stress of 400 MPa 
(58,000 psi) is applied. 

7.28 Two previously undeformed cylindrical spec¬ 
imens of an alloy are to be strain hardened by 
reducing their cross-sectional areas (while 
maintaining their circular cross sections). For 
one specimen, the initial and deformed radii 
are 16 mm and 11 mm, respectively. The sec¬ 
ond specimen, with an initial radius of 12 mm, 



232 * Chapter 7 / Dislocations and Strengthening Mechanisms 


must have the same deformed hardness as the 
first specimen; compute the second speci¬ 
men’s radius after deformation. 

7.29 Two previously undeformed specimens of the 
same metal are to be plastically deformed by 
reducing their cross-sectional areas. One has 
a circular cross section, and the other is rec¬ 
tangular; during deformation the circular 
cross section is to remain circular, and the rec¬ 
tangular is to remain as such. Their original 
and deformed dimensions are as follows: 



Circular 

Rectangular 


(diameter ; mm) 

(mm) 

Original dimensions 

15.2 

125 X 175 

Deformed dimensions 

11.4 

75 X 200 


Which of these specimens will be the hardest 
after plastic deformation, and why? 

7.30 A cylindrical specimen of cold-worked cop¬ 
per has a ductility (%EL) of 25%. If its cold- 
worked radius is 10 mm (0.40 in.), what was 
its radius before deformation? 

7.31 (a) What is the approximate ductility (% EL) 
of a brass that has a yield strength of 275 MPa 
(40,000 psi)? 

(b) What is the approximate Brinell hardness 
of a 1040 steel having a yield strength of 690 
MPa (100,000 psi)? 

7.32 Experimentally, it has been observed for sin¬ 
gle crystals of a number of metals that the crit¬ 
ical resolved shear stress T crss is a function of 
the dislocation density p D as 



where t 0 and A are constants. For copper, the 
critical resolved shear stress is 2.10 MPa (305 
psi) at a dislocation density of 10 5 mm -2 . If it 
is known that the value of A for copper is 6.35 
X 10 -3 MPa*mm (0.92 psi*mm), compute 
T crss at a dislocation density of 10 7 mm -2 . 

Recovery 

Recrystailization 

Grain Growth 

7.33 Briefly cite the differences between recovery 
and recrystailization processes. 

7.34 Estimate the fraction of recrystailization from 
the photomicrograph in Figure 7.21c. 


7.35 Explain the differences in grain structure for a 
metal that has been cold worked and one that 
has been cold worked and then recrystallized. 

7.36 (a) What is the driving force for recrystai¬ 
lization? 

(b) For grain growth? 

7.37 (a) From Figure 7.25, compute the length of 
time required for the average grain diameter 
to increase from 0.01 to 0.1 mm at 500°C for 
this brass material. 

(b) Repeat the calculation at 600°C. 

7.38 The average grain diameter for a brass mate¬ 
rial was measured as a function of time at 
650°C, which is shown in the following table 
at two different times: 


Time 

Grain Diameter 

(min) 

(mm) 

30 

3.9 x 10“ 2 

90 

6.6 X 1(T 2 


(a) What was the original grain diameter? 

(b) What grain diameter would you predict 
after 150 min at 650°C? 

7.39 An undeformed specimen of some alloy has 
an average grain diameter of 0.040 mm. You 
are asked to reduce its average grain diame¬ 
ter to 0.010 mm. Is this possible? If so, ex¬ 
plain the procedures you would use and name 
the processes involved. If it is not possible, 
explain why. 

7.40 Grain growth is strongly dependent on tem¬ 
perature (i.e., rate of grain growth increases 
with increasing temperature), yet tempera¬ 
ture is not explicitly given as a part of Equa¬ 
tion 7.9. 

(a) Into which of the parameters in this ex¬ 
pression would you expect temperature to be 
included? 

(b) On the basis of your intuition, cite an ex¬ 
plicit expression for this temperature de¬ 
pendence. 

7.41 An uncold-worked brass specimen of average 
grain size 0.008 mm has a yield strength of 160 
MPa (23,500 psi). Estimate the yield strength 
of this alloy after it has been heated to 600°C 
for 1000 s, if it is known that the value of k y 
is 12.0 MPa • mm 1/2 (1740 psi • mm 1/2 ). 








Design Problems * 233 


Spreadsheet Problem 

7.1SS For crystals having cubic symmetry, generate 
a spreadsheet that will allow the user to de¬ 


termine the angle between two crystallo 
graphic directions, given their directional in 
dices. 


DESIGN PROBLEMS 


Strain Hardening 

Recrystallization 

7.D1 Determine whether it is possible to cold work 
steel so as to give a minimum Brinell hard¬ 
ness of 225, and at the same time have a duc¬ 
tility of at least 12%EL. Justify your decision. 

7.D2 Determine whether it is possible to cold work 
brass so as to give a minimum Brinell hard¬ 
ness of 120 and at the same time have a duc¬ 
tility of at least 20% EL. Justify your decision. 

7.D3 A cylindrical specimen of cold-worked steel 
has a Brinell hardness of 250. 

(a) Estimate its ductility in percent elonga¬ 
tion. 

(b) If the specimen remained cylindrical dur¬ 
ing deformation and its original radius was 
5 mm (0.20 in.), determine its radius after 
deformation. 

7.D4 It is necessary to select a metal alloy for an 
application that requires a yield strength of 
at least 345 MPa (50,000 psi) while main¬ 
taining a minimum ductility (%EL) of 20%. 
If the metal may be cold worked, decide 
which of the following are candidates: cop¬ 
per, brass, and a 1040 steel. Why? 

7.D5 A cylindrical rod of 1040 steel originally 15.2 
mm (0.60 in.) in diameter is to be cold 


worked by drawing; the circular cross section 
will be maintained during deformation. A 
cold-worked tensile strength in excess of 840 
MPa (122,000 psi) and a ductility of at least 
12% EL are desired. Furthermore, the final 
diameter must be 10 mm (0.40 in.). Explain 
how this may be accomplished. 

7.D6 A cylindrical rod of copper originally 16.0 mm 
(0.625 in.) in diameter is to be cold worked 
by drawing; the circular cross section will be 
maintained during deformation. A cold- 
worked yield strength in excess of 250 MPa 
(36,250 psi) and a ductility of at least 12%EL 
are desired. Furthermore, the final diameter 
must be 11.3 mm (0.445 in.). Explain how this 
may be accomplished. 

7.D7 A cylindrical 1040 steel rod having a mini¬ 
mum tensile strength of 865 MPa (125,000 
psi), a ductility of at least 10%EL, and a fi¬ 
nal diameter of 6.0 mm (0.25 in.) is desired. 
Some 7.94 mm (0.313 in.) diameter 1040 steel 
stock, which has been cold worked 20%, is 
available. Describe the procedure you would 
follow to obtain this material. Assume that 
1040 steel experiences cracking at 40%CW. 



chapter o Failure 




u 

I I ave you ever experienced 
the aggravation of having to 
expend considerable effort to 
tear open a small plastic package 
that contains nuts, candy, or 
some other confection? You 
probably have also noticed when 


a small incision (or cut) has been (fr) 

made into an edge, as appears in photograph ( a ), that a minimal force is required to tear the package open. This phenomenon 
is related to one of the basic tenets of fracture mechanics: an applied tensile stress is amplified at the tip of a small incision 
or notch. 

The (b) photograph is of an oil tanker that fractured in a brittle manner as a result of the propagation of a crack completely 
around its girth. This crack started as some type of small notch or sharp flaw. As the tanker was buffeted about while at sea, 
resulting stresses became amplified at the tip of this notch or flaw to the degree that a crack formed and rapidly elongated, 
which ultimately led to complete fracture of the tanker. 

The (c) photograph is of a Boeing 737-200 commercial aircraft (Aloha Airlines flight 243) that experienced an 
explosive decompression and structural failure on April 28, 1988. An investigation of the accident concluded the cause was 
metal fatigue that was aggravated by crevice corrosion (Section 17.7) inasmuch as the plane operated in a coastal (humid and 

salty) environment. Stress cycling of the 
fuselage resulted from compression and 
decompression of the cabin chamber during 
short hop flights. A properly executed main¬ 
tenance program by the airline would have 
detected the fatigue damage and prevented 
this accident. (Photograph of the oil tanker 
by Neal Boenzi. Reprinted with permission 
from The New York Times. Photograph of 
the Boeing 737-200 courtesy of Star 
Bulletin I Dennis Oda/© AP/Wide World 

Photos.) 

(c) 


234 • 















WHY STUDY Failure? 


The design of a component or structure often calls 
upon the engineer to minimize the possibility of fail¬ 
ure. Thus, it is important to understand the mechanics 
of the various failure modes—fracture, fatigue, and 


creep—and, in addition, be familiar with appropriate 
design principles that may be employed to prevent 
in-service failures. 


Learning Objectives 

After studying this chapter you should be able to do the following: 


1. Describe the mechanism of crack propagation 
for both ductile and brittle modes of fracture. 

2. Explain why the strengths of brittle materials 
are much lower than predicted by theoretical 
calculations. 

3. Define fracture toughness in terms of (a) a 
brief statement and (b) an equation; define all 
parameters in this equation. 

4. Make a distinction between fracture toughness 
and plane strain fracture toughness. 

5. Name and describe the two impact fracture 
testing techniques. 


6. Define fatigue and specify the conditions under 
which it occurs. 

7. From a fatigue plot for some material, deter¬ 
mine (a) the fatigue lifetime (at a specified 
stress level) and (b) the fatigue strength (at a 
specified number of cycles). 

8. Define creep and specify the conditions under 
which it occurs. 

9. Given a creep plot for some material, determine 
(a) the steady-state creep rate and (b) the 
rupture lifetime. 


8.1 INTRODUCTION 

The failure of engineering materials is almost always an undesirable event for sev¬ 
eral reasons; these include human lives that are put in jeopardy, economic losses, and 
interference with the availability of products and services. Even though the causes 
of failure and the behavior of materials may be known, prevention of failures is dif¬ 
ficult to guarantee. The usual causes are improper materials selection and process¬ 
ing and inadequate design of the component or its misuse. Also, damage can occur 
to structural parts during service, and regular inspection and repair or replacement 
are critical to safe design. It is the responsibility of the engineer to anticipate and 
plan for possible failure and, in the event that failure does occur, to assess its cause 
and then take appropriate preventive measures against future incidents. 

The following topics are addressed in this chapter: simple fracture (both ductile 
and brittle modes), fundamentals of fracture mechanics, fracture toughness testing, 
the ductile-to-brittle transition, fatigue, and creep. These discussions include failure 
mechanisms, testing techniques, and methods by which failure may be prevented or 
controlled. 


Concept 


Check 8.1 


Cite two situations in which the possibility of failure is part of the design of a com¬ 
ponent or product. 


[The answer may be found at www.wiley.com/college/callister (Student Companion Site).] 


• 235 







236 * Chapter 8 / Failure 

Fracture 


8.2 FUNDAMENTALS OF FRACTURE 

Simple fracture is the separation of a body into two or more pieces in response to 
an imposed stress that is static (i.e., constant or slowly changing with time) and at 
temperatures that are low relative to the melting temperature of the material. Frac¬ 
ture can also occur from fatigue (when cyclic stresses are imposed) and creep (time- 
dependent deformation, normally at elevated temperatures); the topics of fatigue 
and creep are covered later in this chapter (Sections 8.7 through 8.15). Although ap¬ 
plied stresses may be tensile, compressive, shear, or torsional (or combinations of 
these), the present discussion will be confined to fractures that result from uniaxial 
ductile, brittle tensile loads. For metals, two fracture modes are possible: ductile and brittle. Classi- 

fracture fication is based on the ability of a material to experience plastic deformation. 

Ductile metals typically exhibit substantial plastic deformation with high energy 
absorption before fracture. On the other hand, there is normally little or no plastic 
deformation with low energy absorption accompanying a brittle fracture. The ten¬ 
sile stress-strain behaviors of both fracture types may be reviewed in Figure 6.13. 

Ductile and brittle are relative terms; whether a particular fracture is one mode 
or the other depends on the situation. Ductility may be quantified in terms of per¬ 
cent elongation (Equation 6.11) and percent reduction in area (Equation 6.12). Fur¬ 
thermore, ductility is a function of temperature of the material, the strain rate, and 
the stress state. The disposition of normally ductile materials to fail in a brittle man¬ 
ner is discussed in Section 8.6. 

Any fracture process involves two steps—crack formation and propagation— 
in response to an imposed stress. The mode of fracture is highly dependent on the 
mechanism of crack propagation. Ductile fracture is characterized by extensive plas¬ 
tic deformation in the vicinity of an advancing crack. Furthermore, the process pro¬ 
ceeds relatively slowly as the crack length is extended. Such a crack is often said to 
be stable. That is, it resists any further extension unless there is an increase in the 
applied stress. In addition, there will ordinarily be evidence of appreciable gross de¬ 
formation at the fracture surfaces (e.g., twisting and tearing). On the other hand, 
for brittle fracture, cracks may spread extremely rapidly, with very little accompa¬ 
nying plastic deformation. Such cracks may be said to be unstable , and crack prop¬ 
agation, once started, will continue spontaneously without an increase in magnitude 
of the applied stress. 

Ductile fracture is almost always preferred to brittle for two reasons. First, 
brittle fracture occurs suddenly and catastrophically without any warning; this is 
a consequence of the spontaneous and rapid crack propagation. On the other 
hand, for ductile fracture, the presence of plastic deformation gives warning that 
failure is imminent, allowing preventive measures to be taken. Second, more strain 
energy is required to induce ductile fracture inasmuch as these materials are gen¬ 
erally tougher. Under the action of an applied tensile stress, many metal alloys 
are ductile, whereas ceramics are typically brittle, and polymers may exhibit a 
range of behaviors. 

8.3 DUCTILE FRACTURE 

Ductile fracture surfaces will have their own distinctive features on both macro¬ 
scopic and microscopic levels. Figure 8.1 shows schematic representations for two 
characteristic macroscopic fracture profiles. The configuration shown in Figure 8.1 a 
is found for extremely soft metals, such as pure gold and lead at room temperature, 





8.3 Ductile Fracture * 237 


Figure 8.1 (a) Highly ductile fracture in 
which the specimen necks down to a point. 
( b) Moderately ductile fracture after some 
necking, (c) Brittle fracture without any 
plastic deformation. 


ft 

(a) (b) (c) 





and other metals, polymers, and inorganic glasses at elevated temperatures. These 
highly ductile materials neck down to a point fracture, showing virtually 100% 
reduction in area. 

The most common type of tensile fracture profile for ductile metals is that rep¬ 
resented in Figure 8.1 b, where fracture is preceded by only a moderate amount of 
necking. The fracture process normally occurs in several stages (Figure 8.2). First, af¬ 
ter necking begins, small cavities, or microvoids, form in the interior of the cross sec¬ 
tion, as indicated in Figure 8.2 b. Next, as deformation continues, these microvoids 
enlarge, come together, and coalesce to form an elliptical crack, which has its long 
axis perpendicular to the stress direction. The crack continues to grow in a direction 
parallel to its major axis by this micro void coalescence process (Figure 8.2c). Finally, 
fracture ensues by the rapid propagation of a crack around the outer perimeter of 
the neck (Figure 8.2 d), by shear deformation at an angle of about 45° with the ten¬ 
sile axis—this is the angle at which the shear stress is a maximum. Sometimes a frac¬ 
ture having this characteristic surface contour is termed a cup-and-cone fracture 
because one of the mating surfaces is in the form of a cup, the other like a cone. In 
this type of fractured specimen (Figure 8.3a), the central interior region of the surface 
has an irregular and fibrous appearance, which is indicative of plastic deformation. 



Figure 8.2 Stages in the cup-and-cone 
fracture. ( a ) Initial necking. ( b ) Small 
cavity formation, (c) Coalescence of 
cavities to form a crack. ( d ) Crack 
propagation. ( e ) Final shear fracture at a 
45° angle relative to the tensile direction. 
(From K. M. Ralls, T. H. Courtney, and 
J. Wulff, Introduction to Materials Science 
and Engineering, p. 468. Copyright © 

1976 by John Wiley & Sons, New York. 
Reprinted by permission of John Wiley & 
Sons, Inc.) 






















238 * Chapter 8 / Failure 


Figure 8.3 (a) Cup- 
and-cone fracture in 
aluminum. 
(b ) Brittle fracture 
in a mild steel. 



Fractographic Studies 

Much more detailed information regarding the mechanism of fracture is available 
from microscopic examination, normally using scanning electron microscopy. Stud¬ 
ies of this type are termed fractographic. The scanning electron microscope is pre¬ 
ferred for fractographic examinations because it has a much better resolution and 
depth of field than does the optical microscope; these characteristics are necessary 
to reveal the topographical features of fracture surfaces. 

When the fibrous central region of a cup-and-cone fracture surface is examined 
with the electron microscope at a high magnification, it will be found to consist of nu¬ 
merous spherical “dimples” (Figure 8.4a); this structure is characteristic of fracture re¬ 
sulting from uniaxial tensile failure. Each dimple is one half of a microvoid that formed 
and then separated during the fracture process. Dimples also form on the 45° shear lip 
of the cup-and-cone fracture. However, these will be elongated or C-shaped, as shown 
in Figure 8.4Z?. This parabolic shape may be indicative of shear failure. Furthermore, 
other microscopic fracture surface features are also possible. Fractographs such as those 
shown in Figures 8.4a and 8.4Z? provide valuable information in the analyses of frac¬ 
ture, such as the fracture mode, the stress state, and the site of crack initiation. 1 



Figure 8.4 (a) Scanning electron fractograph showing spherical dimples characteristic of 
ductile fracture resulting from uniaxial tensile loads. 3300X. ( b ) Scanning electron 
fractograph showing parabolic-shaped dimples characteristic of ductile fracture resulting 
from shear loading. 5000 X. (From R. W. Hertzberg, Deformation and Fracture Mechanics 
of Engineering Materials, 3rd edition. Copyright © 1989 by John Wiley & Sons, New York. 
Reprinted by permission of John Wiley & Sons, Inc.) 



1 Web Module M, “Investigation of Engineering Failures,” discusses how fractographic 
studies are used in failure analyses to reveal causes of failure. 










8.4 Brittle Fracture • 239 


8.4 BRITTLE FRACTURE 

Brittle fracture takes place without any appreciable deformation and by rapid crack 
propagation. The direction of crack motion is very nearly perpendicular to the di¬ 
rection of the applied tensile stress and yields a relatively flat fracture surface, as 
indicated in Figure 8.1c. 

Fracture surfaces of materials that failed in a brittle manner will have their own 
distinctive patterns; any signs of gross plastic deformation will be absent. For ex¬ 
ample, in some steel pieces, a series of V-shaped “chevron” markings may form near 
the center of the fracture cross section that point back toward the crack initiation 
site (Figure 8.5a). Other brittle fracture surfaces contain lines or ridges that radiate 
from the origin of the crack in a fanlike pattern (Figure 8.56). Often, both of these 



(b) 


Figure 8.5 (a) Photograph showing V-shaped “chevron” markings characteristic of brittle 

fracture. Arrows indicate origin of crack. Approximately actual size. ( b ) Photograph of a 
brittle fracture surface showing radial fan-shaped ridges. Arrow indicates origin of crack. 
Approximately 2X. [(a) From R. W. Hertzberg, Deformation and Fracture Mechanics of 
Engineering Materials, 3rd edition. Copyright © 1989 by John Wiley & Sons, New York. 
Reprinted by permission of John Wiley & Sons, Inc. Photograph courtesy of Roger Slutter, 
Lehigh University. ( b ) Reproduced with permission from D. J. Wulpi, Understanding How 
Components Fail, American Society for Metals, Materials Park, OH, 1985.] 



240 * Chapter 8 


transgranular 

fracture 


/ Failure 


SEM Micrograph 

l 


Grains Path of crack propagation 



Figure 8.6 ( a ) Schematic cross- 
section profile showing crack 
propagation through the interior 
of grains for transgranular 
fracture. ( b ) Scanning electron 
fractograph of ductile cast iron 
showing a transgranular fracture 
surface. Magnification unknown. 
[Figure ( b ) from V. J. Colangelo 
and F. A. Heiser, Analysis of 
Metallurgical Failures, 2nd 
edition. Copyright © 1987 by 
John Wiley & Sons, New York. 
Reprinted by permission of John 
Wiley & Sons, Inc.] 



marking patterns will be sufficiently coarse to be discerned with the naked eye. For 
very hard and fine-grained metals, there will be no discernible fracture pattern. Brit¬ 
tle fracture in amorphous materials, such as ceramic glasses, yields a relatively shiny 
and smooth surface. 

For most brittle crystalline materials, crack propagation corresponds to the 
successive and repeated breaking of atomic bonds along specific crystallographic 
planes (Figure 8.6 a); such a process is termed cleavage . This type of fracture is said 
to be transgranular (or transcrystalline), because the fracture cracks pass through 





8.4 Brittle Fracture • 241 


intergranular 

fracture 


SEM Micrograph 

l 


Grain boundaries Path of crack propagation 



Figure 8.7 ( a ) Schematic cross- 
section profile showing crack 
propagation along grain 
boundaries for intergranular 
fracture. (6) Scanning electron 
fractograph showing an 
intergranular fracture surface. 
50X. [Figure ( b ) reproduced 
with permission from ASM 
Handbook, Vol. 12, Fractography, 
ASM International, Materials 
Park, OH, 1987.] 



the grains. Microscopically, the fracture surface may have a grainy or faceted tex¬ 
ture (Figure 8.36), as a result of changes in orientation of the cleavage planes from 
grain to grain. This cleavage feature is shown at a higher magnification in the scan¬ 
ning electron micrograph of Figure 8.66. 

In some alloys, crack propagation is along grain boundaries (Figure 8.7 a); 
this fracture is termed intergranular. Figure 8.76 is a scanning electron micro¬ 
graph showing a typical intergranular fracture, in which the three-dimensional 





242 * Chapter 8 / Failure 


nature of the grains may be seen. This type of fracture normally results subse¬ 
quent to the occurrence of processes that weaken or embrittle grain boundary 
regions. 

8.5 PRINCIPLES OF FRACTURE MECHANICS 

Brittle fracture of normally ductile materials, such as that shown in the chapter¬ 
opening photograph (of the oil barge) for this chapter, has demonstrated the need 
for a better understanding of the mechanisms of fracture. Extensive research 

fracture mechanics endeavors over the past century have led to the evolution of the field of fracture 
mechanics. This subject allows quantification of the relationships between material 
properties, stress level, the presence of crack-producing flaws, and crack propaga¬ 
tion mechanisms. Design engineers are now better equipped to anticipate, and thus 
prevent, structural failures. The present discussion centers on some of the funda¬ 
mental principles of the mechanics of fracture. 

Stress Concentration 

The measured fracture strengths for most materials are significantly lower than 
those predicted by theoretical calculations based on atomic bonding energies. 
This discrepancy is explained by the presence of microscopic flaws or cracks that 
always exist under normal conditions at the surface and within the interior of a 
body of material. These flaws are a detriment to the fracture strength because 
an applied stress may be amplified or concentrated at the tip, the magnitude of 
this amplification depending on crack orientation and geometry. This phenome¬ 
non is demonstrated in Figure 8.8, a stress profile across a cross section con¬ 
taining an internal crack. As indicated by this profile, the magnitude of this 
localized stress diminishes with distance away from the crack tip. At positions 
far removed, the stress is just the nominal stress <x 0 , or the applied load divided 



^0 

Figure 8.8 {a) The geometry of surface and internal cracks. ( b ) Schematic stress profile 

along the line X-X' in ( a ), demonstrating stress amplification at crack tip positions. 

















8.5 Principles of Fracture Mechanics * 243 


stress raiser 


For tensile loading, 
computation of 
maximum stress at 
a crack tip 


Critical stress for 
crack propagation in 
a brittle material 


by the specimen cross-sectional area (perpendicular to this load). Because of 
their ability to amplify an applied stress in their locale, these flaws are some¬ 
times called stress raisers. 

If it is assumed that a crack is similar to an elliptical hole through a plate and 
is oriented perpendicular to the applied stress, the maximum stress, <x m , occurs at 
the crack tip and may be approximated by 


(7 


m 



( 8 . 1 ) 


where <t 0 is the magnitude of the nominal applied tensile stress, p t is the radius of 
curvature of the crack tip (Figure 8.8a), and a represents the length of a surface 
crack, or half of the length of an internal crack. For a relatively long microcrack 
that has a small tip radius of curvature, the factor (alp t ) 112 may be very large. This 
will yield a value of <j m that is many times the value of <x 0 . 

Sometimes the ratio cr m la 0 is denoted as the stress concentration factor K t \ 


cr n 


K t = —= 2 



( 8 . 2 ) 


which is simply a measure of the degree to which an external stress is amplified at 
the tip of a crack. 

By way of comment, it should be said that stress amplification is not restricted 
to these microscopic defects; it may occur at macroscopic internal discontinuities 
(e.g., voids or inclusions), at sharp corners, scratches, and notches. 

Furthermore, the effect of a stress raiser is more significant in brittle than in 
ductile materials. For a ductile metal, plastic deformation ensues when the maxi¬ 
mum stress exceeds the yield strength. This leads to a more uniform distribution 
of stress in the vicinity of the stress raiser and to the development of a maximum 
stress concentration factor less than the theoretical value. Such yielding and stress 
redistribution do not occur to any appreciable extent around flaws and disconti¬ 
nuities in brittle materials; therefore, essentially the theoretical stress concentra¬ 
tion will result. 

Using principles of fracture mechanics, it is possible to show that the critical stress 
cr c required for crack propagation in a brittle material is described by the expression 


where 



(8.3) 


E = modulus of elasticity 

y s = specific surface energy 

a = one-half the length of an internal crack 

All brittle materials contain a population of small cracks and flaws that have a 
variety of sizes, geometries, and orientations. When the magnitude of a tensile stress 
at the tip of one of these flaws exceeds the value of this critical stress, a crack forms 
and then propagates, which results in fracture. Very small and virtually defect-free 
metallic and ceramic whiskers have been grown with fracture strengths that ap¬ 
proach their theoretical values. 



244 * Chapter 8 / Failure 


EXAMPLE PROBLEM 8.1 


Maximum Flaw Length Computation 

A relatively large plate of a glass is subjected to a tensile stress of 40 MPa. If 
the specific surface energy and modulus of elasticity for this glass are 0.3 J/m 2 
and 69 GPa, respectively, determine the maximum length of a surface flaw 
that is possible without fracture. 

Solution 

To solve this problem it is necessary to employ Equation 8.3. Rearrangement 
of this expression such that a is the dependent variable, and realizing that 
cr = 40 MPa, y s = 0.3 J/m 2 , and E = 69 GPa, leads to 

2Ey s 


(2)(69 X 10 9 N/m 2 )(0.3 N/m) 

7t(40 X 10 6 N/m 2 ) 2 

= 8.2 X 10“ 6 m = 0.0082 mm = 8.2 /im 


Fracture toughness — 
dependence on 
critical stress for 
crack propagation 
and crack length 

fracture toughness 


Fracture Toughness 

Furthermore, using fracture mechanical principles, an expression has been developed 
that relates this critical stress for crack propagation ( cr c ) and crack length ( a ) as 

K c = Ya c V^a (8.4) 

In this expression K c is the fracture toughness, a property that is a measure of a 
material’s resistance to brittle fracture when a crack is present. Worth noting is that 
K c has the unusual units of MPaVm or psiVirn (alternatively, ksiVnu). Further¬ 
more, Y is a dimensionless parameter or function that depends on both crack and 
specimen sizes and geometries as well as the manner of load application. 

Relative to this Y parameter, for planar specimens containing cracks that are 
much shorter than the specimen width, Y has a value of approximately unity. For 
example, for a plate of infinite width having a through-thickness crack (Figure 8.9a), 


t t 



Figure 8.9 Schematic 
representations of (a) an 
interior crack in a plate of 
infinite width and ( b ) an 
edge crack in a plate of 
semi-infinite width. 








8.5 Principles of Fracture Mechanics * 245 


Figure 8.10 The 

three modes of crack 
surface displacement. 
(a) Mode I, opening 
or tensile mode; ( b ) 
mode II, sliding 
mode; and (c) mode 
III, tearing mode. 


plane strain 


plane strain fracture 
toughness 

Plane strain fracture 
toughness for mode I 
crack surface 
displacement 





Y = 1.0, whereas for a plate of semi-infinite width containing an edge crack of 
length a (Figure 8.9 b), Y = 1.1. Mathematical expressions for V have been deter¬ 
mined for a variety of crack-specimen geometries; these expressions are often rela¬ 
tively complex. 

For relatively thin specimens, the value of K c will depend on specimen thick¬ 
ness. However, when specimen thickness is much greater than the crack dimen¬ 
sions, K c becomes independent of thickness; under these conditions a condition 
of plane strain exists. By plane strain we mean that when a load operates on a 
crack in the manner represented in Figure 8.9a, there is no strain component 
perpendicular to the front and back faces. The K c value for this thick-specimen 
situation is known as the plane strain fracture toughness K Ic \ furthermore, it is 
also defined by 


K Ic = YaVmi (8.5) 

K Ic is the fracture toughness cited for most situations. The / (i.e., Roman numeral 
“one”) subscript for K Ic denotes that the plane strain fracture toughness is for mode 
I crack displacement, as illustrated in Figure 8.10a. 2 

Brittle materials, for which appreciable plastic deformation is not possible in 
front of an advancing crack, have low K Ic values and are vulnerable to catastrophic 
failure. On the other hand, K Ic values are relatively large for ductile materials. Frac¬ 
ture mechanics is especially useful in predicting catastrophic failure in materials 
having intermediate ductilities. Plane strain fracture toughness values for a number 
of different materials are presented in Table 8.1 (and Figure 1.6); a more extensive 
list of K Ic values is contained in Table B.5, Appendix B. 

The plane strain fracture toughness K Ic is a fundamental material property that 
depends on many factors, the most influential of which are temperature, strain rate, 
and microstructure. The magnitude of K Ic diminishes with increasing strain rate 
and decreasing temperature. Furthermore, an enhancement in yield strength 
wrought by solid solution or dispersion additions or by strain hardening generally 
produces a corresponding decrease in K Ic . Furthermore, K Ic normally increases with 
reduction in grain size as composition and other microstructural variables are main¬ 
tained constant. Yield strengths are included for some of the materials listed in 
Table 8.1. 


2 Two other crack displacement modes denoted by II and III and as illustrated in Figures 
8.10 b and 8.10c are also possible; however, mode I is most commonly encountered. 








246 * Chapter 8 / Failure 


Table 8.1 Room-Temperature Yield Strength and Plane Strain Fracture 
Toughness Data for Selected Engineering Materials 



Yield Strength 

K Ic 


Material 

MPa 

ksi 

MPaVm 

ksiVin. 


Metals 



Aluminum alloy 11 
(7075-T651) 

495 

72 

24 

22 

Aluminum alloy 11 
(2024-T3) 

345 

50 

44 

40 

Titanium alloy a 
(Ti-6A1-4V) 

910 

132 

55 

50 

Alloy steel a 

(4340 tempered @ 260°C) 

1640 

238 

50.0 

45.8 

Alloy steel a 

(4340 tempered @ 425°C) 

1420 206 

Ceramics 

87.4 

80.0 

Concrete 

— — 

0.2-1.4 

0.18-1.27 

Soda-lime glass 

— — 

0.7-0.8 

0.64-0.73 

Aluminum oxide 

Polymers 

2.7-5.0 

2.5-4.6 

Polystyrene 

(PS) 

25.0-69.0 

3.63-10.0 

0.7-1.1 

0.64-1.0 

Poly(methyl methacrylate) 
(PMMA) 

53.8-73.1 

7.8-10.6 

0.7-1.6 

0.64-1.5 

Polycarbonate 

(PC) 

62.1 

9.0 

2.2 

2.0 


Source: Reprinted with permission, Advanced Materials and Processes, ASM Interna¬ 
tional, © 1990. 


Several different testing techniques are used to measure K Ic ? Virtually any spec¬ 
imen size and shape consistent with mode I crack displacement may be utilized, 
and accurate values will be realized provided that the Y scale parameter in Equa¬ 
tion 8.5 has been properly determined. 

Design Using Fracture Mechanics 

According to Equations 8.4 and 8.5, three variables must be considered relative to 
the possibility for fracture of some structural component—namely, the fracture 
toughness ( K c ) or plane strain fracture toughness (K Ic ), the imposed stress (cr), and 
the flaw size (a) — assuming, of course, that Y has been determined. When design¬ 
ing a component, it is first important to decide which of these variables are con¬ 
strained by the application and which are subject to design control. For example, 
material selection (and hence K c or K Ic ) is often dictated by factors such as density 
(for lightweight applications) or the corrosion characteristics of the environment. 
Or, the allowable flaw size is either measured or specified by the limitations of avail¬ 
able flaw detection techniques. It is important to realize, however, that once any 
combination of two of the preceding parameters is prescribed, the third becomes 
fixed (Equations 8.4 and 8.5). For example, assume that K Ic and the magnitude of 


3 See, for example, ASTM Standard E 399, “Standard Test Method for Linear-Elastic 
Plane-Strain Fracture Toughness K Ic of Metallic Materials.” 








8.5 Principles of Fracture Mechanics * 247 
Table 8.2 A List of Several Common Nondestructive Testing (NDT) Techniques 


Technique 

Defect Location 

Defect Size 
Sensitivity (mm) 

Testing Location 

Scanning electron 
microscopy (SEM) 

Surface 

>0.001 

Laboratory 

Dye penetrant 

Surface 

0.025-0.25 

Laboratory/in-field 

Ultrasonics 

Subsurface 

>0.050 

Laboratory/in-field 

Optical microscopy 

Surface 

0.1-0.5 

Laboratory 

Visual inspection 

Surface 

>0.1 

Laboratory/in-field
