Repository: axyco2004-cyber/axyco2004-cyber-chemistry-chatbot-rgb

# 🧪 Chemistry Chatbot

An interactive Java-based chatbot application that helps students learn chemistry by answering questions about various chemistry topics.

## 📖 About

Chemistry Chatbot is an educational tool that provides instant answers to chemistry questions. It uses a comprehensive knowledge base covering key chemistry concepts and employs intelligent keyword matching to understand and respond to student queries.

### Sample Interaction

```
💬 You: What is an atom?
🤖 Bot: An atom is the smallest unit of matter that retains the properties 
of an element. It consists of a nucleus containing protons and neutrons, 
surrounded by electrons in energy levels or shells.

💬 You: topics

File: materials-science-textbook.txt (part 17 of 63)
MATERIALS SCIENCE AND ENGINEERING 
Acoustic emission 

Surface/subsurface 

>0.1 

Laboratory/in-field 

Radiography 

(x-ray/gamma ray) 

Subsurface 

>2% of specimen 
thickness 

Laboratory/in-field 


a are specified by application constraints; therefore, the design (or critical) stress cr c 
must be 


Computation of 
design stress 


. K 'c 

c Yv™ 


( 8 . 6 ) 


On the other hand, if stress level and plane strain fracture toughness are fixed by 
the design situation, then the maximum allowable flaw size a c is 

Computation of 
maximum allowable 
flaw length 


_! (KicY 

Uc 


(8.7) 


A number of nondestructive test (NDT) techniques have been developed that 
permit detection and measurement of both internal and surface flaws. 4 Such tech¬ 
niques are used to examine structural components that are in service for defects 
and flaws that could lead to premature failure; in addition, NDTs are used as a 
means of quality control for manufacturing processes. As the name implies, these 
techniques must not destroy the material/structure being examined. Furthermore, 
some testing methods must be conducted in a laboratory setting; others may be 
adapted for use in the field. Several commonly employed NDT techniques and their 
characteristics are listed in Table 8.2. 

One important example of the use of NDT is for the detection of cracks and 
leaks in the walls of oil pipelines in remote areas such as Alaska. Ultrasonic analy¬ 
sis is utilized in conjunction with a “robotic analyzer” that can travel relatively long 
distances within a pipeline. 




DESIGN EXAMPLE 8.1 


Material Specification for a Pressurized Spherical Tank 


Consider the thin-walled spherical tank of radius r and thickness t (Figure 8.11) 
that may be used as a pressure vessel. 


4 Sometimes the terms nondestructive evaluation (NDE) and nondestructive inspection 
(NDI) are also used for these techniques. 










248 


Chapter 8 / Failure 



<7 


Figure 8.11 Schematic 
diagram showing the 


cross section of a 
spherical tank that is 


subjected to an internal 
pressure p and that has 
a radial crack of length 
2 a in its wall. 


(a) One design of such a tank calls for yielding of the wall material prior to fail¬ 
ure as a result of the formation of a crack of critical size and its subsequent rapid 
propagation. Thus, plastic distortion of the wall may be observed and the pres¬ 
sure within the tank released before the occurrence of catastrophic failure. 
Consequently, materials having large critical crack lengths are desired. On the 
basis of this criterion, rank the metal alloys listed in Table B.5, Appendix B, as 
to critical crack size, from longest to shortest. 

(b) An alternative design that is also often utilized with pressure vessels is 
termed leak-before-break. Using principles of fracture mechanics, allowance is 
made for the growth of a crack through the thickness of the vessel wall prior to 
the occurrence of rapid crack propagation (Figure 8.11). Thus, the crack will com¬ 
pletely penetrate the wall without catastrophic failure, allowing for its detection 
by the leaking of pressurized fluid. With this criterion the critical crack length a c 
(i.e., one-half the total internal crack length) is taken to be equal to the pressure 
vessel thickness t. Allowance for a c = t instead of a c = t/2 ensures that fluid leak¬ 
age will occur prior to the buildup of dangerously high pressures. Using this 
criterion, rank the metal alloys in Table B.5, Appendix B as to the maximum 
allowable pressure. 

For this spherical pressure vessel, the circumferential wall stress a is a function 
of the pressure p in the vessel and the radius r and wall thickness t according to 


pr 


( 8 . 8 ) 


For both parts (a) and (b) assume a condition of plane strain. 

Solution 

(a) For the first design criterion, it is desired that the circumferential wall stress 
be less than the yield strength of the material. Substitution of a y for cr in Equa¬ 
tion 8.5 and incorporation of a factor of safety N leads to 



(8.9) 


where a c is the critical crack length. Solving for a c yields the following expression: 



( 8 . 10 ) 







8.5 Principles of Fracture Mechanics * 249 


Table 8.3 Ranking of Several Metal Alloys 
Relative to Critical Crack Length 
(Yielding Criterion) for a Thin- 
Walled Spherical Pressure Vessel 


Material \ cr y 


Medium carbon (1040) steel 

43.1 

AZ31B magnesium 

19.6 

2024 aluminum (T3) 

16.3 

Ti-5Al-2.5Sn titanium 

6.6 

4140 steel 

5.3 

(tempered @ 482°C) 

4340 steel 

3.8 

(tempered @ 425°C) 

Ti-6A1-4V titanium 

3.7 

17-7PH steel 

3.4 

7075 aluminum (T651) 

2.4 

4140 steel 

1.6 

(tempered @ 370°C) 

4340 steel 

0.93 

(tempered @ 260°C) 


Therefore, the critical crack length is proportional to the square of the K Ic -cr y 
ratio, which is the basis for the ranking of the metal alloys in Table B.5. The rank¬ 
ing is provided in Table 8.3, where it may be seen that the medium carbon (1040) 
steel with the largest ratio has the longest critical crack length, and, therefore, is 
the most desirable material on the basis of this criterion. 

(b) As stated previously, the leak-before-break criterion is just met when one- 
half of the internal crack length is equal to the thickness of the pressure vessel — 
that is, when a = t. Substitution of a = t into Equation 8.5 gives 

K Ic = YaV^t (8.11) 


and, from Equation 8.8, 



( 8 . 12 ) 


The stress is replaced by the yield strength, inasmuch as the tank should be designed 
to contain the pressure without yielding; furthermore, substitution of Equation 8.12 
into Equation 8.11, after some rearrangement, yields the following expression: 

2 

P = 


(Kf c 


Y z irr\ cr v 


(8.13) 


Hence, for some given spherical vessel of radius r, the maximum allowable pres¬ 
sure consistent with this leak-before-break criterion is proportional to K 2 Ic /o- y . 
The same several materials are ranked according to this ratio in Table 8.4; as may 
be noted, the medium carbon steel will contain the greatest pressures. 

Of the 11 metal alloys that are listed in Table B.5, the medium carbon steel 
ranks first according to both yielding and leak-before-break criteria. For these 
reasons, many pressure vessels are constructed of medium carbon steels, when 
temperature extremes and corrosion need not be considered. 







250 


Chapter 8 / Failure 


Table 8.4 Ranking of Several Metal Alloys 
Relative to Maximum Allowable 
Pressure (Leak-before-Break 
Criterion) for a Thin-Walled 
Spherical Pressure Vessel 


Material 

K 2, 

— ( MPam) 

<Ty 

Medium carbon (1040) steel 

11.2 

4140 steel 

6.1 

(tempered @ 482°C) 

Ti-5Al-2.5Sn titanium 

5.8 

2024 aluminum (T3) 

5.6 

4340 steel 

5.4 

(tempered @ 425°C) 

17-7PH steel 

4.4 

AZ31B magnesium 

3.9 

Ti-6A1-4V titanium 

3.3 

4140 steel 

2.4 

(tempered @ 370°C) 

4340 steel 

1.5 

(tempered @ 260°C) 

7075 aluminum (T651) 

1.2 


8.6 FRACTURE TOUGHNESS TESTING 



A number of different standardized tests have been devised to measure the frac¬ 
ture toughness values for structural materials. 5 In the United States these standard 
test methods are developed by ASTM. Procedures and specimen configurations for 
most tests are relatively complicated, and we will not attempt to provide detailed 
explanations. In brief, for each test type, the specimen (of specified geometry and 
size) contains a preexisting defect, usually a sharp crack that has been introduced. 
The test apparatus loads the specimen at a specified rate, and also measures load 
and crack displacement values. Data are subjected to analyses to ensure that they 
meet established criteria before the fracture toughness values are deemed accept¬ 
able. Most tests are for metals, but some have also been developed for ceramics, 
polymers, and composites. 


Impact Testing Techniques 

Prior to the advent of fracture mechanics as a scientific discipline, impact testing 
techniques were established so as to ascertain the fracture characteristics of mate¬ 
rials at high loading rates. It was realized that the results of laboratory tensile tests 
(at low loading rates) could not be extrapolated to predict fracture behavior. For 
example, under some circumstances normally ductile metals fracture abruptly and 
with very little plastic deformation under high loading rates. Impact test conditions 
were chosen to represent those most severe relative to the potential for fracture — 


5 For example: ASTM Standard E 561-05E1, “Standard Test Method for K-R Curve Deter¬ 
mination”; ASTM Standard E 1290-08, “Standard Test Method for Crack-Tip Opening 
Displacement (CTOD) Fracture Toughness Measurement”; and ASTM Standard E 1820-08, 
“Standard Test Method for Measurement of Fracture Toughness.” 







8.6 Fracture Toughness Testing * 251 


Charpy, Izod tests 
impact energy 


ductile-to-brittle 

transition 


namely, (1) deformation at a relatively low temperature, (2) a high strain rate (i.e., 
rate of deformation), and (3) a triaxial stress state (which may be introduced by the 
presence of a notch). 

Two standardized tests, 6 the Charpy and Izod, were designed and are still used 
to measure the impact energy (sometimes also termed notch toughness). The 
Charpy V-notch (CVN) technique is most commonly used in the United States. 
For both Charpy and Izod, the specimen is in the shape of a bar of square cross 
section, into which a V-notch is machined (Figure 8.12a). The apparatus for mak¬ 
ing V-notch impact tests is illustrated schematically in Figure 8.12 b. The load is ap¬ 
plied as an impact blow from a weighted pendulum hammer that is released from 
a cocked position at a fixed height h. The specimen is positioned at the base as 
shown. Upon release, a knife edge mounted on the pendulum strikes and fractures 
the specimen at the notch, which acts as a point of stress concentration for this 
high-velocity impact blow. The pendulum continues its swing, rising to a maximum 
height h', which is lower than h. The energy absorption, computed from the 
difference between h and h', is a measure of the impact energy. The primary dif¬ 
ference between the Charpy and Izod techniques lies in the manner of specimen 
support, as illustrated in Figure 8.12 b. Furthermore, these are termed impact tests 
in light of the manner of load application. Variables including specimen size and 
shape as well as notch configuration and depth influence the test results. 

Both plane strain fracture toughness and these impact tests have been used to 
determine the fracture properties of materials. The former are quantitative in na¬ 
ture, in that a specific property of the material is determined (i.e., K Ic ). The results 
of the impact tests, on the other hand, are more qualitative and are of little use for 
design purposes. Impact energies are of interest mainly in a relative sense and for 
making comparisons —absolute values are of little significance. Attempts have been 
made to correlate plane strain fracture toughnesses and CVN energies, with only 
limited success. Plane strain fracture toughness tests are not as simple to perform 
as impact tests; furthermore, equipment and specimens are more expensive. 

Ductile-to-Brittle Transition 

One of the primary functions of Charpy and Izod tests is to determine whether a 
material experiences a ductile-to-brittle transition with decreasing temperature and, 
if so, the range of temperatures over which it occurs. As may be noted in the chapter¬ 
opening photograph of the fractured oil tanker for this chapter, widely used steels can 
exhibit this ductile-to-brittle transition with disastrous consequences. The ductile- 
to-brittle transition is related to the temperature dependence of the measured 
impact energy absorption. This transition is represented for a steel by curve A in 
Figure 8.13. At higher temperatures the CVN energy is relatively large, in correla¬ 
tion with a ductile mode of fracture. As the temperature is lowered, the impact en¬ 
ergy drops suddenly over a relatively narrow temperature range, below which the 
energy has a constant but small value; that is, the mode of fracture is brittle. 

Alternatively, appearance of the failure surface is indicative of the nature of frac¬ 
ture and may be used in transition temperature determinations. For ductile fracture 
this surface appears fibrous or dull (or of shear character), as in the steel specimen 
of Figure 8.14 that was tested at 79°C. Conversely, totally brittle surfaces have a gran¬ 
ular (shiny) texture (or cleavage character) (the -59°C specimen, Figure 8.14). 


6 ASTM Standard E 23, “Standard Test Methods for Notched Bar Impact Testing of Metallic 
Materials.” 



252 * Chapter 8 / Failure 


Figure 8.12 

(a) Specimen used 
for Charpy and Izod 
impact tests. ( b ) A 
schematic drawing of 
an impact testing 
apparatus. The 
hammer is released 
from fixed height h 
and strikes the 
specimen; the energy 
expended in fracture 
is reflected in the 
difference between h 
and the swing height 
h '. Specimen 
placements for both 
Charpy and Izod 
tests are also shown. 
[Figure ( b ) adapted 
from H. W. Hayden, 
W. G. Moffatt, and 
J. Wulff, The Structure 
and Properties of 
Materials, Vol. Ill, 
Mechanical 
Behavior, p. 13. 
Copyright © 1965 by 
John Wiley & Sons, 
New York. 
Reprinted by 
permission of John 
Wiley & Sons, Inc.] 



Over the ductile-to-brittle transition, features of both types will exist (in Figure 8.14, 
displayed by specimens tested at -12°C, 4°C, 16°C, and 24°C). Frequently, the per¬ 
cent shear fracture is plotted as a function of temperature-curve B in Figure 8.13. 

For many alloys there is a range of temperatures over which the ductile-to-brittle 
transition occurs (Figure 8.13); this presents some difficulty in specifying a single 
ductile-to-brittle transition temperature. No explicit criterion has been established, 
and so this temperature is often defined as that temperature at which the CVN 
energy assumes some value (e.g., 20 J or 15 ft-lb f ), or corresponding to some given 




















8.6 Fracture Toughness Testing 


253 


Figure 8.13 

Temperature 
dependence of the 
Charpy V-notch 
impact energy (curve 
A) and percent shear 
fracture (curve B) 
for an A283 steel. 
(Reprinted from 
Welding Journal. 

Used by permission 
of the American 
Welding Society.) 


Temperature (°F) 


-40 0 40 80 120 160 200 240 280 



fracture appearance (e.g., 50% fibrous fracture). Matters are further complicated 
inasmuch as a different transition temperature may be realized for each of these cri¬ 
teria. Perhaps the most conservative transition temperature is that at which the frac¬ 
ture surface becomes 100% fibrous; on this basis, the transition temperature is 
approximately 110°C (230°F) for the steel alloy that is the subject of Figure 8.13. 

Structures constructed from alloys that exhibit this ductile-to-brittle behavior 
should be used only at temperatures above the transition temperature, to avoid brit¬ 
tle and catastrophic failure. Classic examples of this type of failure occurred, with 
disastrous consequences, during World War II when a number of welded transport 
ships, away from combat, suddenly and precipitously split in half. The vessels were 
constructed of a steel alloy that possessed adequate toughness according to room- 
temperature tensile tests. The brittle fractures occurred at relatively low ambient 
temperatures, at about 4°C (40°F), in the vicinity of the transition temperature 
of the alloy. Each fracture crack originated at some point of stress concentration, 
probably a sharp corner or fabrication defect, and then propagated around the entire 
girth of the ship. 


-59 -12 4 16 24 79 



Figure 8.14 Photograph of fracture surfaces of A36 steel Charpy V-notch specimens 
tested at indicated temperatures (in °C). (From R. W. Hertzberg, Deformation and Fracture 
Mechanics of Engineering Materials, 3rd edition, Fig. 9.6, p. 329. Copyright © 1989 by John 
Wiley & Sons, Inc., New York. Reprinted by permission of John Wiley & Sons, Inc.) 





254 * Chapter 8 / Failure 



Figure 8.15 Schematic curves for 
the three general types of impact 
energy-versus-temperature 
behavior. 


In addition to the ductile-to-brittle transition represented in Figure 8.13, two 
other general types of impact energy-versus-temperature behavior have been 
observed; these are represented schematically by the upper and lower curves of 
Figure 8.15. Here it may be noted that low-strength FCC metals (some aluminum 
and copper alloys) and most HCP metals do not experience a ductile-to-brittle tran¬ 
sition (corresponding to the upper curve of Figure 8.15), and retain high impact energies 
(i.e., remain tough) with decreasing temperature. For high-strength materials (e.g., 
high-strength steels and titanium alloys), the impact energy is also relatively insen¬ 
sitive to temperature (the lower curve of Figure 8.15); however, these materials are 
also very brittle, as reflected by their low impact energy values. And, of course, the 
characteristic ductile-to-brittle transition is represented by the middle curve of Fig¬ 
ure 8.15. As noted, this behavior is typically found in low-strength steels that have 
the BCC crystal structure. 

For these low-strength steels, the transition temperature is sensitive to both 
alloy composition and microstructure. For example, decreasing the average grain 
size results in a lowering of the transition temperature. Hence, refining the grain 
size both strengthens (Section 7.8) and toughens steels. In contrast, increasing the 
carbon content, while increasing the strength of steels, also raises the CVN transition 
of steels, as indicated in Figure 8.16. 


Figure 8.16 

Influence of carbon 
content on the 
Charpy V-notch 
energy-versus- 
temperature 
behavior for steel. 
(Reprinted with 
permission from 
ASM International, 
Materials Park, OH 
44073-9989, USA; 
J. A. Reinbolt and 
W. J. Harris, Jr., 
“Effect of Alloying 
Elements on Notch 
Toughness of 
Pearlitic Steels,” 
Transactions of 
ASM, Vol. 43,1951.) 


Temperature (°F) 

-200 0 200 400 











8.7 Cyclic Stresses * 255 


Most ceramics and polymers also experience a ductile-to-brittle transition. For 
ceramic materials, the transition occurs only at elevated temperatures, ordinarily in 
excess of 1000°C (1850°F). This behavior as related to polymers is discussed in 
Section 15.6. 


Fatigue 

fatigue Fatigue is a form of failure that occurs in structures subjected to dynamic and fluctu¬ 

ating stresses (e.g., bridges, aircraft, and machine components). Under these circum¬ 
stances it is possible for failure to occur at a stress level considerably lower than the 
tensile or yield strength for a static load. The term fatigue is used because this type of 
failure normally occurs after a lengthy period of repeated stress or strain cycling. Fa¬ 
tigue is important inasmuch as it is the single largest cause of failure in metals, esti¬ 
mated to comprise approximately 90% of all metallic failures; polymers and ceramics 
(except for glasses) are also susceptible to this type of failure. Furthermore, fatigue is 
catastrophic and insidious, occurring very suddenly and without warning. 

Fatigue failure is brittlelike in nature even in normally ductile metals, in that 
there is very little, if any, gross plastic deformation associated with failure. The 
process occurs by the initiation and propagation of cracks, and ordinarily the frac¬ 
ture surface is perpendicular to the direction of an applied tensile stress. 


8.7 CYCLIC STRESSES 


Mean stress for cyclic 
loading—dependence 
on maximum and 
minimum stress levels 

Computation of 
range of stress for 
cyclic loading 


Computation of 
stress amplitude for 
cyclic loading 


The applied stress may be axial (tension-compression), flexural (bending), or torsional 
(twisting) in nature. In general, three different fluctuating stress-time modes are pos¬ 
sible. One is represented schematically by a regular and sinusoidal time dependence 
in Figure 8.17a, wherein the amplitude is symmetrical about a mean zero stress level, 
for example, alternating from a maximum tensile stress (<x max ) to a minimum com¬ 
pressive stress (<x min ) of equal magnitude; this is referred to as a reversed stress cycle. 
Another type, termed repeated stress cycle , is illustrated in Figure 8.175; the maxima 
and minima are asymmetrical relative to the zero stress level. Finally, the stress level 
may vary randomly in amplitude and frequency, as exemplified in Figure 8.17c. 

Also indicated in Figure 8.175 are several parameters used to characterize the 
fluctuating stress cycle. The stress amplitude alternates about a mean stress <x m , de¬ 
fined as the average of the maximum and minimum stresses in the cycle, or 

%ax T CT m j n 

°m = -2- ( 8 * 14 ) 

Furthermore, the range of stress cr r is j ust the difference between <x max and cr min —namely, 

cr r — rr max c" m | n (8.15) 


Stress amplitude cr a is just one-half of this range of stress, or 


^"max ^"min 



(8.16) 


Finally, the stress ratio R is just the ratio of minimum and maximum stress amplitudes: 


Computation of 
stress ratio 


^"min 
^"max 


(8.17) 








256 


Chapter 8 / Failure 




Figure 8.17 Variation 
of stress with time that 
accounts for fatigue 
failures, (a) Reversed 
stress cycle, in which the 
stress alternates from a 
maximum tensile stress 
(+) to a maximum 
compressive stress (-) 
of equal magnitude. 

( b ) Repeated stress 
cycle, in which maximum 
and minimum stresses 
are asymmetrical 
relative to the zero- 
stress level; mean stress 
cr m , range of stress a n 
and stress amplitude cr a 
are indicated, (c) 
Random stress cycle. 



By convention, tensile stresses are positive and compressive stresses are negative. 
For example, for the reversed stress cycle, the value of R is -1. 



Check 8.2 


Make a schematic sketch of a stress-versus-time plot for the situation when the 
stress ratio R has a value of +1. 


[The answer may be found at www.wiley.com/college/callister (Student Companion Site).] 



Check 8.3 


Using Equations 8.16 and 8.17, demonstrate that increasing the value of the stress 
ratio R produces a decrease in stress amplitude a a . 


[The answer may be found at www.wiley.com/college/callister (Student Companion Site).] 






























8.8 The S-N Curve • 257 


8.8 THE S-N CURVE 

As with other mechanical characteristics, the fatigue properties of materials can be 
determined from laboratory simulation tests. 7 A test apparatus should be designed 
to duplicate as nearly as possible the service stress conditions (stress level, time fre¬ 
quency, stress pattern, etc.). A schematic diagram of a rotating-bending test appa¬ 
ratus, commonly used for fatigue testing, is shown in Figure 8.18; the compression 
and tensile stresses are imposed on the specimen as it is simultaneously bent and 
rotated. Tests are also frequently conducted using an alternating uniaxial tension- 
compression stress cycle. 

A series of tests are commenced by subjecting a specimen to the stress cy¬ 
cling at a relatively large maximum stress amplitude (<x ma x)> usually on the order 
of two-thirds of the static tensile strength; the number of cycles to failure is 
counted. This procedure is repeated on other specimens at progressively 
decreasing maximum stress amplitudes. Data are plotted as stress S versus the 
logarithm of the number N of cycles to failure for each of the specimens. The val¬ 
ues of S are normally taken as stress amplitudes ( cr a , Equation 8.16); on occasion, 
(7 ma x or <x min values may be used. 

Two distinct types of S-N behavior are observed, which are represented 
schematically in Figure 8.19. As these plots indicate, the higher the magnitude of 
the stress, the smaller the number of cycles the material is capable of sustaining be¬ 
fore failure. For some ferrous (iron base) and titanium alloys, the S-N curve (Fig¬ 
ure 8.19a) becomes horizontal at higher N values; or there is a limiting stress level, 
fatigue limit called the fatigue limit (also sometimes the endurance limit), below which fatigue 

failure will not occur. This fatigue limit represents the largest value of fluctuating 
stress that will not cause failure for essentially an infinite number of cycles. For 
many steels, fatigue limits range between 35% and 60% of the tensile strength. 

Most nonferrous alloys (e.g., aluminum, copper, magnesium) do not have a 
fatigue limit, in that the S-N curve continues its downward trend at increasingly 
greater A values (Figure 8.19Z?).Thus, fatigue will ultimately occur regardless of the 
magnitude of the stress. For these materials, the fatigue response is specified as 
fatigue strength fatigue strength, which is defined as the stress level at which failure will occur for 

some specified number of cycles (e.g., 10 7 cycles). The determination of fatigue 
strength is also demonstrated in Figure 8.19A 


Flexible coupling 



Load Load 


Figure 8.18 Schematic diagram of fatigue-testing apparatus for making rotating-bending 
tests. (From KEYSER, MATERIALS SCIENCE IN ENGINEERING, 4th, © 1986. Electr¬ 
onically reproduced by permission of Pearson Education, Inc., Upper Saddle River, New 
Jersey.) 


7 See ASTM Standard E 466, “Standard Practice for Conducting Force Controlled Constant 
Amplitude Axial Fatigue Tests of Metallic Materials,” and ASTM Standard E 468, “Standard 
Practice for Presentation of Constant Amplitude Fatigue Test Results for Metallic Materials.” 


















258 * Chapter 8 


fatigue life 


/ Failure 


Figure 8.19 Stress 
amplitude ( S ) 
versus logarithm of 
the number of 
cycles to fatigue 
failure (N) for 
(a) a material that 
displays a fatigue 
limit and ( b) a 
material that does 
not display a 
fatigue limit. 

10 3 10 4 10 5 10 6 10 7 10 8 10 9 10 10 

Cycles to failure, N 
(logarithmic scale) 

(a) 




Cycles to failure, N 
(logarithmic scale) 

(b) 


Another important parameter that characterizes a material’s fatigue behavior 
is fatigue life N f . It is the number of cycles to cause failure at a specified stress level, 
as taken from the S-N plot (Figure 8.19 b). 

Unfortunately, there always exists considerable scatter in fatigue data—that is, 
a variation in the measured N value for a number of specimens tested at the same 
stress level. This variation may lead to significant design uncertainties when fatigue 
life and/or fatigue limit (or strength) are being considered. The scatter in results is 
a consequence of the fatigue sensitivity to a number of test and material parame¬ 
ters that are impossible to control precisely. These parameters include specimen 
fabrication and surface preparation, metallurgical variables, specimen alignment in 
the apparatus, mean stress, and test frequency. 

Fatigue S-N curves similar to those shown in Figure 8.19 represent “best fit” 
curves that have been drawn through average-value data points. It is a little unset¬ 
tling to realize that approximately one-half of the specimens tested actually failed 
at stress levels lying nearly 25% below the curve (as determined on the basis of 
statistical treatments). 









8.9 Crack Initiation and Propagation 


259 


Figure 8.20 Fatigue 
S-N probability of 
failure curves for a 
7075-T6 aluminum 
alloy; P denotes the 
probability of 
failure. (From G. M. 
Sinclair and T. J. 
Dolan, Trans. AS ME, 
75,1953, p. 867. 
Reprinted with 
permission of the 
American Society of 
Mechanical 
Engineers.) 



Cycles to failure, N 
(logarithmic scale) 


Several statistical techniques have been developed to specify fatigue life and 
fatigue limit in terms of probabilities. One convenient way of representing data 
treated in this manner is with a series of constant probability curves, several of which 
are plotted in Figure 8.20. The P value associated with each curve represents the 
probability of failure. For example, at a stress of 200 MPa (30,000 psi), we would 
expect 1% of the specimens to fail at about 10 6 cycles and 50% to fail at about 
2 X 10 7 cycles, and so on. Remember that S-N curves represented in the literature 
are normally average values, unless noted otherwise. 

The fatigue behaviors represented in Figures 8.19a and 8.19 b may be clas¬ 
sified into two domains. One is associated with relatively high loads that produce 
not only elastic strain but also some plastic strain during each cycle. Conse¬ 
quently, fatigue lives are relatively short; this domain is termed low-cycle fatigue 
and occurs at less than about 10 4 to 10 5 cycles. For lower stress levels wherein 
deformations are totally elastic, longer lives result. This is called high-cycle fatigue 
inasmuch as relatively large numbers of cycles are required to produce fatigue fail¬ 
ure. High-cycle fatigue is associated with fatigue lives greater than about 10 4 to 
10 5 cycles. 


8.9 CRACK INITIATION AND PROPAGATION 

The process of fatigue failure is characterized by three distinct steps: (1) crack ini¬ 
tiation, wherein a small crack forms at some point of high stress concentration; (2) 
crack propagation, during which this crack advances incrementally with each stress 
cycle; and (3) final failure, which occurs very rapidly once the advancing crack has 
reached a critical size. Cracks associated with fatigue failure almost always initiate 
(or nucleate) on the surface of a component at some point of stress concentration. 
Crack nucleation sites include surface scratches, sharp fillets, keyways, threads, dents, 
and the like. In addition, cyclic loading can produce microscopic surface disconti¬ 
nuities resulting from dislocation slip steps that may also act as stress raisers, and 
therefore as crack initiation sites. 

The region of a fracture surface that formed during the crack propagation step 
may be characterized by two types of markings termed beachmarks and striations. 
Both of these features indicate the position of the crack tip at some point in time 
and appear as concentric ridges that expand away from the crack initiation site(s), 
frequently in a circular or semicircular pattern. Beachmarks (sometimes also called 



260 * Chapter 8 / Failure 



Figure 8.21 Fracture 
surface of a rotating steel 
shaft that experienced 
fatigue failure. Beachmark 
ridges are visible in the 
photograph. (Reproduced 
with permission from D. J. 
Wulpi, Understanding How 
Components Fail, American 
Society for Metals, Materials 
Park, OH, 1985.) 


“clamshell marks”) are of macroscopic dimensions (Figure 8.21), and may be 
observed with the unaided eye. These markings are found for components that ex¬ 
perienced interruptions during the crack propagation stage—for example, a ma¬ 
chine that operated only during normal work-shift hours. Each beachmark band 
represents a period of time over which crack growth occurred. 

On the other hand, fatigue striations are microscopic in size and subject to ob¬ 
servation with the electron microscope (either TEM or SEM). Figure 8.22 is an elec¬ 
tron fractograph that shows this feature. Each striation is thought to represent the 



I-1 

1 |jim 


Figure 8.22 Transmission 
electron fractograph 
showing fatigue striations in 
aluminum. 9000 X. (From 
V. J. Colangelo and F. A. 
Heiser, Analysis of 
Metallurgical Failures, 2nd 
edition. Copyright © 1987 
by John Wiley & Sons, New 
York. Reprinted by 
permission of John Wiley & 
Sons, Inc.) 



8.9 Crack Initiation and Propagation * 261 


Region of slow 
crack propagation 



Region of rapid failure 


Figure 8.23 Fatigue 
failure surface. A crack 
formed at the top edge. 
The smooth region also 
near the top corresponds 
to the area over which 
the crack propagated 
slowly. Rapid failure 
occurred over the area 
having a dull and fibrous 
texture (the largest area). 
Approximately 0.5 X. 
[Reproduced by 
permission from Metals 
Handbook: Fractography 
and Atlas of Fractographs, 
Vol. 9, 8th edition, H. E. 
Boyer (Editor), American 
Society for Metals, 1974.] 


advance distance of a crack front during a single load cycle. Striation width depends 
on, and increases with, increasing stress range. 

At this point it should be emphasized that although both beachmarks and stri- 
ations are fatigue fracture surface features having similar appearances, they are 
nevertheless different, both in origin and size. There may be thousands of striations 
within a single beachmark. 

Often the cause of failure may be deduced after examination of the failure sur¬ 
faces. The presence of beachmarks and/or striations on a fracture surface confirms 
that the cause of failure was fatigue. Nevertheless, the absence of either or both 
does not exclude fatigue as the cause of failure. 

One final comment regarding fatigue failure surfaces: Beachmarks and stria¬ 
tions will not appear on that region over which the rapid failure occurs. Rather, the 
rapid failure may be either ductile or brittle; evidence of plastic deformation will 
be present for ductile, and absent for brittle, failure. This region of failure may be 
noted in Figure 8.23. 



Check 8.4 


Surfaces for some steel specimens that have failed by fatigue have a bright crys¬ 
talline or grainy appearance. Laymen may explain the failure by saying that the 
metal crystallized while in service. Offer a criticism for this explanation. 


[The answer may be found at www.wiley.com/college/callister (Student Companion Site).] 






262 * Chapter 8 / Failure 


8.10 FACTORS THAT AFFECT FATIGUE LIFE 

As mentioned in Section 8.8, the fatigue behavior of engineering materials is highly 
sensitive to a number of variables. Some of these factors include mean stress level, 
geometrical design, surface effects, and metallurgical variables, as well as the envi¬ 
ronment. This section is devoted to a discussion of these factors and, in addition, to 
measures that may be taken to improve the fatigue resistance of structural 
components. 

Mean Stress 

The dependence of fatigue life on stress amplitude is represented on the S-N plot. 
Such data are taken for a constant mean stress <x m , often for the reversed cycle sit¬ 
uation (<x m = 0). Mean stress, however, will also affect fatigue life; this influence 
may be represented by a series of S-N curves, each measured at a different <x m , as 
depicted schematically in Figure 8.24. As may be noted, increasing the mean stress 
level leads to a decrease in fatigue life. 

Surface Effects 

For many common loading situations, the maximum stress within a component or 
structure occurs at its surface. Consequently, most cracks leading to fatigue failure 
originate at surface positions, specifically at stress amplification sites. Therefore, it 
has been observed that fatigue life is especially sensitive to the condition and con¬ 
figuration of the component surface. Numerous factors influence fatigue resistance, 
the proper management of which will lead to an improvement in fatigue life. These 
include design criteria as well as various surface treatments. 

Design Factors 

The design of a component can have a significant influence on its fatigue charac¬ 
teristics. Any notch or geometrical discontinuity can act as a stress raiser and fatigue 
crack initiation site; these design features include grooves, holes, keyways, threads, 
and so on. The sharper the discontinuity (i.e., the smaller the radius of curvature), 
the more severe the stress concentration. The probability of fatigue failure may be 
reduced by avoiding (when possible) these structural irregularities, or by making de¬ 
sign modifications whereby sudden contour changes leading to sharp corners are 
eliminated—for example, calling for rounded fillets with large radii of curvature at 
the point where there is a change in diameter for a rotating shaft (Figure 8.25). 



Figure 8.24 Demonstration of the 
influence of mean stress a m on S-N 
fatigue behavior. 



8.10 Factors that Affect Fatigue Life * 263 


case hardening 



(a) (b) 


Figure 8.25 Demonstration of how design 
can reduce stress amplification, (a) Poor 
design: sharp corner. ( b ) Good design: 
fatigue lifetime improved by incorporating 
rounded fillet into a rotating shaft at the 
point where there is a change in diameter. 


Surface Treatments 

During machining operations, small scratches and grooves are invariably introduced 
into the workpiece surface by cutting tool action. These surface markings can limit 
the fatigue life. It has been observed that improving the surface finish by polishing 
will enhance fatigue life significantly. 

One of the most effective methods of increasing fatigue performance is by 
imposing residual compressive stresses within a thin outer surface layer. Thus, a 
surface tensile stress of external origin will be partially nullified and reduced in 
magnitude by the residual compressive stress. The net effect is that the likelihood 
of crack formation and therefore of fatigue failure is reduced. 

Residual compressive stresses are commonly introduced into ductile metals me¬ 
chanically by localized plastic deformation within the outer surface region. Com¬ 
mercially, this is often accomplished by a process termed shot peening. Small, hard 
particles (shot) having diameters within the range of 0.1 to 1.0 mm are projected 
at high velocities onto the surface to be treated. The resulting deformation induces 
compressive stresses to a depth of between one-quarter and one-half of the shot 
diameter. The influence of shot peening on the fatigue behavior of steel is demon¬ 
strated schematically in Figure 8.26. 

Case hardening is a technique by which both surface hardness and fatigue life 
are enhanced for steel alloys. This is accomplished by a carburizing or nitriding 
process whereby a component is exposed to a carbonaceous or nitrogenous atmos¬ 
phere at an elevated temperature. A carbon- or nitrogen-rich outer surface layer (or 
“case”) is introduced by atomic diffusion from the gaseous phase. The case is nor¬ 
mally on the order of 1 mm deep and is harder than the inner core of material. (The 
influence of carbon content on hardness for Fe-C alloys is demonstrated in Fig¬ 
ure 10.29a.) The improvement of fatigue properties results from increased hardness 



Figure 8.26 Schematic S-N fatigue curves 
for normal and shot-peened steel. 


Cycles to failure 
(logarithmic scale) 















264 * Chapter 8 / Failure 



Figure 8.27 Photomicrograph 
showing both core (bottom) and 
carburized outer case (top) regions of 
a case-hardened steel. The case is 
harder, as attested by the smaller 
microhardness indentation. 100X. 
(From R. W. Hertzberg, Deformation 
and Fracture Mechanics of 
Engineering Materials, 3rd edition. 
Copyright © 1989 by John Wiley & 
Sons, New York. Reprinted by 
permission of John Wiley & Sons, Inc.) 


within the case, as well as the desired residual compressive stresses the formation of 
which attends the carburizing or nitriding process. A carbon-rich outer case may be 
observed for the gear shown in the top chapter-opening photograph for Chapter 5; 
it appears as a dark outer rim within the sectioned segment. The increase in case 
hardness is demonstrated in the photomicrograph appearing in Figure 8.27. The dark 
and elongated diamond shapes are Knoop microhardness indentations. The upper 
indentation, lying within the carburized layer, is smaller than the core indentation. 


8.11 ENVIRONMENTAL EFFECTS 


thermal fatigue 


Thermal stress— 
dependence on 
coefficient of thermal 
expansion, modulus 
of elasticity, and 
temperature change 


corrosion fatigue 


Environmental factors may also affect the fatigue behavior of materials. A few brief 
comments will be given relative to two types of environment-assisted fatigue fail¬ 
ure: thermal fatigue and corrosion fatigue.
