Repository: axyco2004-cyber/axyco2004-cyber-chemistry-chatbot-rgb

# 🧪 Chemistry Chatbot

An interactive Java-based chatbot application that helps students learn chemistry by answering questions about various chemistry topics.

## 📖 About

Chemistry Chatbot is an educational tool that provides instant answers to chemistry questions. It uses a comprehensive knowledge base covering key chemistry concepts and employs intelligent keyword matching to understand and respond to student queries.

### Sample Interaction

```
💬 You: What is an atom?
🤖 Bot: An atom is the smallest unit of matter that retains the properties 
of an element. It consists of a nucleus containing protons and neutrons, 
surrounded by electrons in energy levels or shells.

💬 You: topics

File: materials-science-textbook.txt (part 18 of 63)
MATERIALS SCIENCE AND ENGINEERING 
Thermal fatigue is normally induced at elevated temperatures by fluctuating 
thermal stresses; mechanical stresses from an external source need not be present. 
The origin of these thermal stresses is the restraint to the dimensional expansion 
and/or contraction that would normally occur in a structural member with variations 
in temperature. The magnitude of a thermal stress developed by a temperature 
change AT is dependent on the coefficient of thermal expansion a x and the modulus 
of elasticity E according to 


cr = a t EAT (8.18) 

(The topics of thermal expansion and thermal stresses are discussed in Sections 19.3 
and 19.5.) Of course, thermal stresses will not arise if this mechanical restraint is ab¬ 
sent. Therefore, one obvious way to prevent this type of fatigue is to eliminate, or at 
least reduce, the restraint source, thus allowing unhindered dimensional changes with 
temperature variations, or to choose materials with appropriate physical properties. 

Failure that occurs by the simultaneous action of a cyclic stress and chemical 
attack is termed corrosion fatigue. Corrosive environments have a deleterious in¬ 
fluence and produce shorter fatigue lives. Even the normal ambient atmosphere will 
affect the fatigue behavior of some materials. Small pits may form as a result of 
chemical reactions between the environment and material, which serve as points of 
stress concentration and therefore as crack nucleation sites. In addition, crack 
propagation rate is enhanced as a result of the corrosive environment. The nature 







8.12 Generalized Creep Behavior * 265 

of the stress cycles will influence the fatigue behavior; for example, lowering the 
load application frequency leads to longer periods during which the opened crack 
is in contact with the environment and to a reduction in the fatigue life. 

Several approaches to corrosion fatigue prevention exist. On one hand, we can 
take measures to reduce the rate of corrosion by some of the techniques discussed 
in Chapter 17—for example, apply protective surface coatings, select a more corrosion- 
resistant material, and reduce the corrosiveness of the environment. And/or it might 
be advisable to take actions to minimize the probability of normal fatigue failure, 
as outlined previously—for example, reduce the applied tensile stress level and 
impose residual compressive stresses on the surface of the member. 


Creep 


Materials are often placed in service at elevated temperatures and exposed to static 
mechanical stresses (e.g., turbine rotors in jet engines and steam generators that ex¬ 
perience centrifugal stresses, and high-pressure steam lines). Deformation under 

creep such circumstances is termed creep. Defined as the time-dependent and permanent 

deformation of materials when subjected to a constant load or stress, creep is nor¬ 
mally an undesirable phenomenon and is often the limiting factor in the lifetime of 
a part. It is observed in all materials types; for metals it becomes important only 
for temperatures greater than about 0AT m (T m = absolute melting temperature). 
Amorphous polymers, which include plastics and rubbers, are especially sensitive 
to creep deformation as discussed in Section 15.4. 

8.12 GENERALIZED CREEP BEHAVIOR 

A typical creep test 8 consists of subjecting a specimen to a constant load or stress 
while maintaining the temperature constant; deformation or strain is measured and 
plotted as a function of elapsed time. Most tests are the constant-load type, which 
yield information of an engineering nature; constant-stress tests are employed to 
provide a better understanding of the mechanisms of creep. 

Figure 8.28 is a schematic representation of the typical constant-load creep 
behavior of metals. Upon application of the load there is an instantaneous defor¬ 
mation, as indicated in the figure, which is totally elastic. The resulting creep curve 
consists of three regions, each of which has its own distinctive strain-time feature. 
Primary or transient creep occurs first, typified by a continuously decreasing creep 
rate; that is, the slope of the curve diminishes with time. This suggests that the ma¬ 
terial is experiencing an increase in creep resistance or strain hardening (Section 
7.10) —deformation becomes more difficult as the material is strained. For second¬ 
ary creep, sometimes termed steady-state creep, the rate is constant; that is, the plot 
becomes linear. This is often the stage of creep that is of the longest duration. The 
constancy of creep rate is explained on the basis of a balance between the com¬ 
peting processes of strain hardening and recovery, recovery (Section 7.11) being the 
process whereby a material becomes softer and retains its ability to experience 
deformation. Finally, for tertiary creep, there is an acceleration of the rate and 
ultimate failure. This failure is frequently termed rupture and results from 
microstructural and/or metallurgical changes; for example, grain boundary separa¬ 
tion, and the formation of internal cracks, cavities, and voids. Also, for tensile loads, 
a neck may form at some point within the deformation region. These all lead to a 
decrease in the effective cross-sectional area and an increase in strain rate. 


8 ASTM Standard E 139, “Standard Test Methods for Conducting Creep, Creep-Rupture, and 
Stress-Rupture Tests of Metallic Materials.” 






266 * Chapter 8 / Failure 



Figure 8.28 Typical creep curve 
of strain versus time at constant 
load and constant elevated 
temperature. The minimum creep 
rate Ae/A t is the slope of the 
linear segment in the secondary 
region. Rupture lifetime t r is the 
total time to rupture. 


For metallic materials, most creep tests are conducted in uniaxial tension using 
a specimen having the same geometry as for tensile tests (Figure 6.2). On the other 
hand, uniaxial compression tests are more appropriate for brittle materials; these 
provide a better measure of the intrinsic creep properties inasmuch as there is no 
stress amplification and crack propagation, as with tensile loads. Compressive test 
specimens are usually right cylinders or parallelepipeds having length-to-diameter 
ratios ranging from about 2 to 4. For most materials, creep properties are virtually 
independent of loading direction. 

Possibly the most important parameter from a creep test is the slope of the 
secondary portion of the creep curve (Ae/A t in Figure 8.28); this is often called the 
minimum or steady-state creep rate e s . It is the engineering design parameter that is 
considered for long-life applications, such as a nuclear power plant component that 
is scheduled to operate for several decades, and when failure or too much strain 
are not options. On the other hand, for many relatively short-life creep situations 
(e.g., turbine blades in military aircraft and rocket motor nozzles), time to rupture , 
or the rupture lifetime t n is the dominant design consideration; it is also indicated 
in Figure 8.28. Of course, for its determination, creep tests must be conducted to 
the point of failure; these are termed creep rupture tests. Thus, a knowledge of these 
creep characteristics of a material allows the design engineer to ascertain its suit¬ 
ability for a specific application. 


/ 


Concept 


Check 8.5 


Superimpose on the same strain-versus-time plot schematic creep curves for both con¬ 
stant tensile stress and constant tensile load, and explain the differences in behavior. 


[The answer may be found at www.wiley.com/college/callister (Student Companion Site).] 


8.13 STRESS AND TEMPERATURE EFFECTS 

Both temperature and the level of the applied stress influence the creep charac¬ 
teristics (Figure 8.29). At a temperature substantially below 0.4 T m , and after the initial 
deformation, the strain is virtually independent of time. With either increasing stress 

















8.13 Stress and Temperature Effects * 267 



Figure 8.29 Influence of stress 
a and temperature T on creep 
behavior. 


or temperature, the following will be noted: (1) the instantaneous strain at the time 
of stress application increases, (2) the steady-state creep rate is increased, and 
(3) the rupture lifetime is diminished. 

The results of creep rupture tests are most commonly presented as the loga¬ 
rithm of stress versus the logarithm of rupture lifetime. Figure 8.30 is one such plot 
for an S-590 alloy in which a set of linear relationships can be seen to exist at each 
temperature. For some alloys and over relatively large stress ranges, nonlinearity in 
these curves is observed. 

Empirical relationships have been developed in which the steady-state creep 
rate as a function of stress and temperature is expressed. Its dependence on stress 
can be written 


Dependence of . _ n 

creep strain rate on e s ~ (o.!9) 

stress 

where K t and n are material constants. A plot of the logarithm of e s versus the log¬ 
arithm of a yields a straight line with slope of n ; this is shown in Figure 8.31 for an 
S-590 alloy at four temperatures. Clearly, one or two straight line segments are 
drawn at each temperature. 


Figure 8.30 Stress (logarithmic scale) 
versus rupture lifetime (logarithmic scale) 
for an S-590 alloy at four temperatures. 
[The composition (in wt%) of S-590 is as 
follows: 20.0 Cr, 19.4 Ni, 19.3 Co, 4.0 W, 4.0 
Nb, 3.8 Mo, 1.35 Mn, 0.43 C, and the 
balance Fe.] (Reprinted with permission of 
ASM International.® All rights reserved. 

www. asminternational. org) 



Rupture lifetime (h) 







268 * Chapter 8 / Failure 



Steady-state creep rate (h x ) 


Figure 8.31 Stress (logarithmic scale) 
versus steady-state creep rate (logarithmic 
scale) for an S-590 alloy at four 
temperatures. (Reprinted with permission of 
ASM International.® All rights reserved, 
www. asminternational. org) 


Dependence of 
creep strain rate on 
stress and 
temperature (in K) 


Now, when the influence of temperature is included, 

6 s = K 2 cr"exp(-|^ (8.20) 

where K 2 and Q c are constants; Q c is termed the activation energy for creep. 

Several theoretical mechanisms have been proposed to explain the creep be¬ 
havior for various materials; these mechanisms involve stress-induced vacancy dif¬ 
fusion, grain boundary diffusion, dislocation motion, and grain boundary sliding. 
Each leads to a different value of the stress exponent n in Equation 8.19. It has 
been possible to elucidate the creep mechanism for a particular material by com¬ 
paring its experimental n value with values predicted for the various mechanisms. 
In addition, correlations have been made between the activation energy for creep 
( Q c ) and the activation energy for diffusion ( Q d , Equation 5.8). 

Creep data of this nature are represented pictorially for some well-studied sys¬ 
tems in the form of stress-temperature diagrams, which are termed deformation 
mechanism maps. These maps indicate stress-temperature regimes (or areas) over 
which various mechanisms operate. Constant strain rate contours are often also 
included. Thus, for some creep situation, given the appropriate deformation mech¬ 
anism map and any two of the three parameters—temperature, stress level, and 
creep strain rate —the third parameter may be determined. 


8.14 DATA EXTRAPOLATION METHODS 


The Larson-Miller 
parameter—in terms 
of temperature and 
rupture lifetime 


The need often arises for engineering creep data that are impractical to collect from 
normal laboratory tests. This is especially true for prolonged exposures (on the or¬ 
der of years). One solution to this problem involves performing creep and/or creep 
rupture tests at temperatures in excess of those required, for shorter time periods, 
and at a comparable stress level, and then making a suitable extrapolation to the 
in-service condition. A commonly used extrapolation procedure employs the 
Larson-Miller parameter, defined as 

T(C + log tf) (8.21) 

where C is a constant (usually on the order of 20), for T in Kelvin and the rupture 
lifetime t r in hours. The rupture lifetime of a given material measured at some 














8.15 Alloys For High-Temperature Use * 269 


10 3 T(20 + log * r )(°R-h) 

25 30 35 40 45 50 



Figure 8.32 Logarithm of 
stress versus the Larson- 
Miller parameter for an 
S-590 alloy. (From F. R. 
Larson and J. Miller, Trans. 
ASME, 74, 765,1952. 
Reprinted by permission of 
ASME.) 


specific stress level will vary with temperature such that this parameter remains 
constant. Or, the data may be plotted as the logarithm of stress versus the Lar- 
son-Miller parameter, as shown in Figure 8.32. Utilization of this technique is 
demonstrated in the following design example. 


£ 


DESIGN EXAMPLE 8.2 


Rupture Lifetime Prediction 


Using the Larson-Miller data for the S-590 alloy shown in Figure 8.32, predict 
the time to rupture for a component that is subjected to a stress of 140 MPa 
(20,000 psi) at 800°C (1073 K). 


Solution 

From Figure 8.32, at 140 MPa (20,000 psi) the value of the Larson-Miller 
parameter is 24.0 X 10 3 , for T in K and t r in h; therefore, 

24.0 X 10 3 = T (20 + log t r ) 

= 1073(20 + log t r ) 

and, solving for the time, 


22.37 = 20 + log t r 
t r = 233 h (9.7 days) 


8.15 ALLOYS FOR HIGH-TEMPERATURE USE 



Several factors affect the creep characteristics of metals. These include melting 
temperature, elastic modulus, and grain size. In general, the higher the melting 
temperature, the greater the elastic modulus, and the larger the grain size, the 









Conventional casting 


Columnar grain 


Single crystal 


Figure 8.33 (a) Polycrystalline turbine blade 
that was produced by a conventional casting 
technique. High-temperature creep resistance is 
improved as a result of an oriented columnar 
grain structure ( b ) produced by a sophisticated 
directional solidification technique. Creep 
resistance is further enhanced when single¬ 
crystal blades (c) are used. (Courtesy of Pratt & 
Whitney.) 


better a material’s resistance to creep. Relative to grain size, smaller grains per¬ 
mit more grain boundary sliding, which results in higher creep rates. This effect 
may be contrasted to the influence of grain size on the mechanical behavior at 
low temperatures [i.e., increase in both strength (Section 7.8) and toughness 
(Section 8.6)]. 

Stainless steels (Section 11.2) and the superalloys (Section 11.3) are especially 
resilient to creep and are commonly employed in high-temperature service appli¬ 
cations. The creep resistance of the superalloys is enhanced by solid-solution 
alloying and also by the formation of precipitate phases. In addition, advanced pro¬ 
cessing techniques have been utilized; one such technique is directional solidifica¬ 
tion, which produces either highly elongated grains or single-crystal components 
(Figure 8.33). 


SUMMARY 


Introduction 

• The three usual causes of failure are 

Improper materials selection and processing 
Inadequate component design 
Component misuse 

Fundamentals of Fracture 

• Fracture, in response to tensile loading and at relatively low temperatures, may 
occur by ductile and brittle modes. 

• Ductile fracture is normally preferred because 

Preventive measures may be taken inasmuch as evidence of plastic defor¬ 
mation indicate that fracture is imminent, and 
More energy is required to induce ductile fracture than for brittle fracture. 

• Cracks in ductile materials are said to be stable (i.e., resist extension without an 
increase in applied stress). 

• For brittle materials, cracks are unstable—that is, crack propagation, once started, 
will continue spontaneously without an increase in stress level. 



Summary * 271 


Ductile Fracture 

• For ductile metals, two tensile fracture profiles are possible: 

Necking down to a point fracture when ductility is high (Figure 8.1a), and 
Only moderate necking with a cup-and-cone fracture profile (Figure 8.1 b), 
when the material is less ductile. 

Brittle Fracture 

• For brittle fracture, the fracture surface is relatively flat and perpendicular to the 
direction of the applied tensile load (Figure 8.1c). 

• Transgranular (through-grain) and intergranular (between-grain) crack propaga¬ 
tion paths are possible for polycrystalline brittle materials. 

Principles of Fracture Mechanics 

• The significant discrepancy between actual and theoretical fracture strengths of 
brittle materials is explained by the existence of small flaws that are capable of 
amplifying an applied tensile stress in their vicinity, leading ultimately to crack 
formation. Fracture ensues when the theoretical cohesive strength is exceeded at 
the tip of one of these flaws. 

• The maximum stress that may exist at the tip of a crack (oriented as in Figure 
8.8a) is dependent on crack length and tip radius, as well as the applied tensile 
stress according to Equation 8.1. 

• Sharp corners may also act as points of stress concentration and should be avoided 
when designing structures that are subjected to stresses. 

• There are three different crack displacement modes (Figure 8.10): opening (ten¬ 
sile), sliding, and tearing. 

• A condition of plane strain is found when specimen thickness is much greater 
than crack length—that is, there is no strain component perpendicular to the spec¬ 
imen faces. 

• The fracture toughness of a material is indicative of its resistance to brittle frac¬ 
ture when a crack is present. For the plane strain situation (and mode I loading) 
it is dependent on applied stress, crack length, and the dimensionless scale pa¬ 
rameter Y as represented in Equation 8.5. 

• K Ic is the parameter normally cited for design purposes; its value is relatively 
large for ductile materials (and small for brittle ones) and is a function of 
microstructure, strain rate, and temperature. 

• With regard to designing against the possibility of fracture, consideration must 
be given to material (its fracture toughness), the stress level, and the flaw size de¬ 
tection limit. 

Fracture Toughness Testing 

• Three factors that may cause a metal to experience a ductile-to-brittle transition 
are exposure to stresses at relatively low temperatures, high strain rates, and the 
presence of a sharp notch. 

• Qualitatively, the fracture behavior of materials may be determined using Charpy 
and Izod impact testing techniques (Figure 8.12). 

• On the basis of the temperature dependence of measured impact energy (or ap¬ 
pearance of the fracture surface), it is possible to ascertain whether a material 
experiences a ductile-to-brittle transition and the temperature range over which 
such a transition occurs. 


272 * Chapter 8 / Failure 

• Low-strength steel alloys typify this ductile-to-brittle behavior and, for structural 
applications, should be used at temperatures in excess of the transition range. 
Furthermore, low-strength FCC metals, most HCP metals, and high-strength ma¬ 
terials do not experience this ductile-to-brittle transition. 

• For low-strength steel alloys, the ductile-to-brittle transition temperature may be 
lowered by decreasing grain size and lowering the carbon content. 

Fatigue 

• Fatigue is a common type of catastrophic failure wherein the applied stress level 
fluctuates with time; it occurs when the maximum stress level may be consider¬ 
ably lower than the static tensile or yield strength. 

Cyclic Stresses 

• Fluctuating stresses are categorized into three general stress-versus-time cycle 
modes: reversed, repeated, and random (Figure 8.17). Reversed and repeated are 
characterized in terms of mean stress, range of stress, and stress amplitude. 

The S-N Curve 

• Test data are plotted as stress (normally stress amplitude) versus the logarithm 
of the number of cycles to failure. 

• For many metals and alloys, stress diminishes continuously with increasing num¬ 
ber of cycles at failure; fatigue strength and fatigue life are parameters used to 
characterize the fatigue behavior of these materials (Figure 8.1%). 

• For other metals (e.g., ferrous and titanium alloys), at some point, stress ceases 
to decrease with, and becomes independent of, the number of cycles; the fatigue 
behavior of these materials is expressed in terms of fatigue limit (Figure 8.19a). 

Crack Initiation and Propagation 

• Fatigue cracks normally nucleate on the surface of a component at some point 
of stress concentration. 

• Two characteristic fatigue surface features are beachmarks and striations. 

Beachmarks form on components that experience applied stress interrup¬ 
tions; they normally may be observed with the naked eye. 

Fatigue striations are of microscopic dimensions, and each is thought to rep¬ 
resent the crack tip advance distance over a single load cycle. 

Factors That Affect Fatigue Life 

• Measures that may be taken to extend fatigue life include the following: 

Reducing the mean stress level 

Eliminating sharp surface discontinuities 

Improving the surface finish by polishing 

Imposing surface residual compressive stresses by shot peening 

Case hardening by using a carburizing or nitriding process 

Environmental Effects 

• Thermal stresses may be induced in components that are exposed to elevated 
temperature fluctuations and when thermal expansion and/or contraction is re¬ 
strained; fatigue for these conditions is termed thermal fatigue. 


Summary • 273 


• The presence of a chemically active environment may lead to a reduction in 
fatigue life for corrosion fatigue. Measures that may be taken to prevent this type 
of fatigue include the following: 

Application of a surface coating 
Utilization of a more corrosion-resistant material 
Reducing the corrosiveness of the environment 
Reducing the applied tensile stress level 

Imposing residual compressive stresses on the surface of the specimen 

Generalized Creep Behavior 

• The time-dependent plastic deformation of metals subjected to a constant load 
(or stress) and at temperatures greater than about 0.4 T m is termed creep. 

• A typical creep curve (strain versus time) will normally exhibit three distinct regions 
(Figure 8.28): transient (or primary), steady-state (or secondary), and tertiary. 

• Important design parameters available from such a plot include the steady-state 
creep rate (slope of the linear region) and rupture lifetime (Figure 8.28). 

Stress and Temperature Effects 

• Both temperature and applied stress level influence creep behavior. Increasing 
either of these parameters produces the following effects: 

An increase in the instantaneous initial deformation 
An increase in the steady-state creep rate 
A diminishment of the rupture lifetime 

• An analytical expression was presented that relates k s to both temperature and 
stress—see Equation 8.20. 

Data Extrapolation Methods 

• Extrapolation of creep test data to lower temperature/longer time regimes is 
possible using a plot of logarithm of stress versus the Larson-Miller parameter 
for the particular alloy (Figure 8.32). 

Alloys for High-Temperature Use 

• Metal alloys that are especially resistant to creep have high elastic moduli and 
melting temperatures; these include the superalloys, the stainless steels, and the 
refractory metals. Various processing techniques are employed to improve the 
creep properties of these materials. 


Equation Summary 


Equation 

Number 

Equation 

Solving for 

Page 

Number 

8.1 

-9 AY ,Z 

2ob p J 

Maximum stress at tip of 
elliptically shaped crack 

243 

8.4 

K c = Y<X c V77fl 

Fracture toughness 

244 

8.5 

K Ic = YaV^a 

Plane-strain fracture toughness 

245 







274 * Chapter 8 / Failure 


Important Terms 

brittle fracture 
case hardening 
Charpy test 


8.6 

K lc 

C /— 

Yvira 

Design (or critical) stress 

247 

8.7 

77 V crY J 

Maximum allowable flaw size 

247 

8.14 

^"max "k CT rn j n 
= 2 

Mean stress (fatigue tests) 

255 

8.15 

Cr ^max ^"min 

Range of stress (fatigue tests) 

255 

8.16 

^"max ^~min 

a ‘' = 2 

Stress amplitude (fatigue tests) 

255 

8.17 

D ^~min 

/\ — - 

^"max 

Stress ratio (fatigue tests) 

255 

8.18 

(j = afiAT 

Thermal stress 

264 

8.19 

e, = K t a" 

Steady-state creep rate 
(constant temperature) 

267 

8.20 

e s = X 2 cr”exp^- Lj 

Steady-state creep rate 

268 

8.21 

T(C + log t r ) 

Larson-Miller parameter 

268 

List of Symbols 

Symbol 


Meaning 



a Length of a surface crack 

C Creep constant; normally has a value of about 20 (for T in 


K and t r in h) 

E Modulus of elasticity 

K u K 2 , n Creep constants that are independent of stress and 



temperature 

Q c 

Activation energy for creep 

R 

Gas constant (8.31 J/mol-K) 

T 

Absolute temperature 

AT 

Temperature difference or change 

t r 

Rupture lifetime 

Y 

Dimensionless parameter or function 

<*i 

Linear coefficient of thermal expansion 

Pt 

Crack tip radius 

a 

Applied stress 

o-o 

Applied tensile stress 

^"max 

Maximum stress (cyclic) 

^"min 

Minimum stress (cyclic) 


and Concepts 

corrosion fatigue 
creep 

ductile fracture 


ductile-to-brittle transition 

fatigue 

fatigue life 



















Questions and Problems * 275 


fatigue limit 
fatigue strength 
fracture mechanics 
fracture toughness 


impact energy 
intergranular fracture 
Izod test 
plane strain 


plane strain fracture toughness 
stress raiser 
thermal fatigue 
transgranular fracture 


REFERENCES 


ASM Handbook, Vol. 11, Failure Analysis and Pre¬ 
vention, ASM International, Materials Park, 
OH, 2002. 

ASM Handbook, Vol. 12, Fractography, ASM In¬ 
ternational, Materials Park, OH, 1987. 

ASM Handbook , Vol. 19, Fatigue and Fracture , 
ASM International, Materials Park, OH, 1996. 

Boyer, H. E. (Editor), Atlas of Fatigue Curves, ASM 
International, Materials Park, OH, 1986. 

Colangelo, V. J., and F. A. Heiser, Analysis of Met¬ 
allurgical Failures, 2nd edition, Wiley, New 
York, 1987. 

Collins, J. A., Failure of Materials in Mechanical De¬ 
sign, 2nd edition, Wiley, New York, 1993. 

Dennies, D. P, How to Organize and Run a Failure 
Investigation, ASM International, Materials 
Park, OH, 2005. 

Dieter, G. E., Mechanical Metallurgy, 3rd edition, 
McGraw-Hill, New York, 1986. 


Esaklul, K. A., Handbook of Case Histories in Fail¬ 
ure Analysis, ASM International, Materials 
Park, OH, 1992 and 1993. In two volumes. 

Hertzberg, R. W., Deformation and Fracture Me¬ 
chanics of Engineering Materials, 4th edition, 
Wiley, New York, 1996. 

Liu, A. F., Mechanics and Mechanisms of Fracture: 
An Introduction, ASM International, Materi¬ 
als Park, OH, 2005. 

McEvily, A. J., Metal Failures: Mechanisms, Analy¬ 
sis, Prevention , Wiley, New York, 2002. 

Stevens, R. I., A. Fatemi, R. R. Stevens, and H. O. 
Fuchs, Metal Fatigue in Engineering, 2nd edi¬ 
tion, Wiley, New York, 2000. 

Wulpi, D. J., Understanding How Components Fail, 
2nd edition, ASM International, Materials 
Park, OH, 1999. 


QUESTIONS AND PROBLEMS 


Principles of Fracture Mechanics 

8.1 What is the magnitude of the maximum stress 
that exists at the tip of an internal crack having 
a radius of curvature of 2.5 X 10 -4 mm 
(10 -5 in.) and a crack length of 2.5 X 10 -2 mm 
(10 -3 in.) when a tensile stress of 170 MPa 
(25,000 psi) is applied? 

8.2 Estimate the theoretical fracture strength of 
a brittle material if it is known that fracture 
occurs by the propagation of an elliptically 
shaped surface crack of length 0.25 mm (0.01 
in.) and having a tip radius of curvature of 1.2 
X 10 -3 mm (4.7 X 10 -5 in.) when a stress of 
1200 MPa (174,000 psi) is applied. 

8.3 If the specific surface energy for soda-lime 
glass is 0.30 J/m 2 , using data contained in 
Table 12.5, compute the critical stress re¬ 
quired for the propagation of a surface crack 
of length 0.05 mm. 


8.4 A polystyrene component must not fail when 
a tensile stress of 1.25 MPa (180 psi) is applied. 
Determine the maximum allowable surface 
crack length if the surface energy of poly¬ 
styrene is 0.50 J/m 2 (2.86 X 10 -3 in.-lb f /in. 2 ). 
Assume a modulus of elasticity of 3.0 GPa 
(0.435 X 10 6 psi). 

8.5 A specimen of a 4340 steel alloy having a 
plane strain fracture toughness of 45 MPa Vm 
(41 ksi Vim) is exposed to a stress of 1000 
MPa (145,000 psi). Will this specimen experi¬ 
ence fracture if it is known that the largest 
surface crack is 0.75 mm (0.03 in.) long? Why 
or why not? Assume that the parameter Y has 
a value of 1.0. 

8.6 An aircraft component is fabricated from an 
aluminum alloy that has a plane strain frac¬ 
ture toughness of 35 MPaVm (31.9 ksi Vim). 
It has been determined that fracture results 
at a stress of 250 MPa (36,250 psi) when the 




276 * Chapter 8 / Failure 


maximum (or critical) internal crack length is 
2.0 mm (0.08 in.). For this same component 
and alloy, will fracture occur at a stress level 
of 325 MPa (47,125 psi) when the maximum 
internal crack length is 1.0 mm (0.04 in.)? Why 
or why not? 

8.7 Suppose that a wing component on an air¬ 
craft is fabricated from an aluminum alloy 
that has a plane strain fracture toughness of 
40 MPaVm (36.4 ksiVm.). It has been deter¬ 
mined that fracture results at a stress of 365 
MPa (53,000 psi) when the maximum internal 
crack length is 2.5 mm (0.10 in.). For this same 
component and alloy, compute the stress level 
at which fracture will occur for a critical in¬ 
ternal crack length of 4.0 mm (0.16 in.). 

8.8 A large plate is fabricated from a steel alloy 
that has a plane strain fracture toughness of 
55 MPaVm (50 ksiVnu). If, during service 
use, the plate is exposed to a tensile stress of 
200 MPa (29,000 psi), determine the minimum 
length of a surface crack that will lead to frac¬ 
ture. Assume a value of 1.0 for Y. 

8.9 Calculate the maximum internal crack length 
allowable for a 7075-T651 aluminum alloy 
(Table 8.1) component that is loaded to a 
stress one-half of its yield strength. Assume 
that the value of Y is 1.35. 

8.10 A structural component in the form of a wide 
plate is to be fabricated from a steel alloy that 
has a plane strain fracture toughness of 
77.0 MPaVm (70.1 ksi VuL) and a yield str¬ 
ength of 1400 MPa (205,000 psi).The flaw size 
resolution limit of the flaw detection appara¬ 
tus is 4.0 mm (0.16 in.). If the design stress is 
one-half of the yield strength and the value of 
Y is 1.0, determine whether a critical flaw for 
this plate is subject to detection. 

8.11 After consultation of other references, write 
a brief report on one or two nondestructive 
test techniques that are used to detect and 
measure internal and/or surface flaws in metal 
alloys. 

Fracture Toughness Testing 

8.12 Following is tabulated data that were gath¬ 
ered from a series of Charpy impact tests on 
a ductile cast iron. 


Temperature (°C ) 

Impact Energy (J) 

- 25 

124 

- 50 

123 

- 75 

115 

- 85 

100 

-100 

73 

-110 

52 

-125 

26 

-150 

9 

-175 

6 


(a) Plot the data as impact energy versus tem¬ 
perature. 

(b) Determine a ductile-to-brittle transition 
temperature as that temperature correspon¬ 
ding to the average of the maximum and min¬ 
imum impact energies. 

(c) Determine a ductile-to-brittle transition 
temperature as that temperature at which the 
impact energy is 80 J. 

8.13 Following is tabulated data that were gath¬ 
ered from a series of Charpy impact tests on 
a tempered 4140 steel alloy. 


Temperature (°C) Impact Energy (J) 


100 

89.3 

75 

88.6 

50 

87.6 

25 

85.4 

0 

82.9 

-25 

78.9 

-50 

73.1 

-65 

66.0 

-75 

59.3 

-85 

47.9 

-100 

34.3 

-125 

29.3 

-150 

27.1 

-175 

25.0 


(a) Plot the data as impact energy versus tem¬ 
perature. 

(b) Determine a ductile-to-brittle transition 
temperature as that temperature correspon¬ 
ding to the average of the maximum and min¬ 
imum impact energies. 

(c) Determine a ductile-to-brittle transition 
temperature as that temperature at which the 
impact energy is 70 J. 








Questions and Problems * 277 


Cyclic Stresses 

The S-N Curve 

8.14 A fatigue test was conducted in which the 
mean stress was 50 MPa (7250 psi) and the 
stress amplitude was 225 MPa (32,625 psi). 

(a) Compute the maximum and minimum 
stress levels. 

(b) Compute the stress ratio. 

(c) Compute the magnitude of the stress range. 

8.15 A cylindrical 1045 steel bar (Figure 8.34) is 
subjected to repeated tension-compression 
stress cycling along its axis. If the load ampli¬ 
tude is 22,000 N (4950 lb f ), compute the min¬ 
imum allowable bar diameter to ensure that 
fatigue failure will not occur. Assume a factor 
of safety of 2.0. 

8.16 An 8.0-mm- (0.31-in.-) diameter cylindrical rod 
fabricated from a red brass alloy (Figure 8.34) 
is subjected to reversed tension-compression 
load cycling along its axis. If the maximum ten¬ 
sile and compressive loads are +7500 N (1700 
lb f ) and -7500 N (-1700 lb f ), respectively, de¬ 
termine its fatigue life. Assume that the stress 
plotted in Figure 8.34 is stress amplitude. 

8.17 A 12.5-mm- (0.50-in.-) diameter cylindrical rod 
fabricated from a 2014-T6 alloy (Figure 8.34) 
is subjected to a repeated tension- compression 
load cycling along its axis. Compute the max¬ 
imum and minimum loads that will be applied 
to yield a fatigue life of 1.0 X 10 7 cycles. Assume 
that the stress plotted on the vertical axis is 


stress amplitude, and data were taken for a 
mean stress of 50 MPa (7250 psi). 

8.18 The fatigue data for a brass alloy are given as 
follows: 


Stress Amplitude 
(MPa) 

Cycles to 
Failure 

310 

2 x 10 5 

223 

1 x 10 6 

191 

3 x 10 6 

168 

1 X 10 7 

153 

3 X 10 7 

143 

1 X 10 8 

134 

3 x 10 8 

127 

1 x 10 9 


(a) Make an S-N plot (stress amplitude ver¬ 
sus logarithm cycles to failure) using these 
data. 

(b) Determine the fatigue strength at 5 X 10 5 
cycles. 

(c) Determine the fatigue life for 200 MPa. 

8.19 Suppose that the fatigue data for the brass al¬ 
loy in Problem 8.18 were taken from torsional 
tests, and that a shaft of this alloy is to be used 
for a coupling that is attached to an electric mo¬ 
tor operating at 1500 rpm. Give the maximum 
torsional stress amplitude possible for each of 
the following lifetimes of the coupling: (a) 
1 year, (b) 1 month, (c) 1 day, and (d) 2 hours. 

80 Figure 8.34 Stress magnitude S versus the 

logarithm of the number N of cycles to fatigue 
failure for red brass, an aluminum alloy, and a 
plain carbon steel. (Adapted from H. W. Hayden, 
^ W. G. Moffatt, and J. Wulff, The Structure and 
r) Properties of Materials, Vol. Ill, Mechanical 
^ Behavior, p. 15. Copyright © 1965 by John Wiley 
-o & Sons, New York. Reprinted by permission of 
John Wiley & Sons, Inc. Also adapted from ASM 
^ Handbook, Vol. 2, Properties and Selection: 

% Nonferrous Alloys and Special-Purpose Materials, 
tn 1990. Reprinted by permission of ASM 
International.) 



0 __I_I__I__lo 

10 3 10 4 10 5 10 6 10 7 10 8 10 9 10 10 
Cycles to failure, N 














278 * Chapter 8 / Failure 


8.20 The fatigue data for a ductile cast iron are 
given as follows: 


Stress Amplitude 
[MPa 0 ksi )] 

Cycles to 
Failure 

248 (36.0) 

1 x 10 5 

236 (34.2) 

3 x 10 5 

224 (32.5) 

1 x 10 6 

213 (30.9) 

3 x 10 6 

201 (29.1) 

1 x 10 7 

193 (28.0) 

3 x 10 7 

193 (28.0) 

1 x 10 8 

193 (28.0) 

3 x 10 8 


(a) Make an S-N plot (stress amplitude versus 
logarithm cycles to failure) using these data. 

(b) What is the fatigue limit for this alloy? 

(c) Determine fatigue lifetimes at stress am¬ 
plitudes of 230 MPa (33,500 psi) and 175 MPa 
(25,000 psi). 

(d) Estimate fatigue strengths at 2 X 10 5 and 
6 X 10 6 cycles. 

8.21 Suppose that the fatigue data for the cast iron 
in Problem 8.20 were taken for bending- 
rotating tests, and that a rod of this alloy is to 
be used for an automobile axle that rotates at 
an average rotational velocity of 750 revolu¬ 
tions per minute. Give maximum lifetimes of 
continuous driving that are allowable for the 
following stress levels: (a) 250 MPa (36,250 
psi), (b) 215 MPa (31,000 psi), (c) 200 MPa 
(29,000 psi), and (d) 150 MPa (21,750 psi). 

8.22 Three identical fatigue specimens (denoted 
A, B, and C) are fabricated from a nonferrous 
alloy. Each is subjected to one of the 
maximum-minimum stress cycles listed in the 
following table; the frequency is the same for 
all three tests. 


Specimen 

^max (MPa) 

O-min (MPa) 

A 

+450 

-350 

B 

+400 

-300 

C 

+340 

-340 


(a) Rank the fatigue lifetimes of these three 
specimens from the longest to the shortest. 

(b) Now justify this ranking using a schematic 
S-N plot. 

8.23 Cite five factors that may lead to scatter in 
fatigue life data. 


Crack Initiation and Propagation 

Factors That Affect Fatigue Life 

8.24 Briefly explain the difference between fatigue 
striations and beachmarks in terms of both (a) 
size and (b) origin. 

8.25 List four measures that may be taken to increase 
the resistance to fatigue of a metal alloy. 

Generalized Creep Behavior 

8.26 Give the approximate temperature at which 
creep deformation becomes an important 
consideration for each of the following met¬ 
als: nickel, copper, iron, tungsten, lead, and 
aluminum. 

8.27 The following creep data were taken on an 
aluminum alloy at 400°C (750°F) and a con¬ 
stant stress of 25 MPa (3660 psi). Plot the data 
as strain versus time, then determine the 
steady-state or minimum creep rate. Note: The 
initial and instantaneous strain is not included. 


Time 

(min) 

Strain 

Time 

(min) 

Strain 

0 

0.000 

16 

0.135 

2 

0.025 

18 

0.153 

4 

0.043 

20 

0.172 

6 

0.065 

22 

0.193 

8 

0.078 

24 

0.218 

10 

0.092 

26 

0.255 

12 

0.109 

28 

0.307 

14 

0.120 

30 

0.368 


Stress and Temperature Effects 

8.28 A specimen 750 mm (30 in.) long of an S-590 
alloy (Figure 8.31) is to be exposed to a tensile 
stress of 80 MPa (11,600 psi) at 815°C (1500°F). 
Determine its elongation after 5000 h. Assume 
that the total of both instantaneous and pri¬ 
mary creep elongations is 1.5 mm (0.06 in.). 

8.29 For a cylindrical S-590 alloy specimen (Figure 
8.31) originally 10 mm (0.40 in.) in diameter 
and 500 mm (20 in.) long, what tensile load is 
necessary to produce a total elongation of 145 
mm (5.7 in.) after 2,000 h at 730°C (1350°F)? 
Assume that the sum of instantaneous and 
primary creep elongations is 8.6 mm (0.34 in.). 

8.30 If a component fabricated from an S-590 alloy 
(Figure 8.30) is to be exposed to a tensile stress 
of 300 MPa (43,500 psi) at 650°C (1200°F), 
estimate its rupture lifetime. 












Design Problems * 279 


8.31 A cylindrical component constructed from an 
S-590 alloy (Figure 8.30) has a diameter of 12 
mm (0.50 in.). Determine the maximum load 
that may be applied for it to survive 500 h at 
925°C (1700°F). 

8.32 From Equation 8.19, if the logarithm of e s is 
plotted versus the logarithm of cr, then a 
straight line should result, the slope of which 
is the stress exponent n. Using Figure 8.31, 
determine the value of n for the S-590 alloy 
at 925°C, and for the initial (i.e., lower- 
temperature) straight line segments at each of 
650°C, 730°C, and 815°C. 

8.33 (a) Estimate the activation energy for creep 
(i.e., Q c in Equation 8.20) for the S-590 alloy 
having the steady-state creep behavior shown 
in Figure 8.31. Use data taken at a stress level 
of 300 MPa (43,500 psi) and temperatures of 
650°C and 730°C. Assume that the stress ex¬ 
ponent n is independent of temperature, (b) 
Estimate e s at 600°C (873 K) and 300 MPa. 

8.34 Steady-state creep rate data are given in the 
following table for nickel at 1000°C (1273 K): 


e.s (s ') 

c t [MPa (psi)] 

10“ 4 

15 (2175) 

10“ 6 

4.5 (650) 


If it is known that the activation energy for 
creep is 272,000 J/mol, compute the steady-state 


creep rate at a temperature of 850°C (1123 K) 
and a stress level of 25 MPa (3625 psi).
