Repository: axyco2004-cyber/axyco2004-cyber-chemistry-chatbot-rgb

# 🧪 Chemistry Chatbot

An interactive Java-based chatbot application that helps students learn chemistry by answering questions about various chemistry topics.

## 📖 About

Chemistry Chatbot is an educational tool that provides instant answers to chemistry questions. It uses a comprehensive knowledge base covering key chemistry concepts and employs intelligent keyword matching to understand and respond to student queries.

### Sample Interaction

```
💬 You: What is an atom?
🤖 Bot: An atom is the smallest unit of matter that retains the properties 
of an element. It consists of a nucleus containing protons and neutrons, 
surrounded by electrons in energy levels or shells.

💬 You: topics

File: materials-science-textbook.txt (part 19 of 63)
MATERIALS SCIENCE AND ENGINEERING 
8.35 Steady-state creep data taken for a stainless 
steel at a stress level of 70 MPa (10,000 psi) 
are given as follows: 


4 (* ') 

T(K) 

1.0 x 10“ 5 

977 

2.5 x 10“ 3 

1089 


If it is known that the value of the stress ex¬ 
ponent n for this alloy is 7.0, compute the 
steady-state creep rate at 1250 K and a stress 
level of 50 MPa (7250 psi). 

Alloys for High-Temperature Use 

8.36 Cite three metallurgical/processing techniques 
that are employed to enhance the creep 
resistance of metal alloys. 

Spreadsheet Problems 

8.1SS Given a set of fatigue stress amplitude and cy- 
cles-to-failure data, develop a spreadsheet that 
will allow the user to generate an S-versus- 
log N plot. 

8.2SS Given a set of creep strain and time data, de¬ 
velop a spreadsheet that will allow the user 
to generate a strain-versus-time plot and 
then compute the steady-state creep rate. 


DESIGN PROBLEMS 


8.D1 Each student (or group of students) is to ob¬ 
tain an object/structure/component that has 
failed. It may come from your home, an au¬ 
tomobile repair shop, a machine shop, and so 
on. Conduct an investigation to determine 
the cause and type of failure (i.e., simple frac¬ 
ture, fatigue, creep). In addition, propose 
measures that can be taken to prevent future 
incidents of this type of failure. Finally, sub¬ 
mit a report that addresses these issues. 

Principles of Fracture Mechanics 

8.D2 (a) For the thin-walled spherical tank dis¬ 
cussed in Design Example 8.1, on the basis 
of critical crack size criterion [as addressed 


in part (a)], rank the following polymers from 
longest to shortest critical crack length: ny¬ 
lon 6,6 (50% relative humidity), polycarbon¬ 
ate, poly (ethylene terephthalate), and 
poly (methyl methacrylate). Comment on the 
magnitude range of the computed values 
used in the ranking relative to those tabu¬ 
lated for metal alloys as provided in Table 
8.3. For these computations, use data con¬ 
tained in Tables B.4 and B.5 in Appendix B. 

(b) Now rank these same four polymers rel¬ 
ative to maximum allowable pressure ac¬ 
cording to the leak-before-break criterion, as 
described in the (b) portion of Design Ex¬ 
ample 8.1. As previously, comment on these 









280 * Chapter 8 / Failure 

values in relation to those for the metal al¬ 
loys that are tabulated in Table 8.4. 

Data Extrapolation Methods 

8.D3 An S-590 alloy component (Figure 8.32) 
must have a creep rupture lifetime of at least 
100 days at 500°C (773 K). Compute the max¬ 
imum allowable stress level. 

8.D4 Consider an S-590 alloy component (Figure 
8.32) that is subjected to a stress of 200 MPa 
(29,000 psi). At what temperature will the 
rupture lifetime be 500 h? 


8.D5 For an 18-8 Mo stainless steel (Figure 8.35), 
predict the time to rupture for a component 
that is subjected to a stress of 80 MPa (11,600 
psi) at 700°C (973 K). 

8.D6 Consider an 18-8 Mo stainless steel compo¬ 
nent (Figure 8.35) that is exposed to a 
temperature of 500°C (773 K). What is the 
maximum allowable stress level for a rupture 
lifetime of 5 years? 20 years? 


Figure 8.35 Logarithm stress versus the Larson-Miller 
parameter for an 18-8 Mo stainless steel. (From F. R. 
Larson and J. Miller, Trans. ASME, 74, 765,1952. 

Reprinted by permission of ASME.) 


10 3 T(20 + log * r )(°R-h) 

25 30 35 40 45 50 



Stress (10 3 psi) 



Pressure (atm) 


chapter 9 Phase Diagrams 



he graph below is the phase diagram for pure H 2 0. Parameters plotted are external pressure (vertical 
axis, scaled logarithmically) versus temperature. In a sense this diagram is a map wherein regions for the 
three familiar phases—solid (ice), liquid (water), and vapor (steam)—are delineated. The three red curves 
represent phase boundaries that define the regions. A photograph located in each region shows an example 
of its phase—ice cubes, liquid water being poured into a glass, and steam that is spewing forth from a kettle. 
(Photographs courtesy of iStockphoto.) 



-20 0 20 40 60 80 100 120 

Temperature (°C) 


• 281 





WHY STUDY Phase Diagrams? 


One reason that a knowledge and understanding of 
phase diagrams is important to the engineer relates to 
the design and control of heat-treating procedures; 
some properties of materials are functions of their mi¬ 
crostructures, and, consequently, of their thermal his¬ 
tories. Even though most phase diagrams represent 
stable (or equilibrium) states and microstructures, they 
are nevertheless useful in understanding the develop¬ 
ment and preservation of nonequilibrium structures 
and their attendant properties; it is often the case 
that these properties are more desirable than those 
associated with the equilibrium state. This is aptly 


illustrated by the phenomenon of precipitation hard¬ 
ening (Section 11.9). 

In the processing/structure/properties/perform- 
ance scheme, reasons for studying phase diagrams are 
as follows: 

• Concepts discussed in this chapter provide a foun¬ 
dation that is necessary for us to understand phase 
transformations that occur in steel alloys, as well as 
the consequences of these transformations—that is, 
microstructural and property alterations (as present¬ 
ed in Chapter 10). 


Learning Objectives 

After studying this chapter you should be able to do the following: 


1. (a) Schematically sketch simple isomorphous 

and eutectic phase diagrams. 

(b) On these diagrams label the various phase 4. 
regions. 

(c) Label liquidus, solidus, and solvus lines. 

2. Given a binary phase diagram, the composition 
of an alloy, its temperature, and assuming that 
the alloy is at equilibrium, determine 

(a) what phase(s) is (are) present, 

(b) the composition(s) of the phase(s), and 

(c) the mass fraction(s) of the phase(s). 

3. For some given binary phase diagram, do the 
following: 

(a) locate the temperatures and compositions of 
all eutectic, eutectoid, peritectic, and con¬ 
gruent phase transformations; and 


(b) write reactions for all these transformations 
for either heating or cooling. 

Given the composition of an iron-carbon alloy 
containing between 0.022 wt% C and 2.14 wt% C, 
be able to 

(a) specify whether the alloy is hypoeutectoid 
or hypereutectoid, 

(b) name the proeutectoid phase, 

(c) compute the mass fractions of proeutectoid 
phase and pearlite, and 

(d) make a schematic diagram of the microstruc¬ 
ture at a temperature just below the 
eutectoid. 


9.1 INTRODUCTION 

The understanding of phase diagrams for alloy systems is extremely important 
because there is a strong correlation between microstructure and mechanical 
properties, and the development of microstructure of an alloy is related to the char¬ 
acteristics of its phase diagram. In addition, phase diagrams provide valuable 
information about melting, casting, crystallization, and other phenomena. 

This chapter presents and discusses the following topics: (1) terminology asso¬ 
ciated with phase diagrams and phase transformations; (2) pressure-temperature 
phase diagrams for pure materials; (3) the interpretation of phase diagrams; (4) 
some of the common and relatively simple binary phase diagrams, including that 
for the iron-carbon system; and (5) the development of equilibrium microstruc¬ 
tures, upon cooling, for several situations. 


282 • 




9.2 Solubility Limit * 283 


Definitions and Basic Concepts 

It is necessary to establish a foundation of definitions and basic concepts relating 
to alloys, phases, and equilibrium before delving into the interpretation and uti¬ 
lization of phase diagrams. The term component is frequently used in this discus¬ 
sion; components are pure metals and/or compounds of which an ahoy is composed. 
For example, in a copper-zinc brass, the components are Cu and Zn. Solute and sol¬ 
vent, which are also common terms, were defined in Section 4.3. Another term used 
in this context is system, which has two meanings. First, system may refer to a spe¬ 
cific body of material under consideration (e.g., a ladle of molten steel). Or it may 
relate to the series of possible alloys consisting of the same components, but with¬ 
out regard to ahoy composition (e.g., the iron-carbon system). 

The concept of a solid solution was introduced in Section 4.3. By way of review, 
a solid solution consists of atoms of at least two different types; the solute atoms 
occupy either substitutional or interstitial positions in the solvent lattice, and the 
crystal structure of the solvent is maintained. 

9.2 SOLUBILITY LIMIT 

For many alloy systems and at some specific temperature, there is a maximum con¬ 
centration of solute atoms that may dissolve in the solvent to form a solid solution; this 
solubility limit is called a solubility limit. The addition of solute in excess of this solubility limit results 

in the formation of another solid solution or compound that has a distinctly different 
composition. To illustrate this concept, consider the sugar-water (C^H^On-F^O) sys¬ 
tem. Initially, as sugar is added to water, a sugar-water solution or syrup forms. As more 
sugar is introduced, the solution becomes more concentrated, until the solubility limit 
is reached or the solution becomes saturated with sugar. At this time the solution is 
not capable of dissolving any more sugar, and further additions simply settle to the bot¬ 
tom of the container. Thus, the system now consists of two separate substances: a 
sugar-water syrup liquid solution and solid crystals of undissolved sugar. 

This solubility limit of sugar in water depends on the temperature of the water 
and may be represented in graphical form on a plot of temperature along the or¬ 
dinate and composition (in weight percent sugar) along the abscissa, as shown in 
Figure 9.1. Along the composition axis, increasing sugar concentration is from left 
to right, and percentage of water is read from right to left. Because only two 


component 


system 



Water 100 80 60 40 20 


E 

CP 


Figure 9.1 The 

solubility of sugar 
(C 12 H 22 O 11 ) in a 
sugar-water syrup. 


Composition (wt%) 


100 

0 









284 


Chapter 9 / Phase Diagrams 


components are involved (sugar and water), the sum of the concentrations at any 
composition will equal 100 wt%. The solubility limit is represented as the nearly 
vertical line in the figure. For compositions and temperatures to the left of the sol¬ 
ubility line, only the syrup liquid solution exists; to the right of the line, syrup and 
solid sugar coexist. The solubility limit at some temperature is the composition that 
corresponds to the intersection of the given temperature coordinate and the sol¬ 
ubility limit line. For example, at 20°C the maximum solubility of sugar in water is 
65 wt%. As Figure 9.1 indicates, the solubility limit increases slightly with rising 
temperature. 


9.3 PHASES 

phase Also critical to the understanding of phase diagrams is the concept of a phase. A 

phase may be defined as a homogeneous portion of a system that has uniform phys¬ 
ical and chemical characteristics. Every pure material is considered to be a phase; 
so also is every solid, liquid, and gaseous solution. For example, the sugar-water 
syrup solution just discussed is one phase, and solid sugar is another. Each has dif¬ 
ferent physical properties (one is a liquid, the other is a solid); furthermore, each is 
different chemically (i.e., has a different chemical composition); one is virtually pure 
sugar, the other is a solution of H 2 0 and C^FI^On. If more than one phase is pres¬ 
ent in a given system, each will have its own distinct properties, and a boundary 
separating the phases will exist across which there will be a discontinuous and abrupt 
change in physical and/or chemical characteristics. When two phases are present in 
a system, it is not necessary that there be a difference in both physical and chemi¬ 
cal properties; a disparity in one or the other set of properties is sufficient. When 
water and ice are present in a container, two separate phases exist; they are physi¬ 
cally dissimilar (one is a solid, the other is a liquid) but identical in chemical makeup. 
Also, when a substance can exist in two or more polymorphic forms (e.g., having 
both FCC and BCC structures), each of these structures is a separate phase because 
their respective physical characteristics differ. 

Sometimes, a single-phase system is termed homogeneous. Systems composed 
of two or more phases are termed mixtures or heterogeneous systems. Most metal¬ 
lic alloys and, for that matter, ceramic, polymeric, and composite systems are 
heterogeneous. Ordinarily, the phases interact in such a way that the property com¬ 
bination of the multiphase system is different from, and more attractive than, either 
of the individual phases. 


9.4 MICROSTRUCTURE 

Many times, the physical properties and, in particular, the mechanical behavior of 
a material depend on the microstructure. Microstructure is subject to direct micro¬ 
scopic observation, using optical or electron microscopes; this topic was touched on 
in Sections 4.9 and 4.10. In metal alloys, microstructure is characterized by the num¬ 
ber of phases present, their proportions, and the manner in which they are distrib¬ 
uted or arranged. The microstructure of an alloy depends on such variables as the 
alloying elements present, their concentrations, and the heat treatment of the alloy 
(i.e., the temperature, the heating time at temperature, and the rate of cooling to 
room temperature). 

The procedure of specimen preparation for microscopic examination was briefly 
outlined in Section 4.10. After appropriate polishing and etching, the different 
phases may be distinguished by their appearance. For example, for a two-phase 


9.5 Phase Equilibria * 285 


alloy, one phase may appear light and the other phase dark. When only a single phase 
or solid solution is present, the texture will be uniform, except for grain boundaries 
that may be revealed (Figure 4.14 b). 

9.5 PHASE EQUILIBRIA 

Equilibrium is another essential concept that is best described in terms of a ther¬ 
modynamic quantity called the free energy. In brief, free energy is a function of the 
internal energy of a system, and also the randomness or disorder of the atoms or 
molecules (or entropy). A system is at equilibrium if its free energy is at a mini¬ 
mum under some specified combination of temperature, pressure, and composition. 
In a macroscopic sense, this means that the characteristics of the system do not 
change with time but persist indefinitely; that is, the system is stable. A change in 
temperature, pressure, and/or composition for a system in equilibrium will result in 
an increase in the free energy and in a possible spontaneous change to another state 
whereby the free energy is lowered, 
phase equilibrium The term phase equilibrium, often used in the context of this discussion, refers 

to equilibrium as it applies to systems in which more than one phase may exist. 
Phase equilibrium is reflected by a constancy with time in the phase characteristics 
of a system. Perhaps an example best illustrates this concept. Suppose that a 
sugar-water syrup is contained in a closed vessel and the solution is in contact with 
solid sugar at 20°C. If the system is at equilibrium, the composition of the syrup is 
65 wt% C 12 H220 n -35 wt% H 2 0 (Figure 9.1), and the amounts and compositions 
of the syrup and solid sugar will remain constant with time. If the temperature of 
the system is suddenly raised—say, to 100°C—this equilibrium or balance is tem¬ 
porarily upset in that the solubility limit has been increased to 80 wt% C^FI^On 
(Figure 9.1). Thus, some of the solid sugar will go into solution in the syrup. This 
will continue until the new equilibrium syrup concentration is established at the 
higher temperature. 

This sugar-syrup example illustrates the principle of phase equilibrium using a 
liquid-solid system. In many metallurgical and materials systems of interest, phase 
equilibrium involves just solid phases. In this regard the state of the system is re¬ 
flected in the characteristics of the microstructure, which necessarily include not 
only the phases present and their compositions but, in addition, the relative phase 
amounts and their spatial arrangement or distribution. 

Free energy considerations and diagrams similar to Figure 9.1 provide infor¬ 
mation about the equilibrium characteristics of a particular system, which is im¬ 
portant, but they do not indicate the time period necessary for the attainment of a 
new equilibrium state. It is often the case, especially in solid systems, that a state of 
equilibrium is never completely achieved because the rate of approach to equilib- 
metastable rium is extremely slow; such a system is said to be in a nonequilibrium or metastable 

state. A metastable state or microstructure may persist indefinitely, experiencing 
only extremely slight and almost imperceptible changes as time progresses. Often, 
metastable structures are of more practical significance than equilibrium ones. For 
example, some steel and aluminum alloys rely for their strength on the develop¬ 
ment of metastable microstructures during carefully designed heat treatments (Sec¬ 
tions 10.5 and 11.9). 

Thus not only is an understanding of equilibrium states and structures impor¬ 
tant, but also the speed or rate at which they are established and the factors that 
affect the rate must be considered. This chapter is devoted almost exclusively to 
equilibrium structures; the treatment of reaction rates and nonequilibrium struc¬ 
tures is deferred to Chapter 10 and Section 11.9. 


equilibrium 
free energy 


286 * Chapter 9 / Phase Diagrams 


/ 


Concept Check 9.1 

What is the difference between the states of phase equilibrium and metastability? 
[The answer may be found at www.wiley.com/college/callister (Student Companion Site).\ 


9.6 ONE-COMPONENT (OR UNARY) 

PHASE DIAGRAMS 

Much of the information about the control of the phase structure of a particular 
phase diagram system is conveniently and concisely displayed in what is called a phase diagram, 

also often termed an equilibrium diagram. Now, there are three externally control¬ 
lable parameters that will affect phase structure—temperature, pressure, and com¬ 
position—and phase diagrams are constructed when various combinations of these 
parameters are plotted against one another. 

Perhaps the simplest and easiest type of phase diagram to understand is that 
for a one-component system, in which composition is held constant (i.e., the phase 
diagram is for a pure substance); this means that pressure and temperature are the 
variables. This one-component phase diagram (or unary phase diagram) [sometimes 
also called a pressure-temperature (or P-T) diagram ] is represented as a two- 
dimensional plot of pressure (ordinate, or vertical axis) versus temperature (ab¬ 
scissa, or horizontal axis). Most often, the pressure axis is scaled logarithmically. 

We illustrate this type of phase diagram and demonstrate its interpretation us¬ 
ing as an example the one for H 2 0, which is shown in Figure 9.2. Here it may be 
noted that regions for three different phases—solid, liquid, and vapor—are delin¬ 
eated on the plot. Each of the phases will exist under equilibrium conditions over 
the temperature-pressure ranges of its corresponding area. Furthermore, the three 
curves shown on the plot (labeled aO , bO , and cO ) are phase boundaries; at any 
point on one of these curves, the two phases on either side of the curve are in equi¬ 
librium (or coexist) with one another. That is, equilibrium between solid and vapor 



Figure 9.2 Pressure-temperature phase diagram for H 2 0. 
Intersection of the dashed horizontal line at 1 atm pressure with 
the solid-liquid phase boundary (point 2) corresponds to the 
melting point at this pressure (T = 0°C). Similarly, point 3, the 
intersection with the liquid-vapor boundary, represents the 
boiling point (T = 100°C). 








9.7 Binary Isomorphous Systems * 287 


phases is along curve aO —likewise for the solid-liquid, curve bO , and the liquid- 
vapor, curve cO. Also, upon crossing a boundary (as temperature and/or pressure is 
altered), one phase transforms to another. For example, at 1 atm pressure, during 
heating the solid phase transforms to the liquid phase (i.e., melting occurs) at the 
point labeled 2 on Figure 9.2 (i.e., the intersection of the dashed horizontal line with 
the solid-liquid phase boundary); this point corresponds to a temperature of 0°C. Of 
course, the reverse transformation (liquid-to-solid, or solidification) takes place at 
the same point upon cooling. Similarly, at the intersection of the dashed line with 
the liquid-vapor phase boundary [point 3 (Figure 9.2), at 100°C] the liquid trans¬ 
forms to the vapor phase (or vaporizes) upon heating; condensation occurs for cool¬ 
ing. And, finally, solid ice sublimes or vaporizes upon crossing the curve labeled aO. 

As may also be noted from Figure 9.2, all three of the phase boundary curves 
intersect at a common point, which is labeled O (and for this H 2 0 system, at a tem¬ 
perature of 273.16 K and a pressure of 6.04 X 1CT 3 atm). This means that at this 
point only, all of the solid, liquid, and vapor phases are simultaneously in equilib¬ 
rium with one another. Appropriately, this, and any other point on a P-T phase di¬ 
agram where three phases are in equilibrium, is called a triple point; sometimes it 
is also termed an invariant point inasmuch as its position is distinct, or fixed by def¬ 
inite values of pressure and temperature. Any deviation from this point by a change 
of temperature and/or pressure will cause at least one of the phases to disappear. 

Pressure-temperature phase diagrams for a number of substances have been de¬ 
termined experimentally, which also have solid, liquid, and vapor phase regions. In 
those instances when multiple solid phases (i.e., allotropes, Section 3.6) exist, there 
will appear a region on the diagram for each solid phase, and also other triple points. 

Binary Phase Diagrams 

Another type of extremely common phase diagram is one in which temperature 
and composition are variable parameters, and pressure is held constant—normally 
1 atm. There are several different varieties; in the present discussion, we will con¬ 
cern ourselves with binary alloys—those that contain two components. If more than 
two components are present, phase diagrams become extremely complicated and 
difficult to represent. An explanation of the principles governing and the interpre¬ 
tation of phase diagrams can be demonstrated using binary alloys even though most 
alloys contain more than two components. 

Binary phase diagrams are maps that represent the relationships between tem¬ 
perature and the compositions and quantities of phases at equilibrium, which in¬ 
fluence the microstructure of an alloy. Many microstructures develop from phase 
transformations, the changes that occur when the temperature is altered (ordinar¬ 
ily upon cooling). This may involve the transition from one phase to another, or the 
appearance or disappearance of a phase. Binary phase diagrams are helpful in pre¬ 
dicting phase transformations and the resulting microstructures, which may have 
equilibrium or nonequilibrium character. 


9.7 BINARY ISOMORPHOUS SYSTEMS 

Possibly the easiest type of binary phase diagram to understand and interpret is the 
type that is characterized by the copper-nickel system (Figure 9.3a). Temperature 
is plotted along the ordinate, and the abscissa represents the composition of the al¬ 
loy, in weight percent (bottom) and atom percent (top) of nickel. The composition 





288 * Chapter 9 / Phase Diagrams 


Figure 9.3 (a) The 
copper-nickel phase 
diagram. ( b ) A 
portion of the 
copper-nickel phase 
diagram for which 
compositions and 
phase amounts are 
determined at point 
B. (Adapted from 
Phase Diagrams of 
Binary Nickel Alloys, 
P. Nash, Editor, 1991. 
Reprinted by 
permission of ASM 
International, 
Materials Park, OH.) 


Composition (at% Ni) 

0 20 40 60 80 100 



(a) 


TO 

CD 

CL 


E 



ranges from 0 wt% Ni (100 wt% Cu) on the left horizontal extremity to 100 wt% 
Ni (0 wt% Cu) on the right. Three different phase regions, or fields, appear on the 
diagram, an alpha (a) field, a liquid (L) field, and a two-phase a + L field. Each 
region is defined by the phase or phases that exist over the range of temperatures 
and compositions delineated by the phase boundary lines. 















9.8 Interpretation of Phase Diagrams * 289 

The liquid L is a homogeneous liquid solution composed of both copper and 
nickel. The a phase is a substitutional solid solution consisting of both Cu and Ni 
atoms, and having an FCC crystal structure. At temperatures below about 1080°C, 
copper and nickel are mutually soluble in each other in the solid state for all com¬ 
positions. This complete solubility is explained by the fact that both Cu and Ni have 
the same crystal structure (FCC), nearly identical atomic radii and electronegativ¬ 
ities, and similar valences, as discussed in Section 4.3. The copper-nickel system is 
isomorphous termed isomorphous because of this complete liquid and solid solubility of the two 

components. 

A couple of comments are in order regarding nomenclature. First, for metallic 
alloys, solid solutions are commonly designated by lowercase Greek letters ( a , /3, 
y, etc.). Furthermore, with regard to phase boundaries, the line separating the L 
and a + L phase fields is termed the liquidus line, as indicated in Figure 9.3a; the 
liquid phase is present at all temperatures and compositions above this line. The 
solidus line is located between the a and a + L regions, below which only the solid 
a phase exists. 

For Figure 9.3a, the solidus and liquidus lines intersect at the two composition 
extremities; these correspond to the melting temperatures of the pure components. 
For example, the melting temperatures of pure copper and nickel are 1085°C and 
1453°C, respectively. Heating pure copper corresponds to moving vertically up the 
left-hand temperature axis. Copper remains solid until its melting temperature is 
reached. The solid-to-liquid transformation takes place at the melting temperature, 
and no further heating is possible until this transformation has been completed. 

For any composition other than pure components, this melting phenomenon 
will occur over the range of temperatures between the solidus and liquidus lines; 
both solid a and liquid phases will be in equilibrium within this temperature range. 
For example, upon heating an alloy of composition 50 wt% Ni-50 wt% Cu (Fig¬ 
ure 9.3a), melting begins at approximately 1280°C (2340°F); the amount of liquid 
phase continuously increases with temperature until about 1320°C (2410°F), at 
which the alloy is completely liquid. 


9.8 INTERPRETATION OF PHASE DIAGRAMS 

For a binary system of known composition and temperature that is at equilibrium, 
at least three kinds of information are available: (1) the phases that are present, (2) 
the compositions of these phases, and (3) the percentages or fractions of the phases. 
The procedures for making these determinations will be demonstrated using the 
copper-nickel system. 


Phases Present 


VMSE 



Isomorphous (Sb-Bi) 


The establishment of what phases are present is relatively simple. One just locates 
the temperature-composition point on the diagram and notes the phase(s) with 
which the corresponding phase field is labeled. For example, an alloy of composi¬ 
tion 60 wt% Ni-40 wt% Cu at 1100°C would be located at point A in Figure 9.3a; 
because this is within the a region, only the single a phase will be present. On the 
other hand, a 35 wt% Ni-65 wt% Cu alloy at 1250°C (point B ) will consist of both 
a and liquid phases at equilibrium. 


Determination of Phase Compositions 

The first step in the determination of phase compositions (in terms of the concen¬ 
trations of the components) is to locate the temperature-composition point on the 




290 • Chapter 9 

VMSE 



Isomorphous (Sb-Bi) 


tie line 


VMSE 



Isomorphous (Sb-Bi) 


lever rule 


Phase Diagrams 

phase diagram. Different methods are used for single- and two-phase regions. If 
only one phase is present, the procedure is trivial: the composition of this phase is 
simply the same as the overall composition of the alloy. For example, consider the 
60 wt% Ni-40 wt% Cu alloy at 1100°C (point A , Figure 9.3a). At this composition 
and temperature, only the a phase is present, having a composition of 60 wt% Ni- 
40 wt% Cu. 

For an alloy having composition and temperature located in a two-phase re¬ 
gion, the situation is more complicated. In all two-phase regions (and in two-phase 
regions only), one may imagine a series of horizontal lines, one at every tempera¬ 
ture; each of these is known as a tie line, or sometimes as an isotherm. These tie 
lines extend across the two-phase region and terminate at the phase boundary lines 
on either side. To compute the equilibrium concentrations of the two phases, the 
following procedure is used: 

1. A tie line is constructed across the two-phase region at the temperature of 
the alloy. 

2. The intersections of the tie line and the phase boundaries on either side are 
noted. 

3. Perpendiculars are dropped from these intersections to the horizontal composi¬ 
tion axis, from which the composition of each of the respective phases is read. 

For example, consider again the 35 wt% Ni-65 wt% Cu alloy at 1250°C, lo¬ 
cated at point B in Figure 93b and lying within the a + L region. Thus, the problem 
is to determine the composition (in wt% Ni and Cu) for both the a and liquid 
phases. The tie line has been constructed across the a + L phase region, as shown 
in Figure 93b. The perpendicular from the intersection of the tie line with the 
liquidus boundary meets the composition axis at 31.5 wt% Ni-68.5 wt% Cu, which 
is the composition of the liquid phase, C L . Likewise, for the solidus-tie line inter¬ 
section, we find a composition for the a solid-solution phase, C a , of 42.5 wt% 
Ni-57.5 wt% Cu. 


Determination of Phase Amounts 

The relative amounts (as fraction or as percentage) of the phases present at equi¬ 
librium may also be computed with the aid of phase diagrams. Again, the single- 
and two-phase situations must be treated separately. The solution is obvious in the 
single-phase region: because only one phase is present, the alloy is composed en¬ 
tirely of that phase; that is, the phase fraction is 1.0 or, alternatively, the percentage 
is 100%. From the previous example for the 60 wt% Ni-40 wt% Cu alloy at 1100°C 
(point A in Figure 9.3a), only the a phase is present; hence, the alloy is completely 
or 100% a. 

If the composition and temperature position is located within a two-phase re¬ 
gion, things are more complex. The tie line must be utilized in conjunction with a 
procedure that is often called the lever rule (or the inverse lever rule), which is ap¬ 
plied as follows: 

1. The tie line is constructed across the two-phase region at the temperature of 
the alloy. 

2. The overall alloy composition is located on the tie line. 

3. The fraction of one phase is computed by taking the length of tie line from 
the overall alloy composition to the phase boundary for the other phase, and 
dividing by the total tie line length. 






9.8 Interpretation of Phase Diagrams * 291 


4. The fraction of the other phase is determined in the same manner. 

5. If phase percentages are desired, each phase fraction is multiplied by 100. When 
the composition axis is scaled in weight percent, the phase fractions computed 
using the lever rule are mass fractions—the mass (or weight) of a specific phase 
divided by the total alloy mass (or weight). The mass of each phase is computed 
from the product of each phase fraction and the total alloy mass. 

In the employment of the lever rule, tie line segment lengths may be deter¬ 
mined either by direct measurement from the phase diagram using a linear scale, 
preferably graduated in millimeters, or by subtracting compositions as taken from 
the composition axis. 

Consider again the example shown in Figure 93b, in which at 1250°C both a 
and liquid phases are present for a 35 wt% Ni-65 wt% Cu alloy. The problem is to 
compute the fraction of each of the a and liquid phases. The tie line has been con¬ 
structed that was used for the determination of a and L phase compositions. Let 
the overall alloy composition be located along the tie line and denoted as C 0 , and 
mass fractions be represented by W L and W a for the respective phases. From the 
lever rule, W L may be computed according to 




5 

R + S 


(9.1a) 


Lever rule 
expression for 
computation of 
liquid mass fraction 
(per Figure 9.3 b) 


or, by subtracting compositions, 


W, = 


Cg Q) 

C„ - Cr 


(9.1b) 


Composition need be specified in terms of only one of the constituents for a binary 
alloy; for the preceding computation, weight percent nickel will be used (i.e., C 0 = 
35 wt% Ni, C a = 42.5 wt% Ni, and C L = 31.5 wt% Ni), and 

42.5 - 35 

W L = —-— = 0.68 

L 42.5 - 31.5 


Similarly, for the a phase, 


Lever rule 
expression for 
computation of a- 
phase mass fraction 
(per Figure 93b) 


W„ 


R 

R + S 


(9.2a) 


Q Cl 
C a -C L 


(9.2b) 


35 - 31.5 
42.5 - 31.5 


0.32 


Of course, identical answers are obtained if compositions are expressed in weight 
percent copper instead of nickel. 

Thus, the lever rule may be employed to determine the relative amounts or 
fractions of phases in any two-phase region for a binary alloy if the temperature 
and composition are known and if equilibrium has been established. Its derivation 
is presented as an example problem. 








292 * Chapter 9 / Phase Diagrams 

It is easy to confuse the foregoing procedures for the determination of phase 
compositions and fractional phase amounts; thus, a brief summary is warranted. 
Compositions of phases are expressed in terms of weight percents of the compo¬ 
nents (e.g., wt% Cu, wt% Ni). For any alloy consisting of a single phase, the com¬ 
position of that phase is the same as the total alloy composition. If two phases are 
present, the tie line must be employed, the extremities of which determine the com¬ 
positions of the respective phases. With regard to fractional phase amounts (e.g., 
mass fraction of the a or liquid phase), when a single phase exists, the alloy is com¬ 
pletely that phase. For a two-phase alloy, on the other hand, the lever rule is uti¬ 
lized, in which a ratio of tie line segment lengths is taken. 



Check 9.2 


A copper-nickel alloy of composition 70 wt% Ni-30 wt% Cu is slowly heated from 
a temperature of 1300°C (2370°F). 


(a) At what temperature does the first liquid phase form? 

(b) What is the composition of this liquid phase? 

(c) At what temperature does complete melting of the alloy occur? 

(d) What is the composition of the last solid remaining prior to complete melting? 

[The answer may be found at www.wiley.com/college/callister (Student Companion Site).\ 



Check 9.3 


Is it possible to have a copper-nickel alloy that, at equilibrium, consists of an a 
phase of composition 37 wt% Ni-63 wt% Cu, and also a liquid phase of composi¬ 
tion 20 wt% Ni-80 wt% Cu? If so, what will be the approximate temperature of 
the alloy? If this is not possible, explain why. 


[The answer may be found at www.wiley.com/college/callister (Student Companion Site).] 


EXAMPLE PROBLEM 9.1 


Lever Rule Derivation 

Derive the lever rule. 

Solution 

Consider the phase diagram for copper and nickel (Figure 93b) and alloy of 
composition C 0 at 1250°C, and let C a , C L , W a , and W L represent the same pa¬ 
rameters as given earlier. This derivation is accomplished through two 
conservation-of-mass expressions. With the first, because only two phases are 
present, the sum of their mass fractions must be equal to unity; that is, 

W, + W L = 1 (9.3) 

For the second, the mass of one of the components (either Cu or Ni) that is 
present in both of the phases must be equal to the mass of that component in 
the total alloy, or 










9.8 Interpretation of Phase Diagrams * 293 


W a C a + W L C L = Co 


(9.4) 


Simultaneous solution of these two equations leads to the lever rule expres¬ 
sions for this particular situation, Equations 9.1b and 9.2b: 


W L 

w a 


k -'ol 

C a - C~L 

Q ~ c L 

C a -C L 


(9.1b) 

(9.2b) 


For multiphase alloys, it is often more convenient to specify relative phase 
amount in terms of volume fraction rather than mass fraction. Phase volume frac¬ 
tions are preferred because they (rather than mass fractions) may be determined 
from examination of the microstructure; furthermore, the properties of a multiphase 
alloy may be estimated on the basis of volume fractions. 

For an alloy consisting of a and (3 phases, the volume fraction of the a phase, 
V a , is defined as 


a phase volume 
fraction—dependence 
on volumes of a and 
f3 phases 


V„ = 


v„ + v fl 


(9.5) 


where v a and denote the volumes of the respective phases in the alloy. Of course, 
an analogous expression exists for Vjg, and, for an alloy consisting of just two phases, 
it is the case that V a + Vp = 1. 

On occasion conversion from mass fraction to volume fraction (or vice versa) 
is desired. Equations that facilitate these conversions are as follows: 


Conversion of mass 
fractions of a and (3 
phases to volume 
fractions 


and 


Conversion of 
volume fractions of 
a and f3 phases to 
mass fractions 


W 

yy a 


w lt 

Wp 


+ — 

Pa 

Pt 3 


W, 


pp 

Wa 

Wp 


+ — 

Pa 

pfi 


W„ = 


r aPa 


V a Pa + VpPp 


Wf,= 


YjPj 

VaPa + VpPp 


(9.6a) 


(9.6b) 


(9.7a) 


(9.7b) 


In these expressions, p a and p fi are the densities of the respective phases; these may 
be determined approximately using Equations 4.10a and 4.10b. 










294 * Chapter 9 / Phase Diagrams 

When the densities of the phases in a two-phase alloy differ significantly, there 
will be quite a disparity between mass and volume fractions; conversely, if the phase 
densities are the same, mass and volume fractions are identical. 

9.9 DEVELOPMENT OF MICROSTRUCTURE IN 
ISOMORPHOUS ALLOYS 


VMSE 



Isomorphous (Sb-Bi) 


Equilibrium Cooling 

At this point it is instructive to examine the development of microstructure that 
occurs for isomorphous alloys during solidification. We first treat the situation in 
which the cooling occurs very slowly, in that phase equilibrium is continuously 
maintained. 

Let us consider the copper-nickel system (Figure 9.3a), specifically an alloy of 
composition 35 wt% Ni-65 wt% Cu as it is cooled from 1300°C. The region of the 
Cu-Ni phase diagram in the vicinity of this composition is shown in Figure 9.4. 
Cooling of an alloy of this composition corresponds to moving down the vertical 
dashed line. At 1300°C, point a, the alloy is completely liquid (of composition 
35 wt% Ni-65 wt% Cu) and has the microstructure represented by the circle in¬ 
set in the figure. As cooling begins, no microstructural or compositional changes 
will be realized until we reach the liquidus line (point b , ~1260°C). At this point, 


Figure 9.4 

Schematic 
representation of the 
development of 
microstructure during 
the equilibrium 
solidification of a 35 
wt% Ni-65 wt% Cu 
alloy. 



Composition (wt% Ni) 









9.9 Development of Microstructure in Isomorphous Alloys * 295 

the first solid a begins to form, which has a composition dictated by the tie line 
drawn at this temperature [i.e., 46 wt% Ni-54 wt% Cu, noted as 46 Ni)]; the 
composition of liquid is still approximately 35 wt% Ni-65 wt% Cu [L(35 Ni)],
