Repository: axyco2004-cyber/axyco2004-cyber-chemistry-chatbot-rgb

# 🧪 Chemistry Chatbot

An interactive Java-based chatbot application that helps students learn chemistry by answering questions about various chemistry topics.

## 📖 About

Chemistry Chatbot is an educational tool that provides instant answers to chemistry questions. It uses a comprehensive knowledge base covering key chemistry concepts and employs intelligent keyword matching to understand and respond to student queries.

### Sample Interaction

```
💬 You: What is an atom?
🤖 Bot: An atom is the smallest unit of matter that retains the properties 
of an element. It consists of a nucleus containing protons and neutrons, 
surrounded by electrons in energy levels or shells.

💬 You: topics

File: materials-science-textbook.txt (part 20 of 63)
MATERIALS SCIENCE AND ENGINEERING 
which is different from that of the solid a. With continued cooling, both compo¬ 
sitions and relative amounts of each of the phases will change. The compositions 
of the liquid and a phases will follow the liquidus and solidus lines, respectively. 
Furthermore, the fraction of the a phase will increase with continued cooling. 
Note that the overall alloy composition (35 wt% Ni-65 wt% Cu) remains 
unchanged during cooling even though there is a redistribution of copper and 
nickel between the phases. 

At 1250°C, point c in Figure 9.4, the compositions of the liquid and a phases 
are 32 wt% Ni-68 wt% Cu [L(32 Ni)] and 43 wt% Ni-57 wt% Cu [a(43 Ni)], re¬ 
spectively. 

The solidification process is virtually complete at about 1220°C, point d\ the com¬ 
position of the solid a is approximately 35 wt% Ni-65 wt% Cu (the overall alloy 
composition), whereas that of the last remaining liquid is 24 wt% Ni-76 wt% Cu. 
Upon crossing the solidus line, this remaining liquid solidifies; the final product then 
is a polycrystalline a-phase solid solution that has a uniform 35 wt% Ni-65 wt% Cu 
composition (point e, Figure 9.4). Subsequent cooling will produce no microstruc- 
tural or compositional alterations. 

Nonequilibrium Cooling 

Conditions of equilibrium solidification and the development of microstructures, 
as described in the previous section, are realized only for extremely slow cooling 
rates. The reason for this is that with changes in temperature, there must be read¬ 
justments in the compositions of the liquid and solid phases in accordance with 
the phase diagram (i.e., with the liquidus and solidus lines), as discussed. These 
readjustments are accomplished by diffusional processes—that is, diffusion in both 
solid and liquid phases and also across the solid-liquid interface. Inasmuch as dif¬ 
fusion is a time-dependent phenomenon (Section 5.3), to maintain equilibrium 
during cooling, sufficient time must be allowed at each temperature for the ap¬ 
propriate compositional readjustments. Diffusion rates (i.e., the magnitudes of the 
diffusion coefficients) are especially low for the solid phase and, for both phases, 
decrease with diminishing temperature. In virtually all practical solidification sit¬ 
uations, cooling rates are much too rapid to allow these compositional readjust¬ 
ments and maintenance of equilibrium; consequently, microstructures other than 
those previously described develop. 

Some of the consequences of nonequilibrium solidification for isomorphous al¬ 
loys will now be discussed by considering a 35 wt% Ni-65 wt% Cu alloy, the same 
composition that was used for equilibrium cooling in the previous section. The por¬ 
tion of the phase diagram near this composition is shown in Figure 9.5; in addition, 
microstructures and associated phase compositions at various temperatures upon 
cooling are noted in the circular insets. To simplify this discussion it will be assumed 
that diffusion rates in the liquid phase are sufficiently rapid such that equilibrium 
is maintained in the liquid. 

Let us begin cooling from a temperature of about 1300°C; this is indicated by 
point a' in the liquid region. This liquid has a composition of 35 wt% Ni-65 wt% 
Cu [noted as L(35 Ni) in the figure], and no changes occur while cooling through 
the liquid phase region (moving down vertically from point a'). At point b' (ap¬ 
proximately 1260°C), a-phase particles begin to form, which, from the tie line con¬ 
structed, have a composition of 46 wt% Ni-54 wt% Cu [a (46 Ni)]. 


296 * Chapter 9 / Phase Diagrams 


Figure 9.5 

Schematic 
representation of the 
development of 
microstructure 
during the 
nonequilibrium 
solidification of a 35 
wt% Ni-65 wt% Cu 
alloy. 



Composition (wt% Ni) 


Upon further cooling to point d (about 1240°C), the liquid composition has 
shifted to 29 wt% Ni-71 wt% Cu; furthermore, at this temperature the composition 
of the a phase that solidified is 40 wt% Ni-60 wt% Cu [a (40 Ni)]. However, because 
diffusion in the solid a phase is relatively slow, the a phase that formed at point b' 
has not changed composition appreciably—that is, it is still about 46 wt% Ni—and 
the composition of the a grains has continuously changed with radial position, from 
46 wt% Ni at grain centers to 40 wt% Ni at the outer grain perimeters. Thus, at 
point c', the average composition of the solid a grains that have formed would be 
some volume weighted average composition, lying between 46 and 40 wt% Ni. For 
the sake of argument, let us take this average composition to be 42 wt% Ni-58 wt% 
Cu [a(42 Ni)]. Furthermore, we would also find that, on the basis of lever-rule 
computations, a greater proportion of liquid is present for these nonequilibrium 
conditions than for equilibrium cooling. The implication of this nonequilibrium 
solidification phenomenon is that the solidus line on the phase diagram has been 
shifted to higher Ni contents—to the average compositions of the a phase (e.g., 42 
wt% Ni at 1240°C)—and is represented by the dashed line in Figure 9.5. There is 
no comparable alteration of the liquidus line inasmuch as it is assumed that 









9.10 Mechanical Properties of Isomorphous Alloys * 297 


equilibrium is maintained in the liquid phase during cooling because of sufficiently 
rapid diffusion rates. 

At point d' (~1220°C) and for equilibrium cooling rates, solidification should 
be completed. However, for this nonequilibrium situation, there is still an appre¬ 
ciable proportion of liquid remaining, and the a phase that is forming has a com¬ 
position of 35 wt% Ni [a(35 Ni)]; also the average a-phase composition at this point 
is 38 wt% Ni [a(38 Ni)]. 

Nonequilibrium solidification finally reaches completion at point e' (~1205°C). 
The composition of the last a phase to solidify at this point is about 31 wt% Ni; 
the average composition of the a phase at complete solidification is 35 wt% Ni. 
The inset at point /' shows the microstructure of the totally solid material. 

The degree of displacement of the nonequilibrium solidus curve from the equi¬ 
librium one will depend on rate of cooling. The slower the cooling rate, the smaller 
this displacement; that is, the difference between the equilibrium solidus and aver¬ 
age solid composition is lower. Furthermore, if the diffusion rate in the solid phase 
is increased, this displacement will be diminished. 

There are some important consequences for isomorphous alloys that have so¬ 
lidified under nonequilibrium conditions. As discussed earlier, the distribution of 
the two elements within the grains is nonuniform, a phenomenon termed segre¬ 
gation; that is, concentration gradients are established across the grains that are 
represented by the insets of Figure 9.5. The center of each grain, which is the first 
part to freeze, is rich in the high-melting element (e.g., nickel for this Cu-Ni sys¬ 
tem), whereas the concentration of the low-melting element increases with posi¬ 
tion from this region to the grain boundary. This is termed a cored structure, which 
gives rise to less than the optimal properties. As a casting having a cored structure 
is reheated, grain boundary regions will melt first inasmuch as they are richer in 
the low-melting component. This produces a sudden loss in mechanical integrity 
due to the thin liquid film that separates the grains. Furthermore, this melting 
may begin at a temperature below the equilibrium solidus temperature of the 
alloy. Coring may be eliminated by a homogenization heat treatment carried out 
at a temperature below the solidus point for the particular alloy composition. 
During this process, atomic diffusion occurs, which produces compositionally 
homogeneous grains. 


9.10 MECHANICAL PROPERTIES OF 
ISOMORPHOUS ALLOYS 

We shall now briefly explore how the mechanical properties of solid isomorphous 
alloys are affected by composition as other structural variables (e.g., grain size) are 
held constant. For all temperatures and compositions below the melting tempera¬ 
ture of the lowest-melting component, only a single solid phase will exist. There¬ 
fore, each component will experience solid-solution strengthening (Section 7.9), or 
an increase in strength and hardness by additions of the other component. This ef¬ 
fect is demonstrated in Figure 9.6a as tensile strength versus composition for the 
copper-nickel system at room temperature; at some intermediate composition, the 
curve necessarily passes through a maximum. Plotted in Figure 9 .6b is the ductil¬ 
ity (%EL)-composition behavior, which is just the opposite of tensile strength; 
that is, ductility decreases with additions of the second component, and the curve 
exhibits a minimum. 


298 * Chapter 9 / Phase Diagrams 



Figure 9.6 For the copper-nickel system, (a) tensile strength versus composition, and 
( b ) ductility (%EL) versus composition at room temperature. A solid solution exists over 
all compositions for this system. 


9.11 BINARY EUTECTIC SYSTEMS 

Another type of common and relatively simple phase diagram found for binary al¬ 
loys is shown in Figure 9.7 for the copper-silver system; this is known as a binary 
eutectic phase diagram. A number of features of this phase diagram are important 
and worth noting. First, three single-phase regions are found on the diagram: a , /3, 
and liquid. The a phase is a solid solution rich in copper; it has silver as the solute 


Composition (at% Ag) 



(Cu) Composition (wt% Ag) (Ag) 

Figure 9.7 The copper-silver phase diagram. [Adapted from Binary Alloy Phase 
Diagrams, 2nd edition, Vol. 1,T. B. Massalski (Editor-in-Chief), 1990. Reprinted by 
permission of ASM International, Materials Park, OH.] 





































9.11 Binary Eutectic Systems * 299 


solvus line 
solidus line 


liquidus line 

invariant point 


The eutectic reaction 
(per Figure 9.7) 

eutectic reaction 


component and an FCC crystal structure. The /3-phase solid solution also has an 
FCC structure, but copper is the solute. Pure copper and pure silver are also con¬ 
sidered to be a and /3 phases, respectively. 

Thus, the solubility in each of these solid phases is limited, in that at any tem¬ 
perature below line BEG only a limited concentration of silver will dissolve in cop¬ 
per (for the a phase), and similarly for copper in silver (for the /3 phase). The 
solubility limit for the a phase corresponds to the boundary line, labeled CBA, be¬ 
tween the a/{a + /3) and at {a + L) phase regions; it increases with temperature to 
a maximum [8.0 wt% Ag at 779°C (1434°F)] at point B , and decreases back to zero 
at the melting temperature of pure copper, point A [1085°C (1985°F)]. At temper¬ 
atures below 779°C (1434°F), the solid solubility limit line separating the a and a 
+ /3 phase regions is termed a solvus line; the boundary AB between the a and a 
+ L fields is the solidus line, as indicated in Figure 9.7. For the f3 phase, both solvus 
and solidus lines also exist, HG and GF , respectively, as shown. The maximum sol¬ 
ubility of copper in the (3 phase, point G (8.8 wt% Cu), also occurs at 779°C (1434°F). 
This horizontal line BEG , which is parallel to the composition axis and extends be¬ 
tween these maximum solubility positions, may also be considered a solidus line; it 
represents the lowest temperature at which a liquid phase may exist for any cop¬ 
per-silver alloy that is at equilibrium. 

There are also three two-phase regions found for the copper-silver system (Fig¬ 
ure 9.7): a + L, (3 + L, and a + (3. The a- and /3-phase solid solutions coexist for 
all compositions and temperatures within the a + /3 phase field; the a + liquid and 
13 + liquid phases also coexist in their respective phase regions. Furthermore, com¬ 
positions and relative amounts for the phases may be determined using tie lines 
and the lever rule as outlined previously. 

As silver is added to copper, the temperature at which the alloys become totally 
liquid decreases along the liquidus line, line AE\ thus, the melting temperature of cop¬ 
per is lowered by silver additions. The same may be said for silver: the introduction of 
copper reduces the temperature of complete melting along the other liquidus line, EE. 
These liquidus lines meet at the point E on the phase diagram, through which also 
passes the horizontal isotherm line BEG. Point E is called an invariant point, which is 
designated by the composition C E and temperature Te, for the copper-silver system, 
the values of C E and T E are 71.9 wt% Ag and 779°C (1434°F), respectively. 

An important reaction occurs for an alloy of composition C E as it changes tem¬ 
perature in passing through Te, this reaction may be written as follows: 

cooling 

L[C e ) ^ a(C aE ) + (i(C jiF ) (9.8) 

heating 


Or, upon cooling, a liquid phase is transformed into the two solid a and /3 phases 
at the temperature T e ; the opposite reaction occurs upon heating. This is called a 
eutectic reaction {eutectic means “easily melted”), and C E and T E represent the eu¬ 
tectic composition and temperature, respectively; C aE and Cp E are the respective 
compositions of the a and (3 phases at T E . Thus, for the copper-silver system, the 
eutectic reaction, Equation 9.8, may be written as follows: 


L(71.9wt% Ag) 


cooling 


heating 


a(8.0wt% Ag) + /3(91.2wt% Ag) 


Often, the horizontal solidus line at T E is called the eutectic isotherm. 






300 * Chapter 9 / Phase Diagrams 


The eutectic reaction, upon cooling, is similar to solidification for pure compo¬ 
nents in that the reaction proceeds to completion at a constant temperature, or isother- 
mally, at T E . However, the solid product of eutectic solidification is always two solid 
phases, whereas for a pure component only a single phase forms. Because of this 
eutectic reaction, phase diagrams similar to that in Figure 9.7 are termed eutectic phase 
diagrams’, components exhibiting this behavior comprise a eutectic system. 

In the construction of binary phase diagrams, it is important to understand that 
one or at most two phases may be in equilibrium within a phase field. This holds true 
for the phase diagrams in Figures 9.3a and 9.7. For a eutectic system, three phases {a, 
13, and L) may be in equilibrium, but only at points along the eutectic isotherm. An¬ 
other general rule is that single-phase regions are always separated from each other by 
a two-phase region that consists of the two single phases that it separates. For exam¬ 
ple, the a + /3 field is situated between the a and /3 single-phase regions in Figure 9.7. 

Another common eutectic system is that for lead and tin; the phase diagram 
(Figure 9.8) has a general shape similar to that for copper-silver. For the lead-tin 
system the solid-solution phases are also designated by a and (3; in this case, a 
represents a solid solution of tin in lead and, for /3, tin is the solvent and lead is the 
solute. The eutectic invariant point is located at 61.9 wt% Sn and 183°C (361°F). Of 
course, maximum solid solubility compositions as well as component melting tem¬ 
peratures will be different for the copper-silver and lead-tin systems, as may be 
observed by comparing their phase diagrams. 

On occasion, low-melting-temperature alloys are prepared having near-eutectic 
compositions. A familiar example is the 60-40 solder, containing 60 wt% Sn and 


Composition (at% Sn) 

0 20 40 60 80 100 



Figure 9.8 The lead-tin phase diagram. [Adapted from Binary Alloy Phase Diagrams, 
2nd edition, Vol. 3,T. B. Massalski (Editor-in-Chief), 1990. Reprinted by permission of 
ASM International, Materials Park, OH.] 









9.11 Binary Eutectic Systems * 301 


40 wt% Pb. Figure 9.8 indicates that an alloy of this composition is completely 
molten at about 185°C (365°F), which makes this material especially attractive as a 
low-temperature solder, because it is easily melted. 



Check 9.4 


At 700°C (1290°F), what is the maximum solubility (a) of Cu in Ag? (b) Of Ag in Cu? 


[The answer may be found at www.wiley.com/college/callister (Student Companion Site).] 



Check 9.5 


The following is a portion of the H 2 0-NaCl phase diagram: 



Composition (wt%) 


(a) Using this diagram, briefly explain how spreading salt on ice that is at a tem¬ 
perature below 0°C (32°F) can cause the ice to melt. 

(b) At what temperature is salt no longer useful in causing ice to melt? 

[The answer may be found at www.wiley.com/college/callister (Student Companion Site).] 


EXAMPLE PROBLEM 9.2 

Determination of Phases Present and Computation 
of Phase Compositions 

For a 40 wt% Sn-60 wt% Pb alloy at 150°C (300°F), (a) what phase(s) is (are) 
present? (b) What is (are) the composition(s) of the phase(s)? 

Solution 

(a) Locate this temperature-composition point on the phase diagram (point 
B in Figure 9.9). Inasmuch as it is within the a + /3 region, both a and /3 phases 
will coexist. 
















302 * Chapter 9 / Phase Diagrams 



Composition (wt% Sn) 

Figure 9.9 The lead-tin phase diagram. For a 40 wt% Sn-60 wt% Pb alloy at 150°C 
(point B ), phase compositions and relative amounts are computed in Example 
Problems 9.2 and 9.3. 

(b) Because two phases are present, it becomes necessary to construct a tie line 
across the a + [3 phase field at 150°C, as indicated in Figure 9.9. The composi¬ 
tion of the a phase corresponds to the tie line intersection with the at (a + (3) 
solvus phase boundary—about 11 wt% Sn-89 wt% Pb, denoted as C a . Similarly 
for the [3 phase, which will have a composition of approximately 98 wt% 
Sn-2 wt% Pb (C p ). 


EXAMPLE PROBLEM 9,3 

Relative Phase Amount Determinations—Mass and 
Volume Fractions 

For the lead-tin alloy in Example Problem 9.2, calculate the relative amount of 
each phase present in terms of (a) mass fraction and (b) volume fraction. At 
150°C take the densities of Pb and Sn to be 11.23 and 7.24 g/cm 3 , respectively. 


Solution 


(a) Because the alloy consists of two phases, it is necessary to employ the lever 
rule. If Ci denotes the overall alloy composition, mass fractions may be com¬ 
puted by subtracting compositions, in terms of weight percent tin, as follows: 


W = 


w 0 = 


Cp - Q 

Cp — C a 

Q ~ c a 

Cp — Ci 


98 - 40 
98 - 11 


0.67 


40 - 11 
98 - 11 


0.33 



















9.11 Binary Eutectic Systems * 303 


(b) To compute volume fractions it is first necessary to determine the density 
of each phase using Equation 4.10a. Thus 


100 


Pa = 


^Sn(a) 

PSn 


Q 


Pb (a) 

PPb 


where C Sn ^ and C Pb(a ,) denote the concentrations in weight percent of tin and 
lead, respectively, in the a phase. From Example Problem 9.2, these values are 
11 wt% and 89 wt%. Incorporation of these values along with the densities 
of the two components leads to 


100 


Pa 


11 


89 


10.59 g/cm 3 


7.24 g/cm 3 

Similarly for the /3 phase: 

100 


11.23 g/cm 3 


P/3 


C 


Sn(/3) 


Q 


pm 


PSn 


P Pb 
100 


98 


7.29 g/cm 3 


7.24 g/cm 3 11.23 g/cm 3 


Now it becomes necessary to employ Equations 9.6a and 9.6b to determine 


V a and Vp as 


V = 


W 

rr a 

Pa 


W„ W, 


+ 

Pa P/3 


P 


0.67 


10.59 g/cm 3 


0.67 


0.33 


= 0.58 


10.59 g/cm 3 7.29 g/cm 3 


^=W 


W, 

P/3 


Wa 


+ - 

Pa P(3 


0.33 


7.29 g/cm 3 


0.67 


+ 


0.33 


10.59 g/cm 3 7.29 g/cm 3 


= 0.42 

























304 * Chapter 9 / Phase Diagrams 


MATERIALS OF IMPORTANCE 

Lead-Free Solders 


S olders are metal alloys that are used to bond 
or join two or more components (usually other 
metal alloys). They are used extensively in the 
electronics industry to physically hold assemblies 
together; furthermore, they must allow expansion 
and contraction of the various components, must 
transmit electrical signals, and also dissipate any 
heat that is generated. The bonding action is ac¬ 
complished by melting the solder material, allow¬ 
ing it to flow among and make contact with the 
components to be joined (which do not melt), and, 
finally, upon solidification, forming a physical 
bond with all of these components. 

In the past, the vast majority of solders have 
been lead-tin alloys. These materials are reliable and 
inexpensive and have relatively low melting tem¬ 
peratures. The most common lead-tin solder has a 
composition of 63 wt% Sn-37 wt% Pb. According 
to the lead-tin phase diagram, Figure 9.8, this com¬ 
position is near the eutectic and has a melting tem¬ 
perature of about 183°C, the lowest temperature 
possible with the existence of a liquid phase (at 
equilibrium) for the lead-tin system. It follows that 
this alloy is often called a “eutectic lead-tin solder.” 

Unfortunately, lead is a mildly toxic metal, and 
there is serious concern about the environmental 
impact of discarded lead-containing products that 
can leach into groundwater from landfills or pol¬ 
lute the air if incinerated. Consequently, in some 
countries legislation has been enacted that bans 
the use of lead-containing solders. This has forced 
the development of lead-free solders that, among 
other things, must have relatively low melting tem¬ 
peratures (or temperature ranges). Some of these 
are ternary alloys (i.e., composed of three metals), 
to include tin-silver-copper and tin-silver-bismuth 
solders. The compositions of several lead-free 
solders are listed in Table 9.1. 

Of course, melting temperatures (or temper¬ 
ature ranges) are important in the development 
and selection of these new solder alloys, informa¬ 
tion that is available from phase diagrams. For ex¬ 
ample, the tin-bismuth phase diagram is presented 
in Figure 9.10. Here it may be noted that a eutectic 


Table 9.1 Compositions, Solidus Tempera¬ 
tures, and Liquidus Temperatures 
for Five Lead-Free Solders 


Composition 

(wt%) 

Solidus 

Temperature (°C) 

Liquidus 
Temperature (°C) 

52 In/48 Sn* 

118 

118 

57 Bi/43 Sn* 

139 

139 

91.8 Sn/3.4 Ag/ 

211 

213 

4.8 Bi 

95.5 Sn/3.8 Ag/ 

217 

217 

0.7 Cu* 

99.3 Sn/0.7 Cu* 

227 

227 


*The compositions of these alloys are eutectic compo¬ 
sitions; therefore, their solidus and liquidus tempera¬ 
tures are identical. 

Source: Adapted from E. Bastow, “Solder Families and 
How They Work,” Advanced Materials & Processes, 

Vol. 161, No. 12, M. W. Hunt (Editor-in-chief), ASM 
International, 2003, p. 28. Reprinted by permission of 
ASM International, Materials Park, OH. 

exists at 57 wt% Bi and 139°C, which are indeed 
the composition and melting temperature of the 
Bi-Sn solder in Table 9.1. 


Composition (at% Bi) 



Composition (wt% Bi) 

Figure 9.10 The tin-bismuth phase diagram. 
[Adapted from ASM Handbook, Vol. 3, Alloy Phase 
Diagrams, H. Baker (Editor), ASM International, 
1992, p. 2.106. Reprinted by permission of ASM 
International, Materials Park, OH.] 













9.12 Development of Microstructure in Eutectic Alloys * 305 


9.12 DEVELOPMENT OF MICROSTRUCTURE IN 
EUTECTIC ALLOYS 

Depending on composition, several different types of microstructures are possible 
for the slow cooling of alloys belonging to binary eutectic systems. These possibili¬ 
ties will be considered in terms of the lead-tin phase diagram, Figure 9.8. 

The first case is for compositions ranging between a pure component and the 
maximum solid solubility for that component at room temperature [20°C (70°F)]. 
For the lead-tin system, this includes lead-rich alloys containing between 0 and 
about 2 wt% Sn (for the a-phase solid solution), and also between approximately 
99 wt% Sn and pure tin (for the (3 phase). For example, consider an alloy of com¬ 
position C] (Figure 9.11) as it is slowly cooled from a temperature within the liquid- 
phase region, say, 350°C; this corresponds to moving down the dashed vertical line 
ww f in the figure. The alloy remains totally liquid and of composition C 1 until we 
cross the liquidus line at approximately 330°C, at which time the solid a phase be¬ 
gins to form. While passing through this narrow a + L phase region, solidification 
proceeds in the same manner as was described for the copper-nickel alloy in the 
preceding section; that is, with continued cooling more of the solid a forms. Fur¬ 
thermore, liquid- and solid-phase compositions are different, which follow along the 
liquidus and solidus phase boundaries, respectively. Solidification reaches comple¬ 
tion at the point where ww ' crosses the solidus line. The resulting alloy is poly¬ 
crystalline with a uniform composition of C 1? and no subsequent changes will occur 



Figure 9.11 Schematic 
representations of the 
equilibrium microstructures for 
a lead-tin alloy of composition 
Ci as it is cooled from the 
liquid-phase region. 


Composition (wt% Sn) 






306 * Chapter 9 / Phase Diagrams 


VMSE 



Eutectic (Pb-Sn) 



Figure 9.12 Schematic 
representations of the 
equilibrium microstructures 
for a lead-tin alloy of 
composition C 2 as it is 
cooled from the liquid- 
phase region. 


upon cooling to room temperature. This microstructure is represented schematically 
by the inset at point c in Figure 9.11. 

The second case considered is for compositions that range between the room 
temperature solubility limit and the maximum solid solubility at the eutectic tem¬ 
perature. For the lead-tin system (Figure 9.8), these compositions extend from about 
2 wt% Sn to 18.3 wt% Sn (for lead-rich alloys) and from 97.8 wt% Sn to approxi¬ 
mately 99 wt% Sn (for tin-rich alloys). Let us examine an alloy of composition C 2 
as it is cooled along the vertical line xx' in Figure 9.12. Down to the intersection of 
xx' and the solvus line, changes that occur are similar to the previous case, as we 
pass through the corresponding phase regions (as demonstrated by the insets at 
points d, e , and /). Just above the solvus intersection, point /, the microstructure 
consists of a grains of composition C 2 . Upon crossing the solvus line, the a solid 
solubility is exceeded, which results in the formation of small /3-phase particles; 
these are indicated in the microstructure inset at point g. With continued cooling, 
these particles will grow in size because the mass fraction of the /3 phase increases 
slightly with decreasing temperature. 

The third case involves solidification of the eutectic composition, 61.9 wt% Sn 
(C 3 in Figure 9.13). Consider an alloy having this composition that is cooled from a 
temperature within the liquid-phase region (e.g., 250°C) down the vertical line yy' in 
Figure 9.13. As the temperature is lowered, no changes occur until we reach the eutectic 









9.12 Development of Microstructure in Eutectic Alloys * 307 


Figure 9.13 

Schematic 
representations of 
the equilibrium 
microstructures for a 
lead-tin alloy of 
eutectic composition 
C 3 above and below 
the eutectic 
temperature. 



(Pb) C 3 (Sn) 

( 61 . 9 ) 


Composition (wt%Sn) 


temperature, 183°C. Upon crossing the eutectic isotherm, the liquid transforms to the 
two a and /3 phases. This transformation may be represented by the reaction 

cooling 

L(61.9 wt% Sn) v ^ a(18.3 wt% Sn) + >8(97.8 wt% Sn) (9.9) 

heating 

in which the a- and /3-phase compositions are dictated by the eutectic isotherm end 
points. 

During this transformation, there must necessarily be a redistribution of the lead 
and tin components, inasmuch as the a and /3 phases have different compositions 
neither of which is the same as that of the liquid (as indicated in Equation 9.9). This 
redistribution is accomplished by atomic diffusion. The microstructure of the solid 
that results from this transformation consists of alternating layers (sometimes called 
lamellae) of the a and /3 phases that form simultaneously during the transformation. 
This microstructure, represented schematically in Figure 9.13, point /, is called a 
eutectic structure eutectic structure and is characteristic of this reaction. A photomicrograph of this 
structure for the lead-tin eutectic is shown in Figure 9.14. Subsequent cooling of the 

Figure 9.14 Photomicrograph showing 
the microstructure of a lead-tin alloy of 
eutectic composition. This microstructure 
consists of alternating layers of a lead- 
rich a-phase solid solution (dark layers), 
and a tin-rich /3-phase solid solution (light 
layers). 375 X. (Reproduced with 
permission from Metals Handbook, 9th 
edition, Vol. 9, Metallography and 
Micro structures, American Society for 
Metals, Materials Park, OH, 1985.) 










308 * Chapter 9 / Phase Diagrams 



Figure 9.15 Schematic representation of 
the formation of the eutectic structure for 
the lead-tin system. Directions of diffusion 
of tin and lead atoms are indicated by 
blue and red arrows, respectively. 


eutectic phase 
primary phase 


alloy from just below the eutectic to room temperature will result in only minor mi- 
crostructural alterations. 

The microstructural change that accompanies this eutectic transformation is 
represented schematically in Figure 9.15; here is shown the a-/5 layered eutectic 
growing into and replacing the liquid phase. The process of the redistribution of 
lead and tin occurs by diffusion in the liquid just ahead of the eutectic-liquid in¬ 
terface. The arrows indicate the directions of diffusion of lead and tin atoms; lead 
atoms diffuse toward the a-phase layers because this a phase is lead-rich (18.3 wt% 
Sn-81.7 wt% Pb); conversely, the direction of diffusion of tin is in the direction of 
the /3, tin-rich (97.8 wt% Sn-2.2 wt% Pb) layers. The eutectic structure forms in 
these alternating layers because, for this lamellar configuration, atomic diffusion of 
lead and tin need only occur over relatively short distances. 

The fourth and final microstructural case for this system includes all composi¬ 
tions other than the eutectic that, when cooled, cross the eutectic isotherm. Consider, 
for example, the composition C 4 , Figure 9.16, which lies to the left of the eutectic; 
as the temperature is lowered, we move down the line zz\ beginning at point j. The 
microstructural development between points j and / is similar to that for the sec¬ 
ond case, such that just prior to crossing the eutectic isotherm (point /), the a and 
liquid phases are present having compositions of approximately 18.3 and 61.9 wt% 
Sn, respectively, as determined from the appropriate tie line. As the temperature is 
lowered to just below the eutectic, the liquid phase, which is of the eutectic com¬ 
position, will transform to the eutectic structure (i.e., alternating a and /3 lamellae); 
insignificant changes will occur with the a phase that formed during cooling through 
the a + L region. This microstructure is represented schematically by the inset at 
point m in Figure 9.16. Thus, the a phase will be present both in the eutectic struc¬ 
ture and also as the phase that formed while cooling through the a + L phase field. 
To distinguish one a from the other, that which resides in the eutectic structure is 
called eutectic a , while the other that formed prior to crossing the eutectic isotherm 
is termed primary a ; both are labeled in Figure 9.16. The photomicrograph in 
Figure 9.17 is of a lead-tin alloy in which both primary a and eutectic structures 
are shown. 

In dealing with microstructures, it is sometimes convenient to use the term 
microconstituent— that is, an element of the microstructure having an identifiable 


microconstituent 












9.12 Development of Microstructure in Eutectic Alloys * 309 



Composition (wt% Sn) 

Figure 9.16 Schematic representations of the equilibrium microstructures for a lead-tin 
alloy of composition C 4 as it is cooled from the liquid-phase region. 


and characteristic structure. For example, in the point m inset, Figure 9.16, there are 
two microconstituents—namely, primary a and the eutectic structure. Thus, the eu¬ 
tectic structure is a microconstituent even though it is a mixture of two phases, be¬ 
cause it has a distinct lamellar structure, with a fixed ratio of the two phases. 

It is possible to compute the relative amounts of both eutectic and primary a 
microconstituents. Because the eutectic microconstituent always forms from the 


Figure 9.17 Photomicrograph 
showing the microstructure of a 
lead-tin alloy of composition 50 wt% 
Sn-50 wt% Pb. This microstructure is 
composed of a primary lead-rich a 
phase (large dark regions) within a 
lamellar eutectic structure consisting 
of a tin-rich f3 phase (light layers) 
and a lead-rich a phase (dark layers). 
400 X. (Reproduced with permission 
from Metals Handbook, 9th edition, 
Vol. 9, Metallography and 
Micro structures, American Society for 
Metals, Materials Park, OH, 1985.) 














310 * Chapter 9 / Phase Diagrams 


Lever rule expression 
for computation 
of eutectic 

microconstituent and 
liquid phase mass 
fractions (composition 
Q, Figure 9.18) 


Lever rule expression 
for computation of 
primary o:-phase 
mass fraction 


Lever rule expression 
for computation of 
total a-phase mass 
fraction 



Figure 9.18 The lead-tin 
phase diagram used in 
computations for relative 
amounts of primary a and 
eutectic microconstituents 
for an alloy of composition 

c\. 


liquid having the eutectic composition, this microconstituent may be assumed to 
have a composition of 61.9 wt% Sn. Hence, the lever rule is applied using a tie line 
between the a-(a + /3) phase boundary (18.3 wt% Sn) and the eutectic composi¬ 
tion. For example, consider the alloy of composition C\ in Figure 9.18. The fraction 
of the eutectic microconstituent W e is just the same as the fraction of liquid W L 
from which it transforms, or 


W e = W L = 


P+Q 


C\ - 18.3 C\ - 18.3 


61.9 - 18.3 


43.6 


(9.10) 


Furthermore, the fraction of primary a, W„-, is just the fraction of the a phase 
that existed prior to the eutectic transformation or, from Figure 9.18, 


W„. = 


P+Q 


61.9 - C\ 61.9 - C\ 


61.9 - 18.3 


43.6 


(9.11) 


The fractions of total a, W a (both eutectic and primary), and also of total 13, W p , 
are determined by use of the lever rule and a tie line that extends entirely across 
the a + f3 phase field. Again, for an alloy having composition C\, 


W„ = 


Q^R 

P + Q + R 


97.8 ~ C\ _ 97.8 - C\ 
97.8 - 18.3 


79.5 


(9.12) 





















9.13 Equilibrium Diagrams Having Intermediate Phases or Compounds * 311 


and 


Lever rule expression 
for computation of 
total /3-phase mass 
fraction 




P 

P + Q + R 


C\ - 18.3 _ C\ - 18.3 
97.8 - 18.3 “ 79.5 


(9.13) 


Analogous transformations and microstructures result for alloys having com¬ 
positions to the right of the eutectic (i.e., between 61.9 and 97.8 wt% Sn). However, 
below the eutectic temperature, the microstructure will consist of the eutectic and 
primary /3 microconstituents because, upon cooling from the liquid, we pass through 
the /3 + liquid phase field. 

When, for case 4 (represented in Figure 9.16), conditions of equilibrium are 
not maintained while passing through the a (or f3) + liquid phase region, the fol¬ 
lowing consequences will be realized for the microstructure upon crossing the 
eutectic isotherm: (1) grains of the primary microconstituent will be cored, that 
is, have a nonuniform distribution of solute across the grains; and (2) the frac¬ 
tion of the eutectic microconstituent formed will be greater than for the equi¬ 
librium situation. 


9.13 EQUILIBRIUM DIAGRAMS HAVING 

INTERMEDIATE PHASES OR COMPOUNDS 


terminal solid 
solution 

intermediate solid 
solution 


intermetallic 

compound 


The isomorphous and eutectic phase diagrams discussed thus far are relatively 
simple, but those for many binary alloy systems are much more complex. The eu¬ 
tectic copper-silver and lead-tin phase diagrams (Figures 9.7 and 9.8) have only 
two solid phases, a and (3 ; these are sometimes termed terminal solid solutions, 
because they exist over composition ranges near the concentration extremities 
of the phase diagram. For other alloy systems, intermediate solid solutions (or 
intermediate phases ) may be found at other than the two composition extremes. 
Such is the case for the copper-zinc system. Its phase diagram (Figure 9.19) may 
at first appear formidable because there are some invariant points and reactions 
similar to the eutectic that have not yet been discussed. In addition, there are six 
different solid solutions—two terminal (a and iq) and four intermediate (/3, y, 8 , 
and e). (The f3 ', phase is termed an ordered solid solution, one in which the cop¬ 
per and zinc atoms are situated in a specific and ordered arrangement within 
each unit cell.) Some phase boundary lines near the bottom of Figure 9.19 are 
dashed to indicate that their positions have not been exactly determined. The 
reason for this is that at low temperatures, diffusion rates are very slow and in¬ 
ordinately long times are required to attain equilibrium. Again, only single- and 
two-phase regions are found on the diagram, and the same rules outlined in Sec¬ 
tion 9.8 are used to compute phase compositions and relative amounts. The com¬ 
mercial brasses are copper-rich copper-zinc alloys; for example, cartridge brass 
has a composition of 70 wt% Cu-30 wt% Zn and a microstructure consisting of 
a single a phase. 

For some systems, discrete intermediate compounds rather than solid solutions 
may be found on the phase diagram, and these compounds have distinct chemical 
formulas; for metal-metal systems, they are called intermetallic compounds. For ex¬ 
ample, consider the magnesium-lead system (Figure 9.20). The compound Mg 2 Pb 





Composition (at% Zn) 


312 * Chapter 9 / Phase Diagrams 



o 

o 

CO 


O 

O 

CM 


O 

O 

CM 


O 

o 

o 


(Oo) 0jn;ejadw0j_ 


o 

o 


(Cu) Composition (wt% Zn) (Zn) 

Figure 9.19 The copper-zinc phase diagram. [Adapted from Binary Alloy Phase Diagrams, 2nd edition, Vol. 2, T. B. Massalski 
(Editor-in-Chief), 1990. Reprinted by permission of ASM International, Materials Park, OH.] 


































Temperature (°C) 


9.14 Eutectoid and Peritectic Reactions * 313 


Composition (at% Pb) 



(Mg) Composition (wt% Pb) (Pb) 

Figure 9.20 The magnesium-lead phase diagram. [Adapted from Phase Diagrams of 
Binary Magnesium Alloys, A. A. Nayeb-Hashemi and J. B. Clark (Editors), 1988. Reprinted 
by permission of ASM International, Materials Park, OH.] 


has a composition of 19 wt% Mg-81 wt% Pb (33 at% Pb), and is represented as a 
vertical line on the diagram, rather than as a phase region of finite width; hence, 
Mg 2 Pb can exist by itself only at this precise composition. 

Several other characteristics are worth noting for this magnesium-lead sys¬ 
tem. First, the compound Mg 2 Pb melts at approximately 550°C (1020°F), as indi¬ 
cated by point M in Figure 9.20. Also, the solubility of lead in magnesium is rather 
extensive, as indicated by the relatively large composition span for the a-phase 
field. On the other hand, the solubility of magnesium in lead is extremely lim¬ 
ited. This is evident from the very narrow (5 terminal solid-solution region on the 
right or lead-rich side of the diagram. Finally, this phase diagram may be thought 
of as two simple eutectic diagrams joined back to back, one for the Mg-Mg 2 Pb 
system and the other for Mg 2 Pb-Pb; as such, the compound Mg 2 Pb is really con¬ 
sidered to be a component. This separation of complex phase diagrams into 
smaller-component units may simplify them and, furthermore, expedite their 
interpretation. 


9.14 EUTECTOID AND PERITECTIC REACTIONS 

In addition to the eutectic, other invariant points involving three different phases 
are found for some alloy systems. One of these occurs for the copper-zinc sys¬ 
tem (Figure 9.19) at 560°C (1040°F) and 74 wt% Zn-26 wt% Cu. A portion of 


























314 * Chapter 9 / Phase Diagrams 


Figure 9.21 A region of the 
copper-zinc phase diagram that
