Repository: axyco2004-cyber/axyco2004-cyber-chemistry-chatbot-rgb

# 🧪 Chemistry Chatbot

An interactive Java-based chatbot application that helps students learn chemistry by answering questions about various chemistry topics.

## 📖 About

Chemistry Chatbot is an educational tool that provides instant answers to chemistry questions. It uses a comprehensive knowledge base covering key chemistry concepts and employs intelligent keyword matching to understand and respond to student queries.

### Sample Interaction

```
💬 You: What is an atom?
🤖 Bot: An atom is the smallest unit of matter that retains the properties 
of an element. It consists of a nucleus containing protons and neutrons, 
surrounded by electrons in energy levels or shells.

💬 You: topics

File: materials-science-textbook.txt (part 21 of 63)
MATERIALS SCIENCE AND ENGINEERING 
has been enlarged to show 700 

eutectoid and peritectic 
invariant points, labeled E 
(560°C, 74 wt% Zn) and P 6 
(598°C, 78.6 wt% Zn), g 

respectively. [Adapted from % 600 

Binary Alloy Phase Diagrams, o. 

2nd edition, Vol. 2, T. B. |j 
Massalski (Editor-in-Chief), 

1990. Reprinted by permission 
of ASM International, Materials 500 

Park, OH.] 

60 70 80 90 

Composition (wt% Zn) 



the phase diagram in this vicinity appears enlarged in Figure 9.21. Upon cooling, 
a solid 8 phase transforms into two other solid phases (y and e) according to the 
reaction 


The eutectoid 
reaction (per point 
E , Figure 9.21) 


cooling 

8 y + e (9.14) 

heating 


The reverse reaction occurs upon heating. It is called a eutectoid (or eutectic-like) 

eutectoid reaction reaction, and the invariant point (point E , Figure 9.21) and the horizontal tie line 
at 560°C are termed the eutectoid and eutectoid isotherm, respectively. The feature 
distinguishing “eutectoid” from “eutectic” is that one solid phase instead of a liq¬ 
uid transforms into two other solid phases at a single temperature. A eutectoid re¬ 
action is found in the iron-carbon system (Section 9.18) that is very important in 
the heat treating of steels. 

peritectic reaction The peritectic reaction is yet another invariant reaction involving three phases 

at equilibrium. With this reaction, upon heating, one solid phase transforms into a 
liquid phase and another solid phase. A peritectic exists for the copper-zinc system 
(Figure 9.21, point P ) at 598°C (1108°F) and 78.6 wt% Zn-21.4 wt% Cu; this reac¬ 
tion is as follows: 


The peritectic 
reaction (per point 
P, Figure 9.21) 


cooling 

8 + L e 

heating 


(9.15) 


The low-temperature solid phase may be an intermediate solid solution (e.g., e 
in the preceding reaction), or it may be a terminal solid solution. One of the lat¬ 
ter peritectics exists at about 97 wt% Zn and 435°C (815°F) (see Figure 9.19), 
wherein the 77 phase, when heated, transforms to e and liquid phases. Three other 
peritectics are found for the Cu-Zn system, the reactions of which involve 
/3, 8 , and y intermediate solid solutions as the low-temperature phases that trans¬ 
form upon heating. 















9.15 Congruent Phase Transformations * 315 


Composition (at% Ti) 


30 40 50 60 70 



E 

CD 


Figure 9.22 A portion of 
the nickel-titanium phase 
diagram on which is 
shown a congruent 
melting point for the y- 
phase solid solution at 
1310°C and 44.9 wt% Ti. 
[Adapted from Phase 
Diagrams of Binary Nickel 
Alloys , P. Nash (Editor), 
1991. Reprinted by 
permission of ASM 
International, Materials 
Park, OH.] 


9.15 CONGRUENT PHASE TRANSFORMATIONS 

Phase transformations may be classified according to whether there is any change 
in composition for the phases involved. Those for which there are no compositional 
congruent alterations are said to be congruent transformations. Conversely, for incongruent 

transformation transformations, at least one of the phases will experience a change in composition. 

Examples of congruent transformations include allotropic transformations (Section 
3.6) and melting of pure materials. Eutectic and eutectoid reactions, as well as the 
melting of an alloy that belongs to an isomorphous system, all represent incongru¬ 
ent transformations. 

Intermediate phases are sometimes classified on the basis of whether they melt 
congruently or incongruently. The intermetallic compound Mg 2 Pb melts congruently 
at the point designated M on the magnesium-lead phase diagram, Figure 9.20. Also, 
for the nickel-titanium system, Figure 9.22, there is a congruent melting point for 
the y solid solution that corresponds to the point of tangency for the pairs of liq- 
uidus and solidus lines, at 1310°C and 44.9 wt% Ti. Furthermore, the peritectic re¬ 
action is an example of incongruent melting for an intermediate phase. 



Check 9.6 


The following figure is the hafnium-vanadium phase diagram, for which only single¬ 
phase regions are labeled. Specify temperature-composition points at which all eu¬ 
tectics, eutectoids, peritectics, and congruent phase transformations occur. Also, for 
each, write the reaction upon cooling. [Phase diagram from ASM Handbook, Vol. 
3, Alloy Phase Diagrams, H. Baker (Editor), 1992, p. 2.244. Reprinted by permis¬ 
sion of ASM International, Materials Park, OH.] 










316 * Chapter 9 / Phase Diagrams 



[The answer may be found at www.wiley.com/college/callister (Student Companion Site).] 


9.16 CERAMIC AND TERNARY PHASE DIAGRAMS 

It need not be assumed that phase diagrams exist only for metal-metal systems; in 
fact, phase diagrams that are very useful in the design and processing of ceramic 
systems have been experimentally determined for quite a number of these materials. 
Ceramic phase diagrams are discussed in Section 12.7. 

Phase diagrams have also been determined for metallic (as well as ceramic) sys¬ 
tems containing more than two components; however, their representation and in¬ 
terpretation may be exceedingly complex. For example, a ternary, or three-component, 
composition-temperature phase diagram in its entirety is depicted by a three- 
dimensional model. Portrayal of features of the diagram or model in two dimen¬ 
sions is possible but somewhat difficult. 


9.17 THE GIBBS PHASE RULE 

The construction of phase diagrams as well as some of the principles governing the 
conditions for phase equilibria are dictated by laws of thermodynamics. One of these 
Gibbs phase rule is the Gibbs phase rule, proposed by the nineteenth-century physicist J. Willard 
Gibbs. This rule represents a criterion for the number of phases that will coexist 
within a system at equilibrium, and is expressed by the simple equation 


General form of the 
Gibbs phase rule 


P + F = C + N 


(9.16) 


where P is the number of phases present (the phase concept is discussed in Section 9.3). 
The parameter F is termed the number of degrees of freedom or the number of ex¬ 
ternally controlled variables (e.g., temperature, pressure, composition) which must 
be specified to completely define the state of the system. Expressed another way, 































9.17 The Gibbs Phase Rule *317 


F is the number of these variables that can be changed independently without 
altering the number of phases that coexist at equilibrium. The parameter C in Equa¬ 
tion 9.16 represents the number of components in the system. Components are nor¬ 
mally elements or stable compounds and, in the case of phase diagrams, are the 
materials at the two extremities of the horizontal compositional axis (e.g., H 2 0 and 
Ci 2 H 22 O n , and Cu and Ni for the phase diagrams shown in Figures 9.1 and 9.3a, re¬ 
spectively). Finally, N in Equation 9.16 is the number of noncompositional variables 
(e.g., temperature and pressure). 

Let us demonstrate the phase rule by applying it to binary temperature- 
composition phase diagrams, specifically the copper-silver system, Figure 9.7. Be¬ 
cause pressure is constant (1 atm), the parameter N is 1—temperature is the only 
noncompositional variable. Equation 9.16 now takes the form 

P + p = C + 1 (9.17) 

Furthermore, the number of components C is 2 (Cu and Ag), and 

P + F = 2+1 = 3 
or 

F = 3 — P 

Consider the case of single-phase fields on the phase diagram (e.g., a , /3, and 
liquid regions). Because only one phase is present, P = 1 and 

F= 3 - P 
=3-1=2 

This means that to completely describe the characteristics of any alloy that exists 
within one of these phase fields, we must specify two parameters; these are com¬ 
position and temperature, which locate, respectively, the horizontal and vertical 
positions of the alloy on the phase diagram. 

For the situation wherein two phases coexist, for example, a + L, /3 + L, and 
a + ft phase regions, Figure 9.7, the phase rule stipulates that we have but one de¬ 
gree of freedom because 

F= 3 - P 
=3-2=1 

Thus, it is necessary to specify either temperature or the composition of one of the 
phases to completely define the system. For example, suppose that we decide to 
specify temperature for the a + L phase region, say, 7\ in Figure 9.23. The com¬ 
positions of the a and liquid phases (C a and C L ) are thus dictated by the extremi¬ 
ties of the tie line constructed at T x across the a + L field. Note that only the nature 
of the phases is important in this treatment and not the relative phase amounts. 
This is to say that the overall alloy composition could lie anywhere along this tie 
line constructed at temperature 7\ and still give C a and C L compositions for the re¬ 
spective a and liquid phases. 

The second alternative is to stipulate the composition of one of the phases for 
this two-phase situation, which thereby fixes completely the state of the system. For 
example, if we specified C a as the composition of the a phase that is in equilibrium 
with the liquid (Figure 9.23), then both the temperature of the alloy (7\) and the 
composition of the liquid phase (C L ) are established, again by the tie line drawn 
across the a + L phase field so as to give this C a composition. 


318 


Chapter 9 / Phase Diagrams 



Figure 9.23 Enlarged 
copper-rich section of the 
Cu-Ag phase diagram in 
which the Gibbs phase rule 
for the coexistence of two 
phases ( a and L) is 
demonstrated. Once the 
composition of either 
phase (C a or C L ) or the 
temperature (7\) is 
specified, values for the 
two remaining parameters 
are established by 
construction of the 
appropriate tie line. 


For binary systems, when three phases are present, there are no degrees of free¬ 
dom, because 


F = 3 - P 
=3-3=0 


This means that the compositions of all three phases as well as the temperature are 
fixed. This condition is met for a eutectic system by the eutectic isotherm; for the 
Cu-Ag system (Figure 9.7), it is the horizontal line that extends between points B 
and G. At this temperature, 779°C, the points at which each of the a , L, and (3 phase 
fields touch the isotherm line correspond to the respective phase compositions; 
namely, the composition of the a phase is fixed at 8.0 wt% Ag, that of the liquid at 
71.9 wt% Ag, and that of the /3 phase at 91.2 wt% Ag. Thus, three-phase equilib¬ 
rium will not be represented by a phase field, but rather by the unique horizontal 
isotherm line. Furthermore, all three phases will be in equilibrium for any alloy com¬ 
position that lies along the length of the eutectic isotherm (e.g., for the Cu-Ag 
system at 779°C and compositions between 8.0 and 91.2 wt% Ag). 

One use of the Gibbs phase rule is in analyzing for nonequilibrium conditions. 
For example, a microstructure for a binary alloy that developed over a range of 
temperatures and consisting of three phases is a nonequilibrium one; under these 
circumstances, three phases will exist only at a single temperature. 



Check 9.7 


For a ternary system, three components are present; temperature is also a variable. 
What is the maximum number of phases that may be present for a ternary system, 
assuming that pressure is held constant? 


[The answer may be found at www.wiley.com/college/callister (Student Companion Site).] 









9.18 The Iron-Iron Carbide (Fe-Fe 3 C) Phase Diagram * 319 


The Iron-Carbon System 

Of all binary alloy systems, the one that is possibly the most important is that 
for iron and carbon. Both steels and cast irons, primary structural materials in 
every technologically advanced culture, are essentially iron-carbon alloys. This 
section is devoted to a study of the phase diagram for this system and the de¬ 
velopment of several of the possible microstructures. The relationships among 
heat treatment, microstructure, and mechanical properties are explored in Chap¬ 
ters 10 and 11. 


9.18 THE IRON-IRON CARBIDE 
(Fe-Fe 3 C) PHASE DIAGRAM 

A portion of the iron-carbon phase diagram is presented in Figure 9.24. Pure iron, 
upon heating, experiences two changes in crystal structure before it melts. At room 
ferrite temperature the stable form, called ferrite, or a-iron, has a BCC crystal structure. 

Ferrite experiences a polymorphic transformation to FCC austenite, or y-iron, at 
912°C (1674°F). This austenite persists to 1394°C (2541°F), at which temperature 
the FCC austenite reverts back to a BCC phase known as 5-ferrite, which finally 


Composition (at% C) 



Figure 9.24 The iron-iron carbide phase diagram. [Adapted from Binary Alloy Phase 
Diagrams, 2nd edition, Vol. 1,T. B. Massalski (Editor-in-Chief), 1990. Reprinted by 
permission of ASM International, Materials Park, OH.] 

















320 * Chapter 9 / Phase Diagrams 


Figure 9.25 

Photomicrographs of 
(a) a-ferrite (90X) 
and ( b ) austenite 
(325X). (Copyright 
1971 by United 
States Steel 
Corporation.) 


cementite 



melts at 1538°C (2800°F). All these changes are apparent along the left vertical axis 
of the phase diagram. 1 

The composition axis in Figure 9.24 extends only to 6.70 wt% C; at this concen¬ 
tration the intermediate compound iron carbide, or cementite (Fe 3 C), is formed, which 
is represented by a vertical line on the phase diagram. Thus, the iron-carbon system 
may be divided into two parts: an iron-rich portion, as in Figure 9.24, and the other 
(not shown) for compositions between 6.70 and 100 wt% C (pure graphite). In prac¬ 
tice, all steels and cast irons have carbon contents less than 6.70 wt% C; therefore, 
we consider only the iron-iron carbide system. Figure 9.24 would be more appropri¬ 
ately labeled the Fe-Fe 3 C phase diagram, because Fe 3 C is now considered to be a 
component. Convention and convenience dictate that composition still be expressed 
in “wt% C” rather than “wt% Fe 3 C”; 6.70 wt% C corresponds to 100 wt% Fe 3 C. 

Carbon is an interstitial impurity in iron and forms a solid solution with each 
of a- and 5-ferrites, and also with austenite, as indicated by the a , 5, and y single¬ 
phase fields in Figure 9.24. In the BCC a-ferrite, only small concentrations of 
carbon are soluble; the maximum solubility is 0.022 wt% at 727°C (1341°F). The 
limited solubility is explained by the shape and size of the BCC interstitial posi¬ 
tions, which make it difficult to accommodate the carbon atoms. Even though pres¬ 
ent in relatively low concentrations, carbon significantly influences the mechanical 
properties of ferrite. This particular iron-carbon phase is relatively soft, may be 
made magnetic at temperatures below 768°C (1414°F), and has a density of 7.88 
g/cm 3 . Figure 9.25a is a photomicrograph of a-ferrite. 

The austenite, or y phase of iron, when alloyed with carbon alone, is not stable 
below 727°C (1341°F), as indicated in Figure 9.24. The maximum solubility of 
carbon in austenite, 2.14 wt%, occurs at 1147°C (2097°F). This solubility is approx- 


1 The reader may wonder why no /3 phase is found on the Fe-Fe 3 C phase diagram, Figure 
9.24 (consistent with the a, /3, y, etc. labeling scheme described previously). Early investiga¬ 
tors observed that the ferromagnetic behavior of iron disappears at 768°C and attributed this 
phenomenon to a phase transformation; the “/3” label was assigned to the high-temperature 
phase. Later it was discovered that this loss of magnetism did not result from a phase trans¬ 
formation (see Section 20.6) and, therefore, the presumed (3 phase did not exist. 





9.18 The Iron-Iron Carbide (Fe-Fe 3 C) Phase Diagram * 321 

imately 100 times greater than the maximum for BCC ferrite, because the FCC inter¬ 
stitial positions are larger (see the results of Problem 4.5), and, therefore, the strains 
imposed on the surrounding iron atoms are much lower. As the discussions that follow 
demonstrate, phase transformations involving austenite are very important in the 
heat treating of steels. In passing, it should be mentioned that austenite is non¬ 
magnetic. Figure 9.25 b shows a photomicrograph of this austenite phase. 2 

The 5-ferrite is virtually the same as a-ferrite, except for the range of temper¬ 
atures over which each exists. Because the 5-ferrite is stable only at relatively high 
temperatures, it is of no technological importance and is not discussed further. 

Cementite (Fe 3 C) forms when the solubility limit of carbon in a-ferrite is ex¬ 
ceeded below 727°C (1341°F) (for compositions within the a + Fe 3 C phase region). 
As indicated in Figure 9.24, Fe 3 C will also coexist with the y phase between 727 
and 1147°C (1341 and 2097°F). Mechanically, cementite is very hard and brittle; the 
strength of some steels is greatly enhanced by its presence. 

Strictly speaking, cementite is only metastable; that is, it will remain as a com¬ 
pound indefinitely at room temperature. However, if heated to between 650 and 700°C 
(1200 and 1300°F) for several years, it will gradually change or transform into cr-iron 
and carbon, in the form of graphite, which will remain upon subsequent cooling to 
room temperature. Thus, the phase diagram in Figure 9.24 is not a true equilibrium 
one because cementite is not an equilibrium compound. However, inasmuch as the 
decomposition rate of cementite is extremely sluggish, virtually all the carbon in steel 
will be as Fe 3 C instead of graphite, and the iron-iron carbide phase diagram is, for 
all practical purposes, valid. As will be seen in Section 11.2, addition of silicon to cast 
irons greatly accelerates this cementite decomposition reaction to form graphite. 

The two-phase regions are labeled in Figure 9.24. It may be noted that one eu¬ 
tectic exists for the iron-iron carbide system, at 4.30 wt% C and 1147°C (2097°F); 
for this eutectic reaction, 


Eutectic reaction for 
the iron-iron carbide 
system 


cooling 

L y + Fe 3 C (9.18) 

heating 

the liquid solidifies to form austenite and cementite phases. Of course, subsequent 
cooling to room temperature will promote additional phase changes. 

It may be noted that a eutectoid invariant point exists at a composition of 0.76 wt% 
C and a temperature of 727°C (1341°F).This eutectoid reaction may be represented by 


Eutectoid reaction 
for the iron-iron 
carbide system 


cooling 

7(0.76 wt% C) a(0.022 wt% C) + Fe 3 C(6.7 wt% C) (9.19) 

heating 

or, upon cooling, the solid y phase is transformed into a-iron and cementite. 
(Eutectoid phase transformations were addressed in Section 9.14.) The eutectoid 
phase changes described by Equation 9.19 are very important, being fundamental 
to the heat treatment of steels, as explained in subsequent discussions. 

Ferrous alloys are those in which iron is the prime component, but carbon as 
well as other alloying elements may be present. In the classification scheme of fer¬ 
rous alloys based on carbon content, there are three types: iron, steel, and cast iron. 
Commercially pure iron contains less than 0.008 wt% C and, from the phase dia¬ 
gram, is composed almost exclusively of the ferrite phase at room temperature. The 


2 Annealing twins, found in alloys having the FCC crystal structure (Section 4.6), may be 
observed in this photomicrograph for austenite. Such do not occur in BCC alloys, which 
explains their absence in the ferrite micrograph of Figure 9.25a. 







322 * Chapter 9 / Phase Diagrams 


iron-carbon alloys that contain between 0.008 and 2.14 wt% C are classified as 
steels. In most steels the microstructure consists of both a and Fe 3 C phases. Upon 
cooling to room temperature, an alloy within this composition range must pass 
through at least a portion of the y-phase field; distinctive microstructures are sub¬ 
sequently produced, as discussed shortly. Although a steel alloy may contain as much 
as 2.14 wt% C, in practice, carbon concentrations rarely exceed 1.0 wt%. The prop¬ 
erties and various classifications of steels are treated in Section 11.2. Cast irons are 
classified as ferrous alloys that contain between 2.14 and 6.70 wt% C. However, 
commercial cast irons normally contain less than 4.5 wt% C. These alloys are dis¬ 
cussed further also in Section 11.2. 

9.19 DEVELOPMENT OF MICROSTRUCTURE IN 
IRON-CARBON ALLOYS 

Several of the various microstructures that may be produced in steel alloys and their 
relationships to the iron-iron carbon phase diagram are now discussed, and it is 
shown that the microstructure that develops depends on both the carbon content 
and heat treatment. This discussion is confined to very slow cooling of steel alloys, 
in which equilibrium is continuously maintained. A more detailed exploration of 
the influence of heat treatment on microstructure, and ultimately on the mechani¬ 
cal properties of steels, is contained in Chapter 10. 

Phase changes that occur upon passing from the y region into the a + Fe 3 C 
phase field (Figure 9.24) are relatively complex and similar to those described for 
the eutectic systems in Section 9.12. Consider, for example, an alloy of eutectoid 
composition (0.76 wt% C) as it is cooled from a temperature within the y phase re¬ 
gion, say, 800°C—that is, beginning at point a in Figure 9.26 and moving down the 



Figure 9.26 Schematic 
representations of the 
microstructures for an 
iron-carbon alloy of eutectoid 
composition (0.76 wt% C) 
above and below the eutectoid 
temperature. 





9.19 Development of Microstructure in Iron-Carbon Alloys * 323 


pearlite 



Figure 9.27 Photomicrograph of a 
eutectoid steel showing the pearlite 
microstructure consisting of alternating 
layers of a -ferrite (the light phase) and 
Fe 3 C (thin layers most of which appear 
dark). 470X. (Reproduced with permission 
from Metals Handbook, 9th edition, Vol. 9, 
Metallography and Microstructures, 
American Society for Metals, Materials 
Park, OH, 1985.) 


vertical line xx\ Initially, the alloy is composed entirely of the austenite phase hav¬ 
ing a composition of 0.76 wt% C and corresponding microstructure, also indicated 
in Figure 9.26. As the alloy is cooled, no changes will occur until the eutectoid tem¬ 
perature (727°C) is reached. Upon crossing this temperature to point b , the austen¬ 
ite transforms according to Equation 9.19. 

The microstructure for this eutectoid steel that is slowly cooled through the eu¬ 
tectoid temperature consists of alternating layers or lamellae of the two phases (a 
and Fe 3 C) that form simultaneously during the transformation. In this case, the rel¬ 
ative layer thickness is approximately 8 to 1. This microstructure, represented 
schematically in Figure 9.26, point b , is called pearlite because it has the appear¬ 
ance of mother-of-pearl when viewed under the microscope at low magnifications. 
Figure 9.27 is a photomicrograph of a eutectoid steel showing the pearlite. The 
pearlite exists as grains, often termed colonies; within each colony the layers are 
oriented in essentially the same direction, which varies from one colony to another. 
The thick light layers are the ferrite phase, and the cementite phase appears as thin 
lamellae most of which appear dark. Many cementite layers are so thin that adja¬ 
cent phase boundaries are so close together that they are indistinguishable at this 
magnification, and, therefore, appear dark. Mechanically, pearlite has properties in¬ 
termediate between the soft, ductile ferrite and the hard, brittle cementite. 

The alternating a and Fe 3 C layers in pearlite form as such for the same rea¬ 
son that the eutectic structure (Figures 9.13 and 9.14) forms—because the com¬ 
position of the parent phase [in this case austenite (0.76 wt% C)] is different 
from either of the product phases [ferrite (0.022 wt% C) and cementite (6.70 wt% 
C)], and the phase transformation requires that there be a redistribution of the 
carbon by diffusion. Figure 9.28 illustrates schematically microstructural changes 
that accompany this eutectoid reaction; here the directions of carbon diffusion 
are indicated by arrows. Carbon atoms diffuse away from the 0.022 wt% ferrite 
regions and to the 6.70 wt% cementite layers, as the pearlite extends from the 
grain boundary into the unreacted austenite grain. The layered pearlite forms be¬ 
cause carbon atoms need diffuse only minimal distances with the formation of 
this structure. 

Furthermore, subsequent cooling of the pearlite from point b in Figure 9.26 will 
produce relatively insignificant microstructural changes. 



324 * Chapter 9 / Phase Diagrams 


hypoeutectoid alloy 


Cementite 

(Fe 3 C) 


Austenite grain 
boundary 



Figure 9.28 Schematic 
representation of the 
formation of pearlite from 
austenite; direction of carbon 
diffusion indicated by arrows. 


Hypoeutectoid Alloys 

Microstructures for iron-iron carbide alloys having other than the eutectoid com¬ 
position are now explored; these are analogous to the fourth case described in 
Section 9.12 and illustrated in Figure 9.16 for the eutectic system. Consider a com¬ 
position C 0 to the left of the eutectoid, between 0.022 and 0.76 wt% C; this is termed 
a hypoeutectoid (less than eutectoid) alloy. Cooling an alloy of this composition is 
represented by moving down the vertical line yy' in Figure 9.29. At about 875°C, 
point c, the microstructure will consist entirely of grains of the y phase, as shown 



Figure 9.29 Schematic 
representations of the 
microstructures for an 
iron-carbon alloy of 
hypoeutectoid composition C 0 
(containing less than 0.76 wt% 
C) as it is cooled from within 
the austenite phase region to 
below the eutectoid 
temperature. 


C 0 


Composition (wt% C) 








proeutectoid ferrite 


Figure 9.30 

Photomicrograph of 
a 0.38 wt% C steel 
having a 
microstructure 
consisting of pearlite 
and proeutectoid 
ferrite. 635 X. 
(Photomicrograph 
courtesy of Republic 
Steel Corporation.) 


9.19 Development of Microstructure in Iron-Carbon Alloys * 325 

schematically in the figure. In cooling to point d, about 775°C, which is within the 
a + y phase region, both these phases will coexist as in the schematic microstruc¬ 
ture. Most of the small a particles will form along the original y grain boundaries. 
The compositions of both a and y phases may be determined using the appropriate 
tie line; these compositions correspond, respectively, to about 0.020 and 0.40 wt% C. 

While cooling an alloy through the a + y phase region, the composition of the 
ferrite phase changes with temperature along the a - (a + y) phase boundary, line 
MN , becoming slightly richer in carbon. On the other hand, the change in compo¬ 
sition of the austenite is more dramatic, proceeding along the (a + y) — y bound¬ 
ary, line MO , as the temperature is reduced. 

Cooling from point d to e, just above the eutectoid but still in the a + y region, 
will produce an increased fraction of the a phase and a microstructure similar to 
that also shown: the a particles will have grown larger. At this point, the composi¬ 
tions of the a and y phases are determined by constructing a tie line at the tem¬ 
perature T e \ the a phase will contain 0.022 wt% C, whereas the y phase will be of 
the eutectoid composition, 0.76 wt% C. 

As the temperature is lowered just below the eutectoid, to point /, all the y 
phase that was present at temperature T e (and having the eutectoid composition) 
will transform to pearlite, according to the reaction in Equation 9.19. There will be 
virtually no change in the a phase that existed at point e in crossing the eutectoid 
temperature—it will normally be present as a continuous matrix phase surround¬ 
ing the isolated pearlite colonies. The microstructure at point / will appear as the 
corresponding schematic inset of Figure 9.29. Thus the ferrite phase will be present 
both in the pearlite and also as the phase that formed while cooling through the 
a + y phase region. The ferrite that is present in the pearlite is called eutectoid 
ferrite, whereas the other, that formed above T e , is termed proeutectoid (meaning 
“pre- or before eutectoid”) ferrite, as labeled in Figure 9.29. Figure 9.30 is a pho¬ 
tomicrograph of a 0.38 wt% C steel; large, white regions correspond to the proeu¬ 
tectoid ferrite. For pearlite, the spacing between the a and Fe 3 C layers varies 



Proeutectoid 

ferrite 


Pearlite 


50 |jim 




326 * Chapter 9 / Phase Diagrams 


Lever rule 
expression for 
computation of 
pearlite mass 
fraction 

(composition C' Q , 
Figure 9.31) 


from grain to grain; some of the pearlite appears dark because the many close¬ 
spaced layers are unresolved at the magnification of the photomicrograph. Note 
that two microconstituents are present in this micrograph—proeutectoid ferrite and 
pearlite—which will appear in all hypoeutectoid iron-carbon alloys that are slowly 
cooled to a temperature below the eutectoid. 

The relative amounts of the proeutectoid a and pearlite may be determined in 
a manner similar to that described in Section 9.12 for primary and eutectic micro¬ 
constituents. We use the lever rule in conjunction with a tie line that extends from 
the a - (a + Fe 3 C) phase boundary (0.022 wt% C) to the eutectoid composition 
(0.76 wt% C), inasmuch as pearlite is the transformation product of austenite having 
this composition. For example, let us consider an alloy of composition Cq in Fig¬ 
ure 9.31. Thus, the fraction of pearlite, W p , may be determined according to 

T 

W = - 

p T + U 

= Cq - 0.022 = Co- 0.022 

0.76 - 0.022 0.74 1 ' ) 


Furthermore, the fraction of proeutectoid a, W a >, is computed as follows: 


Lever rule 
expression for 
computation of 
proeutectoid ferrite 
mass fraction 




u 

T + U 


0.76 - C 0 _ 0.76 - C 0 
0.76 - 0.022 “ 0.74 


(9.21) 


Of course, fractions of both total a (eutectoid and proeutectoid) and cementite are 
determined using the lever rule and a tie line that extends across the entirety of the 
a + Fe 3 C phase region, from 0.022 to 6.70 wt% C. 


Figure 9.31 A 

portion of the 
Fe-Fe 3 C phase 
diagram used in 
computations for 
relative amounts of 
proeutectoid and 
pearlite micro¬ 
constituents for 
hypoeutectoid C' 0 
and hypereutectoid 
C[ compositions. 



Composition (wt% C) 





















9.19 Development of Microstructure in Iron-Carbon Alloys * 327 


hypereutectoid alloy 


proeutectoid 

cementite 



Figure 9.32 Schematic 
representations of the 
microstructures for an 
iron-carbon alloy of 
hypereutectoid composition 
C t (containing between 
0.76 and 2.14 wt% C), as it 
is cooled from within the 
austenite phase region to 
below the eutectoid 
temperature. 


Composition (wt% C) 


Hypereutectoid Alloys 

Analogous transformations and microstructures result for hypereutectoid alloys, 
those containing between 0.76 and 2.14 wt% C, which are cooled from tempera¬ 
tures within the y phase field. Consider an alloy of composition C x in Figure 9.32 
that, upon cooling, moves down the line zz'. At point g only the y phase will be 
present with a composition of C 3 ; the microstructure will appear as shown, having 
only y grains. Upon cooling into the y + Fe 3 C phase field—say, to point h —the ce¬ 
mentite phase will begin to form along the initial y grain boundaries, similar to the 
a phase in Figure 9.29, point d. This cementite is called proeutectoid cementite— 
that which forms before the eutectoid reaction. Of course, the cementite composi¬ 
tion remains constant (6.70 wt% C) as the temperature changes. However, the com¬ 
position of the austenite phase will move along line PO toward the eutectoid. As 
the temperature is lowered through the eutectoid to point /, all remaining austen¬ 
ite of eutectoid composition is converted into pearlite; thus, the resulting mi¬ 
crostructure consists of pearlite and proeutectoid cementite as microconstituents 
(Figure 9.32). In the photomicrograph of a 1.4 wt% C steel (Figure 9.33), note that 
the proeutectoid cementite appears light. Because it has much the same appear¬ 
ance as proeutectoid ferrite (Figure 9.30), there is some difficulty in distinguishing 
between hypoeutectoid and hypereutectoid steels on the basis of microstructure. 

Relative amounts of both pearlite and proeutectoid Fe 3 C microconstituents may 
be computed for hypereutectoid steel alloys in a manner analogous to that for 
hypoeutectoid materials; the appropriate tie line extends between 0.76 and 6.70 











328 * Chapter 9 / Phase Diagrams 


Figure 9.33 

Photomicrograph of 
a 1.4 wt% C steel 
having a 
microstructure 
consisting of a white 
proeutectoid 
cementite network 
surrounding the 
pearlite colonies. 
1000 X. (Copyright 
1971 by United 
States Steel 
Corporation.) 



Proeutectoid 

cementite 


Pearlite 


I-1 

20 |xm 


wt% C. Thus, for an alloy having composition C[ in Figure 9.31, fractions of pearlite 
W p and proeutectoid cementite Wp e3C are determined from the following lever rule 
expressions: 


and 




X 

V + X 


6.70 - Cl 
6.70 - 0.76 


6.70 - c; 
5.94 




Fe 3 C' 


V c\ - 0.76 
V + X - 6.70 - 0.76 


C\ - 0.76 
5.94 


(9.22) 


(9.23) 



Check 9.8 


Briefly explain why a proeutectoid phase (ferrite or cementite) forms along austenite 
grain boundaries. Hint : Consult Section 4.6. 


[The answer may be found at www.wiley.com/college/callister (Student Companion Site).] 


EXAMPLE PROBLEM 9A 

Determination of Relative Amounts of Ferrite, Cementite, 
and Pearlite Microconstituents 

For a 99.65 wt% Fe-0.35 wt% C alloy at a temperature just below the eutec- 
toid, determine the following: 

(a) The fractions of total ferrite and cementite phases 

(b) The fractions of the proeutectoid ferrite and pearlite 

(c) The fraction of eutectoid ferrite 















9.19 Development of Microstructure in Iron-Carbon Alloys * 329 


Solution 

(a) This part of the problem is solved by application of the lever rule expres¬ 
sions employing a tie line that extends all the way across the a + Fe 3 C phase 
field. Thus, C' 0 is 0.35 wt% C, and 


W„ 


6.70 - 0.35 
6.70 - 0.022 


and 


0.35 - 0.022 

W\ r' — - 

Fe3C 6.70 - 0.022 


0.05 


(b) The fractions of proeutectoid ferrite and pearlite are determined by using 
the lever rule and a tie line that extends only to the eutectoid composition 
(i.e.. Equations 9.20 and 9.21). Or 


W n 


0.35 - 0.022 
0.76 - 0.022 


0.44 


and 


0.76 - 0.35 

w , =- 

“ 0.76 - 0.022 


0.56 


(c) All ferrite is either as proeutectoid or eutectoid (in the pearlite). There¬ 
fore, the sum of these two ferrite fractions will equal the fraction of total fer¬ 
rite; that is, 


W , + W = W 

rr a 1 rr ae rr a 

where W ae denotes the fraction of the total alloy that is eutectoid ferrite. Val¬ 
ues for W a and W a > were determined in parts (a) and (b) as 0.95 and 0.56, 
respectively. Therefore, 

W ae = W a — W a > = 0.95 - 0.56 = 0.39 


Nonequilibrium Cooling 

In this discussion on the microstructural development of iron-carbon alloys it has 
been assumed that, upon cooling, conditions of metastable equilibrium 3 have been 
continuously maintained; that is, sufficient time has been allowed at each new tem¬ 
perature for any necessary adjustment in phase compositions and relative amounts 
as predicted from the Fe-Fe 3 C phase diagram. In most situations these cooling rates 
are impractically slow and really unnecessary; in fact, on many occasions nonequi¬ 
librium conditions are desirable. Two nonequilibrium effects of practical importance 
are (1) the occurrence of phase changes or transformations at temperatures other 
than those predicted by phase boundary lines on the phase diagram, and (2) the 


3 The term metastable equilibrium is used in this discussion inasmuch as Fe 3 C is only a 
metastable compound. 








330 * Chapter 9 / Phase Diagrams 



Concentration of alloying elements (wt%) 


Figure 9.34 The dependence of 
eutectoid temperature on alloy 
concentration for several alloying 
elements in steel. (From Edgar C. 
Bain, Functions of the Alloying 
Elements in Steel, American Society 
for Metals, 1939, p. 127.) 


existence at room temperature of nonequilibrium phases that do not appear on the 
phase diagram. Both are discussed in the next chapter. 


9.20 THE INFLUENCE OF OTHER ALLOYING 
ELEMENTS 

Additions of other alloying elements (Cr, Ni,Ti, etc.) bring about rather dramatic 
changes in the binary iron-iron carbide phase diagram, Figure 9.24. The extent 
of these alterations of the positions of phase boundaries and the shapes of the 
phase fields depends on the particular alloying element and its concentration. 
One of the important changes is the shift in position of the eutectoid with re¬ 
spect to temperature and to carbon concentration. These effects are illustrated 
in Figures 9.34 and 9.35, which plot the eutectoid temperature and eutectoid 
composition (in wt% C) as a function of concentration for several other alloy¬ 
ing elements. Thus, other alloy additions alter not only the temperature of the 
eutectoid reaction but also the relative fractions of pearlite and the proeutectoid 
phase that form. Steels are normally alloyed for other reasons, however —usually 
either to improve their corrosion resistance or to render them amenable to heat 
treatment (see Section 11.8). 



Concentration of alloying elements (wt%) 


Figure 9.35 The dependence of eutectoid 
composition (wt% C) on alloy concentration 
for several alloying elements in steel. (From 
Edgar C. Bain, Functions of the Alloying 
Elements in Steel, American Society for 
Metals, 1939, p. 127.) 
































Summary • 331 


SUMMARY 


Introduction 

• Equilibrium phase diagrams are a convenient and concise way of representing 
the most stable relationships between phases in alloy systems. 

Phases 

• A phase is some portion of a body of material throughout which the physical and 
chemical characteristics are homogeneous. 

Microstructure 

• Three microstructural characteristics that are important for multiphase alloys are 

The number of phases present 

The relative proportions of the phases 

The manner in which the phases are arranged 

• Three factors affect the microstructure of an alloy: 

What alloying elements are present 

The concentrations of these alloying elements 

The heat treatment of the alloy 

Phase Equilibria 

• A system at equilibrium is in its most stable state—that is, its phase characteristics 
do not change over time. Thermodynamically, the condition for phase equilibrium 
is that the free energy of a system is a minimum for some set combination of 
temperature, pressure, and composition. 

• Metastable systems are nonequilibrium ones that persist indefinitely and experi¬ 
ence imperceptible changes with time. 

One-Component (or Unary) Phase Diagrams 

• For one-component phase diagrams logarithm of pressure is plotted versus tem¬ 
perature; solid-, liquid-, and vapor-phase regions are found on this type of diagram. 

Binary Phase Diagrams 

• For binary systems, temperature and composition are variables, whereas external 
pressure is held constant. Areas, or phase regions, are defined on these temperature- 
versus-composition plots within which either one or two phases exist. 

Binary Isomorphous Systems 

• Isomorphous diagrams are those for which there is complete solubility in the solid 
phase; the copper-nickel system (Figure 9.3a) displays this behavior. 

Interpretation of Phase Diagrams 

• For an alloy of specified composition, at a known temperature, and that is at equi¬ 
librium, the following may be determined: 

What phase(s) is (are) present —from the location of the temperature- 
composition point on the phase diagram. 

Phase composition(s)—for the two-phase situation a horizontal tie line is 
employed. 

Phase mass fraction(s)—the lever rule [which utilizes tie line segment lengths 
(Equations 9.1 and 9.2)] is used in two-phase regions. 



332 


Chapter 9 / Phase Diagrams 


Binary Eutectic Systems 

• In a eutectic reaction, as found in some alloy systems, a liquid phase transforms
