Repository: axyco2004-cyber/axyco2004-cyber-chemistry-chatbot-rgb

# 🧪 Chemistry Chatbot

An interactive Java-based chatbot application that helps students learn chemistry by answering questions about various chemistry topics.

## 📖 About

Chemistry Chatbot is an educational tool that provides instant answers to chemistry questions. It uses a comprehensive knowledge base covering key chemistry concepts and employs intelligent keyword matching to understand and respond to student queries.

### Sample Interaction

```
💬 You: What is an atom?
🤖 Bot: An atom is the smallest unit of matter that retains the properties 
of an element. It consists of a nucleus containing protons and neutrons, 
surrounded by electrons in energy levels or shells.

💬 You: topics

File: materials-science-textbook.txt (part 22 of 63)
MATERIALS SCIENCE AND ENGINEERING 
isothermally to two different solid phases upon cooling (i.e., L —» a + (3). Such a 
reaction is noted on the copper-silver and lead-tin phase diagrams (Figures 9.7 
and 9.8, respectively). 

• The solubility limit at some temperature corresponds to the maximum concen¬ 
tration of one component that will go into solution in a specific phase. For a 
binary eutectic system, solubility limits are to be found along solidus and solvus 
phase boundaries. 

Development of Microstructure in Eutectic Alloys 

• The solidification of an alloy (liquid) of eutectic composition yields a mi¬ 
crostructure consisting of layers of the two solid phases that alternate. 

• A primary (or pre-eutectic) phase as well as the layered eutectic structure will 
be the solidification products for all compositions (other than the eutectic) that 
lie along the eutectic isotherm. 

• Mass fractions of the primary phase and eutectic microconstituent may be com¬ 
puted using the lever rule and a tie line that extends to the eutectic composition 
(e.g., Equations 9.10 and 9.11). 

Equilibrium Diagrams Having Intermediate Phases or Compounds 

• Other equilibrium diagrams are more complex in that they may have phases/solid 
solutions/compounds that do not lie at the concentration (i.e., horizontal) ex¬ 
tremities on the diagram. These include intermediate solid solutions and inter- 
metallic compounds. 

• In addition to the eutectic, other reactions involving three phases may occur at 
invariant points on a phase diagram: 

For a eutectoid reaction, upon cooling, one solid phase transforms into two 
other solid phases (e.g., a —> (5 + y). 

For a peritectic reaction, upon cooling, a liquid and one solid phase trans¬ 
form to another solid phase (e.g., L + a —» fS). 

• A transformation wherein there is no change in composition for the phases 
involved is congruent. 

The Gibbs Phase Rule 

• The Gibbs phase rule is a simple equation (Equation 9.16 in its most general 
form) that relates the number of phases present in a system at equilibrium with 
the number of degrees of freedom, the number of components, and the number 
of noncompositional variables. 

The Iron-Iron Carbide (Fe-Fe 3 C) Phase Diagram 

• Important phases found on the iron-iron carbide phase diagram (Figure 9.24) are 
a-ferrite (BCC), y-austenite (FCC), and the intermetallic compound iron carbide 
[or cementite (Fe 3 C)]. 

• On the basis of composition, ferrous alloys fall into three classifications: 

Irons (<0.008 wt% C) 

Steels (0.008 wt% C to 2.14 wt% C) 

Cast irons (>2.14 wt% C) 


Summary * 333 


Development of Microstructure in Iron-Carbon Alloys 

• The development of microstructure for many iron-carbon alloys and steels depends 
on a eutectoid reaction in which the austenite phase of composition 0.76 wt% C 
transforms isothermally (at 727°C) to cr-ferrite (0.022 wt% C) and cementite 
(i.e., y —> a + Fe 3 C). 

• The microstructural product of an iron-carbon alloy of eutectoid composition is 
pearlite, a microconstituent consisting of alternating layers of ferrite and cementite. 

• The microstructures of alloys having carbon contents less than the eutectoid (i.e., 
hypoeutectoid alloys) are composed of a proeutectoid ferrite phase in addition 
to pearlite. 

• Pearlite and proeutectoid cementite constitute the microconstituents for 
hypereutectoid alloys—those with carbon contents in excess of the eutectoid 
composition. 

• Mass fractions of a proeutectoid phase (ferrite or cementite) and pearlite may 
be computed using the lever rule and a tie line that extends to the eutectoid com¬ 
position (0.76 wt% C) [e.g., Equations 9.20 and 9.21 (for hypoeutectoid alloys) 
and Equations 9.22 and 9.23 (for hypereutectoid alloys)]. 


Equation Summary 


Equation 

Number 

Equation 

Solving for 

Page 

Number 

9.1b 

C a C 0 

W L = —-- 

C a -C L 

Mass fraction of liquid phase, binary isomorphous 
system 

291 

9.2b 

II 

n n 

R O 

1 1 

Mass fraction of a solid-solution phase, binary 
isomorphous system 

291 

9.5 

v = 

v a I 

+ Vp 

Volume fraction of a phase 

293 


w 

’’ OL 



9.6a 

y = pa 

For a phase, conversion of mass fraction to 
volume fraction 

293 


Pa P/3 




9.7a 


9.10 


9.11 


9.12 


9.13 


9.16 


V a Pa For a phase, conversion of volume fraction to 

V a p a + Vppp mass fraction 

P Mass fraction of eutectic microconstituent for 

P + Q binary eutectic system (per Figure 9.18) 


W _ Q Mass fraction of primary a microconstituent for 

“ P + Q binary eutectic system (per Figure 9.18) 

yy _ Q + P Mass fraction of total a phase for a binary eutectic 

“ P + Q + R system (per Figure 9.18) 

yy _ P Mass fraction of (3 phase for a binary eutectic 

13 P + Q + R system (per Figure 9.18) 

P + F = C + N Gibbs phase rule (general form) 


293 


310 


310 


310 


311 


316 























334 * Chapter 9 / Phase Diagrams 


9.20 

CJ - 0.022 

w = 

p 0.74 

For a /rypoeutectoid Fe-C alloy, the mass fraction 
of pearlite (per Figure 9.31) 

326 

9.21 

0.76 - C ' 0 

w > = 

a 0.74 

For a /rypoeutectoid Fe-C alloy, the mass fraction 
of proeutectoid a ferrite phase (per Figure 9.31) 

326 

9.22 

6.70 - C\ 

w 

p 5.94 

For a hypers utectoid Fe-C alloy, the mass fraction 
of pearlite (per Figure 9.31) 

328 

9.23 

C\ - 0.76 
^■= 5 . 94 

For a hypers utectoid Fe-C alloy, the mass fraction 
of proeutectoid Fe 3 C (per Figure 9.31) 

328 


List of Symbols 


Symbol 

Meaning 

C (Gibbs phase rule) 

Number of components in a system 

C 0 

Composition of alloy (in terms of one of the components) 

C 0 

Composition of a hypoeutectoid alloy (in weight 
percent carbon) 

Ci 

Composition of a hypereutectoid alloy (in weight 
percent carbon) 

F 

Number of externally controlled variables that must be 
specified to completely define the state of a system 

N 

Number of noncompositional variables for a system 

P,Q,R 

Lengths of tie-line segments 

P (Gibbs phase rule) 

Number of phases present in a given system 

v«, v p 

Volumes of a and (3 phases 

Pai P/3 

Densities of a and (3 phases 


Processing/Structure/Properties/Performance Summary 

For iron-carbon alloys (i.e., steels), an understanding of microstructures that de¬ 
velop during relatively slow rates of cooling (i.e., pearlite and a proeutectoid phase) 
is facilitated by the iron-iron carbide phase diagram. Other concepts in this chap¬ 
ter were presented as a prelude to the introduction of this diagram—the concepts 
of a phase, phase equilibrium, metastability, and the eutectoid reaction. In Chapter 
10 we explore yet other microstructures that form when iron-carbon alloys are 
cooled from elevated temperatures at more rapid rates. These concepts are sum¬ 
marized in the following diagram: 



Processing 


Structure 


Eutectoid 
reaction 
(Chapter 9) \ 


Development of microstructure 
(pearlite and a proeutectoid 
f phase) 

/ (Chapter 9) 

Phase 

Metastable vs. 

Iron-iron carbide 


equilibria — 

equilibrium — 

phase diagram 


(Chapter 9) 

states 

(Chapter 9) 

(Chapter 9) 

Development of other 
> microstructures 
(Chapter 10) 


















Questions and Problems * 335 


Important Terms and Concepts 


austenite 

cementite 

component 

congruent transformation 
equilibrium 
eutectic phase 
eutectic reaction 
eutectic structure 
eutectoid reaction 
ferrite 
free energy 
Gibbs phase rule 

REFERENCES 


hypereutectoid alloy 

hypoeutectoid alloy 

intermediate solid solution 

intermetallic compound 

invariant point 

isomorphous 

lever rule 

liquidus line 

metastable 

microconstituent 

pearlite 

peritectic reaction 


phase 

phase diagram 
phase equilibrium 
primary phase 
proeutectoid cementite 
proeutectoid ferrite 
solidus line 
solubility limit 
solvus line 
system 

terminal solid solution 
tie line 


ASM Handbook , Vol. 3, Alloy Phase Diagrams, 
ASM International, Materials Park, OH, 1992. 

ASM Handbook, Vol. 9, Metallography and Mi¬ 
crostructures, ASM International, Materials 
Park, OH, 2004. 

Massalski, T. B., H. Okamoto, P. R. Subramanian, 
and L. Kacprzak (Editors), Binary Phase Dia¬ 
grams, 2nd edition, ASM International, Mate¬ 
rials Park, OH, 1990. Three volumes. Also on 
CD-ROM with updates. 

QUESTIONS AND PROBLEMS 


Okamoto, H., Desk Handbook: Phase Diagrams for 
Binary Alloys, ASM International, Materials 
Park, OH, 2000. 

Villars, P., A. Prince, and H. Okamoto (Editors), 
Handbook of Ternary Alloy Phase Diagrams, 
ASM International, Materials Park, OH, 1995. 
Ten volumes. Also on CD-ROM. 


Solubility Limit 

9.1 Consider the sugar-water phase diagram of 
Figure 9.1. 

(a) How much sugar will dissolve in 1500 g 
of water at 90°C (194°F)? 

(b) If the saturated liquid solution in part (a) 
is cooled to 20°C (68°F), some of the sugar 
will precipitate out as a solid. What will be the 
composition of the saturated liquid solution 
(in wt% sugar) at 20°C? 

(c) How much of the solid sugar will come 
out of solution upon cooling to 20°C? 

9.2 At 500°C (930°F), what is the maximum sol¬ 
ubility (a) of Cu in Ag? (b) Of Ag in Cu? 

Microstructure 

9.3 Cite three variables that determine the mi¬ 
crostructure of an alloy. 


Phase Equilibria 

9.4 What thermodynamic condition must be met 
for a state of equilibrium to exist? 

One-Component (or Unary) Phase Diagrams 

9.5 Consider a specimen of ice that is at — 10°C 
and 1 atm pressure. Using Figure 9.2, the 
pressure-temperature phase diagram for 
H 2 0, determine the pressure to which the 
specimen must be raised or lowered to cause 
it (a) to melt, and (b) to sublime. 

9.6 At a pressure of 0.01 atm, determine (a) the 
melting temperature for ice, and (b) the boil¬ 
ing temperature for water. 

Binary Isomorphous Systems 

9.7 Given here are the solidus and liquidus tem¬ 
peratures for the germanium-silicon system. 
Construct the phase diagram for this system 
and label each region. 




336 * Chapter 9 / Phase Diagrams 


Composition 
(wt% Si) 

Solidus 

Temperature (°C) 

Liquidus 
Temperature (°C) 

0 

938 

938 

10 

1005 

1147 

20 

1065 

1226 

30 

1123 

1278 

40 

1178 

1315 

50 

1232 

1346 

60 

1282 

1367 

70 

1326 

1385 

80 

1359 

1397 

90 

1390 

1408 

100 

1414 

1414 


Interpretation of Phase Diagrams 

9.8 Cite the phases that are present and the phase 
compositions for the following alloys: 

(a) 90 wt% Zn-10 wt% Cu at 400°C (750°F) 

(b) 75 wt% Sn-25 wt% Pb at 175°C (345°F) 

(c) 55 wt% Ag-45 wt% Cu at 900°C (1650°F) 

(d) 30 wt% Pb-70 wt% Mg at 425°C (795°F) 

(e) 2.12 kg Zn and 1.88 kg Cu at 500°C (930°F) 

(f) 37 lb m Pb and 6.5 lb m Mg at 400°C (750°F) 

(g) 8.2 mol Ni and 4.3 mol Cu at 1250°C 
(2280°F) 

(h) 4.5 mol Sn and 0.45 mol Pb at 200°C 
(390°F) 

9.9 Is it possible to have a copper-nickel alloy 
that, at equilibrium, consists of a liquid phase 
of composition 20 wt% Ni-80 wt% Cu and 
also an a phase of composition 37 wt% Ni-63 
wt% Cu? If so, what will be the approximate 
temperature of the alloy? If this is not possi¬ 
ble, explain why. 

9.10 Is it possible to have a copper-zinc alloy that, 
at equilibrium, consists of an e phase of com¬ 
position 80 wt% Zn-20 wt% Cu, and also a 
liquid phase of composition 95 wt% Zn-5 
wt% Cu? If so, what will be the approximate 
temperature of the alloy? If this is not possi¬ 
ble, explain why. 

9.11 A copper-nickel alloy of composition 70 wt% 
Ni-30 wt% Cu is slowly heated from a tem¬ 
perature of 1300°C (2370°F). 

(a) At what temperature does the first liquid 
phase form? 

(b) What is the composition of this liquid 
phase? 


(c) At what temperature does complete melt¬ 
ing of the alloy occur? 

(d) What is the composition of the last solid 
remaining prior to complete melting? 

9.12 A 50 wt% Pb-50 wt% Mg alloy is slowly 
cooled from 700°C (1290°F) to 400°C (750°F). 

(a) At what temperature does the first solid 
phase form? 

(b) What is the composition of this solid phase? 

(c) At what temperature does the liquid 
solidify? 

(d) What is the composition of this last re¬ 
maining liquid phase? 

9.13 For an alloy of composition 74 wt% Zn-26 
wt% Cu, cite the phases present and their 
compositions at the following temperatures: 
850°C, 750°C, 680°C, 600°C, and 500°C. 

9.14 Determine the relative amounts (in terms of 
mass fractions) of the phases for the alloys 
and temperatures given in Problem 9.8. 

9.15 A 1.5-kg specimen of a 90 wt% Pb-10 wt% 
Sn alloy is heated to 250°C (480°F); at this 
temperature it is entirely an a-phase solid 
solution (Figure 9.8). The alloy is to be melted 
to the extent that 50% of the specimen is 
liquid, the remainder being the a phase. This 
may be accomplished either by heating the 
alloy or changing its composition while hold¬ 
ing the temperature constant. 

(a) To what temperature must the specimen 
be heated? 

(b) How much tin must be added to the 1.5-kg 
specimen at 250°C to achieve this state? 

9.16 A magnesium-lead alloy of mass 5.5 kg con¬ 
sists of a solid a phase that has a composition 
just slightly below the solubility limit at 200°C 
(390°F). 

(a) What mass of lead is in the alloy? 

(b) If the alloy is heated to 350°C (660°F), 
how much more lead may be dissolved in the 
a phase without exceeding the solubility limit 
of this phase? 

9.17 A 90 wt% Ag-10 wt% Cu alloy is heated to 
a temperature within the (3 + liquid phase 
region. If the composition of the liquid phase 
is 85 wt% Ag, determine: 

(a) The temperature of the alloy 





Questions and Problems * 337 


(b) The composition of the /3 phase 

(c) The mass fractions of both phases 

9.18 A 30 wt% Sn-70 wt% Pb alloy is heated to a 
temperature within the a + liquid phase region. 
If the mass fraction of each phase is 0.5, estimate: 

(a) The temperature of the alloy 

(b) The compositions of the two phases 

9.19 For alloys of two hypothetical metals A and 
B, there exist an a , A-rich phase and a /3, B- 
rich phase. From the mass fractions of both 
phases for two different alloys provided in the 
following table (which are at the same tem¬ 
perature), determine the composition of the 
phase boundary (or solubility limit) for both 
a and (3 phases at this temperature. 


Alloy Composition 

Fraction 

Fraction 


a Phase 

P Phase 

60 wt% A-40 wt% B 

0.57 

0.43 

30 wt% A-70 wt% B 

0.14 

0.86 


9.20 A hypothetical A-B alloy of composition 
55 wt% B-45 wt% A at some temperature is 
found to consist of mass fractions of 0.5 for 
both a and (3 phases. If the composition of the 
(3 phase is 90 wt% B-10 wt% A, what is the 
composition of the a phase? 

9.21 Is it possible to have a copper-silver alloy of 
composition 50 wt% Ag-50 wt% Cu that, at 
equilibrium, consists of a and (3 phases hav¬ 
ing mass fractions W a = 0.60 and Wp= 0.40? 
If so, what will be the approximate tempera¬ 
ture of the alloy? If such an alloy is not pos¬ 
sible, explain why. 

9.22 For 11.20 kg of a magnesium-lead alloy of 
composition 30 wt% Pb-70 wt% Mg, is it pos¬ 
sible, at equilibrium, to have a and Mg 2 Pb 
phases having respective masses of 7.39 kg 
and 3.81 kg? If so, what will be the approxi¬ 
mate temperature of the alloy? If such an 
alloy is not possible, explain why. 

9.23 Derive Equations 9.6a and 9.7a, which may be 
used to convert mass fraction to volume frac¬ 
tion, and vice versa. 

9.24 Determine the relative amounts (in terms of 
volume fractions) of the phases for the alloys 
and temperatures given in Problem 9.8a, b, 
and c. The following table gives the approxi¬ 
mate densities of the various metals at the 
alloy temperatures: 


Metal 

Temperature (°C) 

Density (g/cm 3 ) 

Ag 

900 

9.97 

Cu 

400 

8.77 

Cu 

900 

8.56 

Pb 

175 

11.20 

Sn 

175 

7.22 

Zn 

400 

6.83 


Development of Microstructure in 
Isomorphous Alloys 

9.25 (a) Briefly describe the phenomenon of cor¬ 
ing and why it occurs. 

(b) Cite one undesirable consequence of coring. 

Mechanical Properties of Isomorphous Alloys 

9.26 It is desirable to produce a copper-nickel 
alloy that has a minimum noncold-worked 
tensile strength of 350 MPa (50,750 psi) and 
a ductility of at least 48%EL. Is such an alloy 
possible? If so, what must be its composition? 
If this is not possible, then explain why. 

Binary Eutectic Systems 

9.27 A 45 wt% Pb-55 wt% Mg alloy is rapidly 
quenched to room temperature from an ele¬ 
vated temperature in such a way that the high- 
temperature microstructure is preserved. This 
microstructure is found to consist of the a 
phase and Mg 2 Pb, having respective mass 
fractions of 0.65 and 0.35. Determine the ap¬ 
proximate temperature from which the alloy 
was quenched. 

Development of Microstructure in Eutectic Alloys 

9.28 Briefly explain why, upon solidification, an 
alloy of eutectic composition forms a mi¬ 
crostructure consisting of alternating layers of 
the two solid phases. 

9.29 What is the difference between a phase and 
a microconstituent? 

9.30 Is it possible to have a copper-silver alloy in 
which the mass fractions of primary (3 and to¬ 
tal (3 are 0.68 and 0.925, respectively, at 775°C 
(1425°F)? Why or why not? 

9.31 For 6.70 kg of a magnesium-lead alloy, is it 
possible to have the masses of primary a and 
total a of 4.23 kg and 6.00 kg, respectively, at 
460°C (860°F)? Why or why not? 








338 * Chapter 9 / Phase Diagrams 

9.32 For a copper-silver alloy of composition 25 
wt% Ag-75 wt% Cu and at 775°C (1425T), 
do the following: 

(a) Determine the mass fractions of a and (3 
phases. 

(b) Determine the mass fractions of primary 
a and eutectic microconstituents. 

(c) Determine the mass fraction of eutectic a. 

9.33 The microstructure of a lead-tin alloy at 180°C 
(355°F) consists of primary (3 and eutectic 
structures. If the mass fractions of these two 
microconstituents are 0.57 and 0.43, respec¬ 
tively, determine the composition of the alloy. 

9.34 Consider the hypothetical eutectic phase dia¬ 
gram for metals A and B, which is similar to 
that for the lead-tin system, Figure 9.8. As¬ 
sume that (1) a and (3 phases exist at the A 
and B extremities of the phase diagram, re¬ 
spectively; (2) the eutectic composition is 47 
wt% B-53 wt% A; and (3) the composition 
of the /3 phase at the eutectic temperature is 
92.6 wt% B-7.4 wt% A. Determine the com¬ 
position of an alloy that will yield primary a 
and total a mass fractions of 0.356 and 0.693, 
respectively. 

9.35 For an 85 wt% Pb-15 wt% Mg alloy, make 
schematic sketches of the microstructure that 
would be observed for conditions of very slow 
cooling at the following temperatures: 600°C 
(1110°F), 500°C (930°F), 270°C (520°F), and 
200°C (390°F). Label all phases and indicate 
their approximate compositions. 

9.36 For a 68 wt% Zn-32 wt% Cu alloy, make 
schematic sketches of the microstructure that 
would be observed for conditions of very slow 
cooling at the following temperatures: 1000°C 
(1830°F), 760°C (MOOT), 600°C (1110T), and 
400°C (750°F). Label all phases and indicate 
their approximate compositions. 

9.37 For a 30 wt% Zn-70 wt% Cu alloy, make 
schematic sketches of the microstructure that 
would be observed for conditions of very slow 
cooling at the following temperatures: 1100°C 
(2010T), 950°C (1740T), 900°C (1650T), and 
700°C (1290°F). Label all phases and indicate 
their approximate compositions. 

9.38 On the basis of the photomicrograph (i.e., the 
relative amounts of the microconstituents) for 
the lead-tin alloy shown in Figure 9.17 and 


the Pb-Sn phase diagram (Figure 9.8), esti¬ 
mate the composition of the alloy, and then 
compare this estimate with the composition 
given in the figure legend of Figure 9.17. Make 
the following assumptions: (1) The area frac¬ 
tion of each phase and microconstituent in the 
photomicrograph is equal to its volume frac¬ 
tion; (2) the densities of the a and f3 phases 
as well as the eutectic structure are 11.2, 7.3, 
and 8.7 g/cm 3 , respectively; and (3) this pho¬ 
tomicrograph represents the equilibrium 
microstructure at 180°C (355°F). 

9.39 The room-temperature tensile strengths of 
pure lead and pure tin are 16.8 MPa and 14.5 
MPa, respectively. 

(a) Make a schematic graph of the room- 
temperature tensile strength versus composi¬ 
tion for all compositions between pure lead 
and pure tin. (Hint: you may want to consult 
Sections 9.10 and 9.11, as well as Equation 
9.24 in Problem 9.64.) 

(b) On this same graph schematically plot 
tensile strength versus composition at 150°C. 

(c) Explain the shapes of these two curves, as 
well as any differences between them. 

Equilibrium. Diagrams Having Intermediate Phases 
or Compounds 

9.40 Two intermetallic compounds, AB and AB 2 , 
exist for elements A and B. If the composi¬ 
tions for AB and AB 2 are 34.3 wt% A-65.7 
wt% B and 20.7 wt% A-79.3 wt% B, respec¬ 
tively, and element A is potassium, identify 
element B. 

Congruent Phase Transformations 

Eutectoid and Peritectic Reactions 

9.41 What is the principal difference between 
congruent and incongruent phase transfor¬ 
mations? 

9.42 Figure 9.36 is the aluminum-neodymium 
phase diagram, for which only single-phase 
regions are labeled. Specify temperature- 
composition points at which all eutectics, eu- 
tectoids, peritectics, and congruent phase 
transformations occur. Also, for each, write 
the reaction upon cooling. 

9.43 Figure 9.37 is a portion of the titanium-copper 
phase diagram for which only single-phase re¬ 
gions are labeled. Specify all temperature- 


Questions and Problems * 339 


Figure 9.36 1600 

The aluminum- 
neodymium phase 
diagram. (Adapted 1200 

from ASM p 

Handbook, Vol. 3, g 1000 

Alloy Phase ^ 800 

Diagrams, H. Baker, o. 

mm ^ 600 

Editor, 1992. p 
Reprinted by 400 

permission of ASM 

International, 200 

Materials Park, OH.) o 

0 20 40 60 80 100 

(Al) Composition (wt% Nd) (Nd) 



composition points at which eutectics, eutec- 
toids, peritectics, and congruent phase trans¬ 
formations occur. Also, for each, write the re¬ 
action upon cooling. 

9.44 Construct the hypothetical phase diagram for 
metals A and B between temperatures of 
600°C and 1000°C given the following infor¬ 
mation: 

• The melting temperature of metal A is 
940°C. 

• The solubility of B in A is negligible at all 
temperatures. 


• The melting temperature of metal B is 
830°C. 

• The maximum solubility of A in B is 12 
wt% A, which occurs at 700°C. 

• At 600°C, the solubility of A in B is 8 wt% A. 

• One eutectic occurs at 700°C and 75 wt% 
B-25 wt% A. 

• A second eutectic occurs at 730°C and 60 
wt% B-40 wt% A. 

• A third eutectic occurs at 755°C and 40 
wt% B-60 wt% A. 


Figure 9.37 The 
titanium-copper 
phase diagram. 
(Adapted from 
Phase Diagrams of 
Binary Titanium 
Alloys, J. L. Murray, 
Editor, 1987. 
Reprinted by 
permission of ASM 
International, 
Materials Park, OH.) 



0 20 40 

(Al) Composition (wt% Cu) 


60 





































340 * Chapter 9 / Phase Diagrams 


Figure 9.38 

Logarithm 


10,000 

pressure-versus- 
temperature phase 


1,000 

diagram for H 2 Q. 


100 


? 

03 

10 


CP 



to 

CP 

1.0 


ol 

0.1 



0.01 



0.001 


-20 0 20 40 60 80 100 120 

Temperature (°C) 



• One congruent melting point occurs at 
780°C and 51 wt% B-49 wt% A. 

• A second congruent melting point occurs 
at 755°C and 67 wt% B-33 wt% A. 

• The intermetallic compound AB exists at 
51 wt% B-49 wt% A. 

• The intermetallic compound AB 2 exists at 
67 wt% B-33 wt% A. 

The Gibbs Phase Rule 

9.45 Figure 9.38 shows the pressure-temperature 
phase diagram for H 2 0. Apply the Gibbs 
phase rule at points A , B , and C; that is, spec¬ 
ify the number of degrees of freedom at each 
of the points—that is, the number of exter¬ 
nally controllable variables that need be spec¬ 
ified to completely define the system. 

The Iron-Iron Carbide (Fe-Fe 3 C) Phase Diagram 
Development of Microstructure in Iron-Carbon Alloys 

9.46 Compute the mass fractions of a -ferrite and 
cementite in pearlite. 

9.47 (a) What is the distinction between hypoeu- 
tectoid and hypereutectoid steels? 

(b) In a hypoeutectoid steel, both eutectoid 
and proeutectoid ferrite exist. Explain the 
difference between them. What will be the 
carbon concentration in each? 

9.48 What is the carbon concentration of an 
iron-carbon alloy for which the fraction of 
total ferrite is 0.94? 


9.49 What is the proeutectoid phase for an 
iron-carbon alloy in which the mass fractions 
of total ferrite and total cementite are 0.92 
and 0.08, respectively? Why? 

9.50 Consider 1.0 kg of austenite containing 1.15 
wt% C, cooled to below 727°C (1341°F). 

(a) What is the proeutectoid phase? 

(b) How many kilograms each of total ferrite 
and cementite form? 

(c) How many kilograms each of pearlite and 
the proeutectoid phase form? 

(d) Schematically sketch and label the resulting 
microstructure. 

9.51 Consider 2.5 kg of austenite containing 0.65 
wt% C, cooled to below 727°C (1341°F). 

(a) What is the proeutectoid phase? 

(b) How many kilograms each of total ferrite 
and cementite form? 

(c) How many kilograms each of pearlite and 
the proeutectoid phase form? 

(d) Schematically sketch and label the resulting 
microstructure. 

9.52 Compute the mass fractions of proeutectoid 
ferrite and pearlite that form in an iron-carbon 
alloy containing 0.25 wt% C. 

9.53 The microstructure of an iron-carbon alloy 
consists of proeutectoid ferrite and pearlite; the 
mass fractions of these two microconstituents 
are 0.286 and 0.714, respectively. Determine the 
concentration of carbon in this alloy. 

























Questions and Problems * 341 


9.54 The mass fractions of total ferrite and total 
cementite in an iron-carbon alloy are 0.88 and 
0.12, respectively. Is this a hypoeutectoid or 
hypereutectoid alloy? Why? 

9.55 The microstructure of an iron-carbon alloy 
consists of proeutectoid ferrite and pearlite; 
the mass fractions of these microconstituents 
are 0.20 and 0.80, respectively. Determine the 
concentration of carbon in this alloy. 

9.56 Consider 2.0 kg of a 99.6 wt% Fe-0.4 wt% C 
alloy that is cooled to a temperature just below 
the eutectoid. 

(a) How many kilograms of proeutectoid 
ferrite form? 

(b) How many kilograms of eutectoid ferrite 
form? 

(c) How many kilograms of cementite form? 

9.57 Compute the maximum mass fraction of 
proeutectoid cementite possible for a hyper¬ 
eutectoid iron-carbon alloy. 

9.58 Is it possible to have an iron-carbon alloy for 
which the mass fractions of total ferrite and 
proeutectoid cementite are 0.846 and 0.049, 
respectively? Why or why not? 

9.59 Is it possible to have an iron-carbon alloy for 
which the mass fractions of total cementite 
and pearlite are 0.039 and 0.417, respectively? 
Why or why not? 

9.60 Compute the mass fraction of eutectoid fer¬ 
rite in an iron-carbon alloy that contains 0.43 
wt% C. 

9.61 The mass fraction of eutectoid cementite in an 
iron-carbon alloy is 0.104. On the basis of this 
information, is it possible to determine the 
composition of the alloy? If so, what is its com¬ 
position? If this is not possible, explain why. 

9.62 The mass fraction of eutectoid ferrite in an 
iron-carbon alloy is 0.82. On the basis of this 
information, is it possible to determine the 
composition of the alloy? If so, what is its com¬ 
position? If this is not possible, explain why. 

9.63 For an iron-carbon alloy of composition 5 
wt% C-95 wt% Fe, make schematic sketches 


of the microstructure that would be observed 
for conditions of very slow cooling at the fol¬ 
lowing temperatures: 1175°C (2150°F), 1145°C 
(2095°F), and 700°C (1290°F). Label the 
phases and indicate their compositions (ap¬ 
proximate). 

9.64 Often, the properties of multiphase alloys 
may be approximated by the relationship 

E (alloy) = E a V a + EpVp (9.24) 

where E represents a specific property (mod¬ 
ulus of elasticity, hardness, etc.), and V is the 
volume fraction. The subscripts a and /3 de¬ 
note the existing phases or microconstituents. 
Employ this relationship to determine the ap¬ 
proximate Brinell hardness of a 99.80 wt% 
Fe-0.20 wt% C alloy. Assume Brinell hard¬ 
nesses of 80 and 280 for ferrite and pearlite, 
respectively, and that volume fractions may be 
approximated by mass fractions. 

The Influence of Other Alloying Elements 

9.65 A steel alloy contains 97.5 wt% Fe, 2.0 wt% 
Mo, and 0.5 wt% C. 

(a) What is the eutectoid temperature of this 
alloy? 

(b) What is the eutectoid composition? 

(c) What is the proeutectoid phase? 

Assume that there are no changes in the 
positions of other phase boundaries with the 
addition of Mo. 

9.66 A steel alloy is known to contain 93.8 wt% 
Fe, 6.0 wt% Ni, and 0.2 wt% C. 

(a) What is the approximate eutectoid tem¬ 
perature of this alloy? 

(b) What is the proeutectoid phase when this 
alloy is cooled to a temperature just below the 
eutectoid? 

(c) Compute the relative amounts of the 
proeutectoid phase and pearlite. 

Assume that there are no alterations in the 
positions of other phase boundaries with 
the addition of Ni. 


Pressure 


C h a pt e, 10 Phase Transformations: 

Development of Microstructure and Alteration of Mechanical Properties 



I wo pressure-temperature phase diagrams are shown: for H z O (top) and C0 2 (bottom). 
Phase transformations occur, when phase boundaries (the red curves) on these plots are 
crossed as temperature and/or pressure is changed. For example, ice melts (transforms to 
liquid water) upon heating, which corresponds to crossing the solid-liquid phase boundary, 

as represented by the arrow on the H 2 0 phase 
diagram. Similarly, upon passing across the solid-gas 
phase boundary of the C0 2 phase diagram, dry ice 
(solid C0 2 ) sublimes (transforms to gaseous C0 2 ). 
Again, an arrow delineates this phase transformation. 
(Melting ice: SuperStock; dry ice: Charles D. 
Winters/Photo Researchers, Inc.) 



Liquid 


(Water) 

(Ice) 

- Vapor 


(Steam) 


Temperature 



342 










WHY STUDY Phase Transformations ? 


The development of a set of desirable mechanical 
characteristics for a material often results from a phase 
transformation that is wrought by a heat treatment. 
The time and temperature dependencies of some 
phase transformations are conveniently represented on 
modified phase diagrams. It is important to know how 
to use these diagrams in order to design a heat 
treatment for some alloy that will yield the desired 
room-temperature mechanical properties. For 
example, the tensile strength of an iron-carbon alloy 
of eutectoid composition (0.76 wt% C) can be varied 
between approximately 700 MPa (100,000 psi) and 
2000 MPa (300,000 psi) depending on the heat 
treatment employed. 

In the processing/structure/properties/performance 
scheme, reasons for studying phase transformations are 
as follows: 


• Heat treatments for metal alloys (as well as other 
materials) are designed on the basis of how 
temperature influences the rate at which phase 
transformations occur. In this chapter we explore 
the concept of transformation rate as well as its 
dependence on temperature. 

• For iron-carbon alloys, the development of 
rmcrostructural elements other than pearlite (and 

a proeutectoid phase, as discussed in Chapter 9) are 
possible. These microstructures, their mechanical 
properties, and their structure-property correlations 
are given. Furthermore, discussions are provided 
that describe heat treatments that produce each of 
the microstructures. 


Learning Objectives 

After studying this chapter you should be able to do 

1. Make a schematic fraction transformation- 
versus-logarithm of time plot for a typical 
solid-solid transformation; cite the equation 
that describes this behavior. 

2. Briefly describe the microstructure for each of the 
following microconstituents that are found in steel 
alloys: fine pearlite, coarse pearlite, spheroidite, 
bainite, martensite, and tempered martensite. 

3. Cite the general mechanical characteristics for 
each of the following microconstituents: fine 


the following: 

pearlite, coarse pearlite, spheroidite, bainite, 
martensite, and tempered martensite. Now, in 
terms of microstructure (or crystal structure), 
briefly explain these behaviors. 

4. Given the isothermal transformation (or contin¬ 
uous cooling transformation) diagram for some 
iron-carbon alloy, design a heat treatment that 
will produce a specified microstructure. 


10.1 INTRODUCTION 

One reason metallic materials are so versatile is that their mechanical properties 
(strength, hardness, ductility, etc.) are subject to control and management over rela¬ 
tively large ranges. Three strengthening mechanisms were discussed in Chapter 7— 
namely grain size refinement, solid-solution strengthening, and strain hardening. 
Additional techniques are available wherein the mechanical behavior of a metal 
alloy is influenced by its microstructure. 

The development of microstructure in both single- and two-phase alloys ordi¬ 
narily involves some type of phase transformation—an alteration in the number 
and/or character of the phases. The first portion of this chapter is devoted to a brief 
discussion of some of the basic principles relating to transformations involving solid 
phases. Inasmuch as most phase transformations do not occur instantaneously, 
consideration is given to the dependence of reaction progress on time, or the trans- 
transformation rate formation rate. This is followed by a discussion of the development of two-phase 


• 343 




344 * Chapter 10 / Phase Transformations 


microstructures for iron-carbon alloys. Modified phase diagrams are introduced that 
permit determination of the microstructure that results from a specific heat treat¬ 
ment. Finally, other microconstituents in addition to pearlite are presented, and, for 
each, the mechanical properties are discussed. 

Phase Transformations 

10.2 BASIC CONCEPTS 

phase transformation A variety of phase transformations are important in the processing of materials, 
and usually they involve some alteration of the microstructure. For purposes of this 
discussion, these transformations are divided into three classifications. In one group 
are simple diffusion-dependent transformations in which there is no change in ei¬ 
ther the number or composition of the phases present. These include solidification 
of a pure metal, allotropic transformations, and recrystallization and grain growth 
(see Sections 7.12 and 7.13). 

In another type of diffusion-dependent transformation, there is some alteration 
in phase compositions and often in the number of phases present; the final mi¬ 
crostructure ordinarily consists of two phases. The eutectoid reaction, described by 
Equation 9.19, is of this type; it receives further attention in Section 10.5. 

The third kind of transformation is diffusionless, wherein a metastable phase is 
produced. As discussed in Section 10.5, a martensitic transformation, which may be 
induced in some steel alloys, falls into this category. 

10.3 THE KINETICS OF PHASE 
TRANSFORMATIONS 

With phase transformations, normally at least one new phase is formed that has 
different physical/chemical characteristics and/or a different structure than the 
parent phase. Furthermore, most phase transformations do not occur instanta¬ 
neously. Rather, they begin by the formation of numerous small particles of the 
new phase(s), which increase in size until the transformation has reached com¬ 
pletion. The progress of a phase transformation may be broken down into two 

nucleation, growth distinct stages: nucleation and growth. Nucleation involves the appearance of very 
small particles, or nuclei of the new phase (often consisting of only a few hundred 
atoms), which are capable of growing. During the growth stage these nuclei in¬ 
crease in size, which results in the disappearance of some (or all) of the parent 
phase. The transformation reaches completion if the growth of these new phase 
particles is allowed to proceed until the equilibrium fraction is attained. We now 
discuss the mechanics of these two processes and how they relate to solid-state 
transformations. 

Nucleation 

There are two types of nucleation: homogeneous and heterogeneous. The distinction 
between them is made according to the site at which nucleating events occur. For 
the homogeneous type, nuclei of the new phase form uniformly throughout the 
parent phase, whereas for the heterogeneous type, nuclei form preferentially at 
structural inhomogeneities, such as container surfaces, insoluble impurities, grain 
boundaries, dislocations, and so on. We begin by discussing homogeneous nucle¬ 
ation because its description and theory are simpler to treat. These principles are 
then extended to a discussion of the heterogeneous type. 





10.3 The Kinetics of Phase Transformations * 345 



Figure 10.1 Schematic diagram showing the 
nucleation of a spherical solid particle in a liquid. 


free energy 


Total free energy 
change for a 
solidification 
transformation 


Homogeneous Nucleation 

A discussion of the theory of nucleation involves a thermodynamic parameter called 
free energy (or Gibbs free energy ), G. In brief, free energy is a function of other 
thermodynamic parameters, of which one is the internal energy of the system (i.e., 
the enthalpy , H ), and another is a measurement of the randomness or disorder of 
the atoms or molecules (i.e., the entropy , S). It is not our purpose here to provide 
a detailed discussion of the principles of thermodynamics as they apply to materials 
systems. However, relative to phase transformations, an important thermodynamic 
parameter is the change in free energy AG; a transformation will occur sponta¬ 
neously only when AG has a negative value. 

For the sake of simplicity, let us first consider the solidification of a pure ma¬ 
terial, assuming that nuclei of the solid phase form in the interior of the liquid as 
atoms cluster together so as to form a packing arrangement similar to that found 
in the solid phase. Furthermore, it will be assumed that each nucleus is spherical 
and has a radius r. This situation is represented schematically in Figure 10.1. 

There are two contributions to the total free energy change that accompany a 
solidification transformation. The first is the free energy difference between the 
solid and liquid phases, or the volume free energy, A G v . Its value will be negative 
if the temperature is below the equilibrium solidification temperature, and the mag¬ 
nitude of its contribution is the product of A G v and the volume of the spherical 
nucleus (i.e., rr 3 ). The second energy contribution results from the formation of 
the solid-liquid phase boundary during the solidification transformation. Associ¬ 
ated with this boundary is a surface free energy, y, which is positive; furthermore, 
the magnitude of this contribution is the product of y and the surface area of the 
nucleus (i.e., 47rr 2 ). Finally, the total free energy change is equal to the sum of these 
two contributions—that is, 


AG = ^7rr 3 AG v + 47rr 2 y (10.1) 

These volume, surface, and total free energy contributions are plotted schematically 
as a function of nucleus radius in Figures 10.2a and 10.2 b. Here (Figure 10.2a) it 
will be noted that for the curve corresponding to the first term on the right-hand 
side of Equation 10.1, the free energy (which is negative) decreases with the third 
power of r. Furthermore, for the curve resulting from the second term in Equation 
10.1, energy values are positive and increase with the square of the radius. Conse¬ 
quently, the curve associated with the sum of both terms (Figure 10.2 b) first in¬ 
creases, passes through a maximum, and finally decreases. In a physical sense, this 
means that as a solid particle begins to form as atoms in the liquid cluster together,
