Repository: axyco2004-cyber/axyco2004-cyber-chemistry-chatbot-rgb

# 🧪 Chemistry Chatbot

An interactive Java-based chatbot application that helps students learn chemistry by answering questions about various chemistry topics.

## 📖 About

Chemistry Chatbot is an educational tool that provides instant answers to chemistry questions. It uses a comprehensive knowledge base covering key chemistry concepts and employs intelligent keyword matching to understand and respond to student queries.

### Sample Interaction

```
💬 You: What is an atom?
🤖 Bot: An atom is the smallest unit of matter that retains the properties 
of an element. It consists of a nucleus containing protons and neutrons, 
surrounded by electrons in energy levels or shells.

💬 You: topics

File: materials-science-textbook.txt (part 23 of 63)
MATERIALS SCIENCE AND ENGINEERING 
its free energy first increases. If this cluster reaches a size corresponding to the 




346 * Chapter 10 


For homogeneous 
nucleation, critical 
radius of a stable 
solid particle nucleus 


For homogeneous 
nucleation, 
activation free 
energy required for 
the formation of a 
stable nucleus 


/ Phase Transformations 




Figure 10.2 (a) Schematic curves for volume free energy and surface free energy 
contributions to the total free energy change attending the formation of a spherical 
embryo/nucleus during solidification. ( b ) Schematic plot of free energy versus 
embryo/nucleus radius, on which is shown the critical free energy change (AG*) and the 
critical nucleus radius (r*). 


critical radius r*, then growth will continue with the accompaniment of a decrease 
in free energy. On the other hand, a cluster of radius less than the critical will shrink 
and redissolve. This subcritical particle is an embryo, whereas the particle of radius 
greater than r* is termed a nucleus. A critical free energy, AG*, occurs at the criti¬ 
cal radius and, consequently, at the maximum of the curve in Figure 10.2&.This AG* 
corresponds to an activation free energy, which is the free energy required for the 
formation of a stable nucleus. Equivalently, it may be considered an energy barrier 
to the nucleation process. 

Because r* and AG* appear at the maximum on the free energy-versus- 
radius curve of Figure 10.2Z>, derivation of expressions for these two parameters is 
a simple matter. For r*, we differentiate the AG equation (Equation 10.1) with re¬ 
spect to r, set the resulting expression equal to zero, and then solve for r (= r*). 
That is, 

d(AG) A 

— = |;7-AG v (3r 2 ) + 477-y(2 r) = 0 (10.2) 


which leads to the result 


r 


* — 


AG, 


(10.3) 


Now, substitution of this expression for r* into Equation 10.1 yields the following 
expression for AG*: 


AG* = 


167ry 3 

3(AGJ 2 


(10.4) 


This volume free energy change AG, is the driving force for the solidification 
transformation, and its magnitude is a function of temperature. At the equilibrium 
solidification temperature T m , the value of AG, is zero, and with diminishing tem¬ 
perature its value becomes increasingly more negative. 












10.3 The Kinetics of Phase Transformations * 347 



Figure 10.3 Schematic free- 
energy-versus-embryo/nucleus- 
radius curves for two different 
temperatures. The critical free 
energy change (AG*) and 
critical nucleus radius (r*) are 
indicated for each temperature. 


It can be shown that AG„ is a function of temperature as 


AG 


V 


A H f (T m - T) 
T m 


(10.5) 


Dependence of 
critical radius on 
surface free energy, 
latent heat of fusion, 
melting temperature, 
and transformation 
temperature 


where AH f is the latent heat of fusion (i.e., the heat given up during solidification), 
and T m and the temperature T are in Kelvin. Substitution of this expression for A G v 
into Equations 10.3 and 10.4 yields 


r 


* — 



( 10 . 6 ) 


and 


Activation free 
energy expression 


( 1677y 3 r^ \ 1 

V 3A Hj )(T m - Tf 


(10.7) 


Thus, from these two equations, both the critical radius r* and the activation free 
energy AG* decrease as temperature T decreases. (The y and A H f parameters in 
these expressions are relatively insensitive to temperature changes.) Figure 10.3, a 
schematic AG-versus-r plot that shows curves for two different temperatures, illus¬ 
trates these relationships. Physically, this means that with a lowering of temperature 
at temperatures below the equilibrium solidification temperature (T m ), nucleation 
occurs more readily. Furthermore, the number of stable nuclei n * (having radii 
greater than r*) is a function of temperature as 

n* = K t exp( - -j^rj (10.8) 

where the constant K x is related to the total number of nuclei of the solid phase. 
For the exponential term of this expression, changes in temperature have a greater 
effect on the magnitude of the AG* term in the numerator than the T term in the 
denominator. Consequently, as the temperature is lowered below T m , the exponen¬ 
tial term in Equation 10.8 also decreases such that the magnitude of /r* increases. 
This temperature dependence (/?* versus T) is represented in the schematic plot of 
Figure 10.4a. 

Another important temperature-dependent step is involved in and also influences 
nucleation: the clustering of atoms by short-range diffusion during the formation of 
nuclei. The influence of temperature on the rate of diffusion (i.e., magnitude of the 
















348 * Chapter 10 / Phase Transformations 


Figure 10.4 For 

solidification, 
schematic plots of 
(a) number of stable 
nuclei versus 
temperature, 
(,b ) frequency of 
atomic attachment 
versus temperature, 
and (c) nucleation 
rate versus 
temperature (also 
shown are curves for 
parts a and b). 



Number of stable nuclei, n* 
(a) 



Nucleation rate 
expression for 
homogeneous 
nucleation 


diffusion coefficient, D ) is given in Equation 5.8. Furthermore, this diffusion ef¬ 
fect is related to the frequency at which atoms from the liquid attach themselves 
to the solid nucleus, v d . Or, the dependence of v d on temperature is the same as 
for the diffusion coefficient—namely, 

Vd = K 2 exp^ - (10.9) 

where Q d is a temperature-independent parameter—the activation energy for diffu¬ 
sion—and K 2 is a temperature-independent constant. Thus, from Equation 10.9 a 
diminishment of temperature results in a reduction in v d . This effect, represented by 
the curve shown in Figure 10 Ab, is just the reverse of that for n* as discussed earlier. 

The principles and concepts just developed are now extended to a discussion 
of another important nucleation parameter, the nucleation rate N (which has units 
of nuclei per unit volume per second). This rate is simply proportional to the prod¬ 
uct of w* (Equation 10.8) and v d (Equation 10.9); that is, 


N = K 3 n*v d = K X K 2 K 3 



AG* \ 

-wr v 



( 10 . 10 ) 


Here K 3 is the number of atoms on a nucleus surface. Figure 10.4c schematically 
plots nucleation rate as a function of temperature and, in addition, the curves of 
Figures 10Aa and 10Ab from which the N curve is derived. Note (Figure 10.4c) that, 
with a lowering of temperature from below T m , the nucleation rate first increases, 
achieves a maximum, and subsequently diminishes. 

The shape of this N curve is explained as follows: for the upper region of the 
curve (a sudden and dramatic increase in TV with decreasing T ), AG* is greater than 
Q d , which means that the exp(-A G*/kT) term of Equation 10.10 is much smaller 
than exp (~Q d /kT). In other words, the nucleation rate is suppressed at high tem¬ 
peratures because of a small activation driving force. With continued diminishment 
of temperature, there comes a point at which AG* becomes smaller than the 
temperature-independent Q d with the result that exp (—Q d lkT) < exp(-AG*//cT), or 
that, at lower temperatures, a low atomic mobility suppresses the nucleation rate. 
This accounts for the shape of the lower curve segment (a precipitous reduction of 
N with a continued diminishment of temperature). Furthermore, the N curve of Fig¬ 
ure 10.4c necessarily passes through a maximum over the intermediate tempera¬ 
ture range where values for AG* and Q d are of approximately the same magnitude. 














10.3 The Kinetics of Phase Transformations * 349 


Table 10.1 Degree of Supercooling (AT) Values 
(Homogeneous Nucleation) for 
Several Metals 


Metal 

A T (°C) 

Antimony 

135 

Germanium 

227 

Silver 

227 

Gold 

230 

Copper 

236 

Iron 

295 

Nickel 

319 

Cobalt 

330 

Palladium 

332 


Source: D. Turnbull and R. E. Cech, “Microscopic 
Observation of the Solidification of Small Metal 
Droplets,” J. Appl. Phys., 21, 808 (1950). 


Several qualifying comments are in order regarding the preceding discussion. 
First, although we assumed a spherical shape for nuclei, this method may be ap¬ 
plied to any shape with the same final result. Furthermore, this treatment may be 
utilized for types of transformations other than solidification (i.e., liquid-solid)—for 
example, solid-vapor and solid-solid. However, magnitudes of AG n ^nd y, in addi¬ 
tion to diffusion rates of the atomic species, will undoubtedly differ among the var¬ 
ious transformation types. In addition, for solid-solid transformations, there may be 
volume changes attendant to the formation of new phases. These changes may lead 
to the introduction of microscopic strains, which must be taken into account in the 
AG expression of Equation 10.1, and, consequently, will affect the magnitudes of r* 
and AG*. 

From Figure 10.4c it is apparent that during the cooling of a liquid, an appre¬ 
ciable nucleation rate (i.e., solidification) will begin only after the temperature has 
been lowered to below the equilibrium solidification (or melting) temperature ( T m ). 
This phenomenon is termed supercooling (or undercooling ), and the degree of su¬ 
percooling for homogeneous nucleation may be significant (on the order of several 
hundred degrees Kelvin) for some systems. Table 10.1 shows, for several materials, 
typical degrees of supercooling for homogeneous nucleation. 


EXAMPLE PROBLEM 10.1 

Computation of Critical Nucleus Radius and 
Activation Free Energy 

(a) For the solidification of pure gold, calculate the critical radius r* and the 
activation free energy AG* if nucleation is homogeneous. Values for the la¬ 
tent heat of fusion and surface free energy are -1.16 X 10 9 J/m 3 and 0.132 
J/m 2 , respectively. Use the supercooling value found in Table 10.1. 

(b) Now calculate the number of atoms found in a nucleus of critical size. 
Assume a lattice parameter of 0.413 nm for solid gold at its melting 
temperature. 







350 


Chapter 10 / Phase Transformations 


Solution 

(a) In order to compute the critical radius, we employ Equation 10.6, using 
the melting temperature of 1064°C for gold, assuming a supercooling value of 
230°C (Table 10.1), and realizing that A 11, is negative. Hence 



' (2)(0.132 J/m 2 ) (1064 + 273 K) 1 / l \ 

" . -1.16 X 10 9 J/m 3 JV230K7 

= 1.32 X 10 -9 m = 1.32 nm 


For computation of the activation free energy, Equation 10.7 is employed. Thus 


AG* = 


V 3 AH} ){T m -Tf 
'(16)(t 7)(0.132 J/m 2 ) 3 (1064 + 273 K) 2 
(3)(-1.16 X 10 9 J/m 3 ) 2 
9.64 X 10“ 19 J 


_L_ 

.(230 K) 2 _ 


(b) In order to compute the number of atoms in a nucleus of critical size (as¬ 
suming a spherical nucleus of radius r*), it is first necessary to determine the 
number of unit cells, which we then multiply by the number of atoms per unit 
cell. The number of unit cells found in this critical nucleus is just the ratio of 
critical nucleus and unit cell volumes. Inasmuch as gold has the FCC crystal 
structure (and a cubic unit cell), its unit cell volume is just a 3 , where a is the 
lattice parameter (i.e., unit cell edge length); its value is 0.413 nm, as cited in 
the problem statement. Therefore, the number of unit cells found in a radius 
of critical size is just 


# unit cells/particle 


critical nucleus volume 
unit cell volume 


3 


( 10 . 11 ) 


(7t)( 1.32 nm) 3 


(0.413 nm) 3 


= 137 unit cells 


Inasmuch as there is the equivalence of four atoms per FCC unit cell (Sec¬ 
tion 3.4), the total number of atoms per critical nucleus is just 

(137 unit cells/critical nucleus)(4 atoms/unit cell) = 548 atoms/critical nucleus 


Heterogeneous Nucleation 

Although levels of supercooling for homogeneous nucleation may be significant (on 
occasion several hundred degrees Celsius), in practical situations they are often 
on the order of only several degrees Celsius. The reason for this is that the activa¬ 
tion energy (i.e., energy barrier) for nucleation (AG* of Equation 10.4) is lowered 
when nuclei form on preexisting surfaces or interfaces, because the surface free en- 
ergy (y of Equation 10.4) is reduced. In other words, it is easier for nucleation to 




















10.3 The Kinetics of Phase Transformations * 351 


Liquid 



Figure 10.5 Heterogeneous 
nucleation of a solid from a liquid. 
The solid-surface (y SI ), solid-liquid 
(y SL ), and liquid-surface (yj L ), 
interfacial energies are 
represented by vectors. The 
wetting angle ( 6 ) is also shown. 


For heterogeneous 
nucleation of a solid 
particle, relationship 
among solid-surface, 
solid-liquid, and 
liquid-surface 
interfacial energies 
and the wetting angle 

For heterogeneous 
nucleation, critical 
radius of a stable 
solid particle nucleus 

For heterogeneous 
nucleation, 
activation free 
energy required for 
the formation of a 
stable nucleus 


occur at surfaces and interfaces than at other sites. Again, this type of nucleation is 
termed heterogeneous. 

In order to understand this phenomenon, let us consider the nucleation, on a 
flat surface, of a solid particle from a liquid phase. It is assumed that both the liq¬ 
uid and solid phases “wet” this flat surface, that is, both of these phases spread out 
and cover the surface; this configuration is depicted schematically in Figure 10.5. 
Also noted in the figure are three interfacial energies (represented as vectors) that 
exist at two-phase boundaries—y SL , y SI , and yi L —as well as the wetting angle 6 (the 
angle between the y SI and y SL vectors). Taking a surface tension force balance in 
the plane of the flat surface leads to the following expression: 

Til = Tsi + 7 slCOS0 (10.12) 


Now, using a somewhat involved procedure similar to the one presented above 
for homogeneous nucleation (which we have chosen to omit), it is possible to de¬ 
rive equations for r* and AG*; these are as follows: 


r 


* — 



(10.13) 


AG* = 



(10.14) 


The S(0) term of this last equation is a function only of 6 (i.e., the shape of the nu¬ 
cleus), which will have a numerical value between zero and unity. 1 

From Equation 10.13, it is important to note that the critical radius r* for hetero¬ 
geneous nucleation is the same as for homogeneous, inasmuch as y SL is the same sur¬ 
face energy as y in Equation 10.3. It is also evident that the activation energy barrier 
for heterogeneous nucleation (Equation 10.14) is smaller than the homogeneous bar¬ 
rier (Equation 10.4) by an amount corresponding to the value of this S(0) function, or 


AG*et = A Gg om S(6) (10.15) 

Figure 10.6, a schematic graph of AG versus nucleus radius, plots curves for both 
types of nucleation, and indicates the difference in the magnitudes of AGh' et and 
AGho m , in addition to the constancy of r*.This lower AG* for heterogeneous means 
that a smaller energy must be overcome during the nucleation process (than for 


1 For example, for 6 angles of 30° and 90°, values of S(0) are approximately 0.01 and 0.5, 
respectively. 







352 * Chapter 10 / Phase Transformations 



Figure 10.6 Schematic free- 
energy-versus-embryo/nucleus- 
radius plot on which are 
presented curves for both 
homogeneous and 
heterogeneous nucleation. 
Critical free energies and the 
critical radius are also shown. 


homogeneous), and, therefore, heterogeneous nucleation occurs more readily 
(Equation 10.10). In terms of the nucleation rate, the TV-versus-T curve (Figure 
10.4c) is shifted to higher temperatures for heterogeneous. This effect is repre¬ 
sented in Figure 10.7, which also shows that a much smaller degree of supercool¬ 
ing (AT) is required for heterogeneous nucleation. 

Growth 

The growth step in a phase transformation begins once an embryo has exceeded 
the critical size, r*, and becomes a stable nucleus. Note that nucleation will continue 
to occur simultaneously with growth of the new phase particles; of course, nucle¬ 
ation cannot occur in regions that have already transformed to the new phase. Fur¬ 
thermore, the growth process will cease in any region where particles of the new 
phase meet, because here the transformation will have reached completion. 

Particle growth occurs by long-range atomic diffusion, which normally involves 
several steps—for example, diffusion through the parent phase, across a phase 
boundary, and then into the nucleus. Consequently, the growth rate G is determined 



Figure 10.7 Nucleation rate versus temperature for 
both homogeneous and heterogeneous nucleation. 
Degree of supercooling (AT) for each is also shown. 


Nucleation rate 















10.3 The Kinetics of Phase Transformations * 353 



Figure 10.8 Schematic plot showing 
curves for nucleation rate (A), growth 
rate (G), and overall transformation rate 
versus temperature. 


Dependence of 
particle growth rate 
on the activation 
energy for diffusion 
and temperature 


by the rate of diffusion, and its temperature dependence is the same as for the dif¬ 
fusion coefficient (Equation 5.8)—namely, 



where Q (the activation energy) and C (a preexponential) are independent of tem¬ 
perature. 2 The temperature dependence of G is represented by one of the curves 
in Figure 10.8; also shown is a curve for the nucleation rate, N (again, almost al¬ 
ways the rate for heterogeneous nucleation). Now, at a specific temperature, the 
overall transformation rate is equal to some product of N and G. The third curve 
of Figure 10.8, which is for the total rate, represents this combined effect. The gen¬ 
eral shape of this curve is the same as for the nucleation rate, in that it has a peak 
or maximum that has been shifted upward relative to the N curve. 

Whereas this treatment on transformations has been developed for solidification, 
the same general principles also apply to solid-solid and solid-gas transformations. 

As we shall see later, the rate of transformation and the time required for the 
transformation to proceed to some degree of completion (e.g., time to 50% reac¬ 
tion completion, t 05 ) are inversely proportional to one another (Equation 10.18). 
Thus, if the logarithm of this transformation time (i.e., log t 0 5 ) is plotted versus tem¬ 
perature, a curve having the general shape shown in Figure 10.9 b results. This 


Figure 10.9 Schematic plots of (a) 
transformation rate versus temperature 
and ( b ) logarithm time [to some degree 
(e.g., 0.5 fraction) of transformation] versus 
temperature. The curves in both (a) and 
(b ) are generated from the same set of 
data—that is, for horizontal axes, the time 
[scaled logarithmically in the ( b ) plot] is 
just the reciprocal of the rate from plot (a). 



(a) (b) 


2 Processes whose rates depend on temperature as G in Equation (10.16) are sometimes 
thermally activated termed thermally activated. Also, a rate equation of this form (i.e., having the exponential 
transformation temperature dependence) is termed an Arrhenius rate equation. 














354 * Chapter 10 / Phase Transformations 


kinetics 


“C-shaped” curve is a virtual mirror image (through a vertical plane) of the trans¬ 
formation rate curve of Figure 10.8, as demonstrated in Figure 10.9. The kinetics of 
phase transformations are often represented using logarithm time- (to some degree 
of transformation) versus-temperature plots (for example, see Section 10.5). 

Several physical phenomena may be explained in terms of the transformation 
rate-versus-temperature curve of Figure 10.8. First, the size of the product phase 
particles will depend on transformation temperature. For example, for transforma¬ 
tions that occur at temperatures near T m , corresponding to low nucleation and high 
growth rates, few nuclei form that grow rapidly. Thus, the resulting microstructure 
will consist of few and relatively large phase particles (e.g., coarse grains). Con¬ 
versely, for transformations at lower temperatures, nucleation rates are high and 
growth rates low, which results in many small particles (e.g., fine grains). 

Also, from Figure 10.8, when a material is cooled very rapidly through the tem¬ 
perature range encompassed by the transformation rate curve to a relatively low 
temperature where the rate is extremely low, it is possible to produce nonequilib¬ 
rium phase structures (for example, see Sections 10.5 and 11.9). 

Kinetic Considerations of Solid-State Transformations 

The previous discussion of this section has centered on the temperature depen¬ 
dences of nucleation, growth, and transformation rates. The time dependence of rate 
(which is often termed the kinetics of a transformation) is also an important 
consideration, often in the heat treatment of materials. Also, because many trans¬ 
formations of interest to materials scientists and engineers involve only solid phases, 
we have decided to devote the following discussion to the kinetics of solid-state 
transformations. 

With many kinetic investigations, the fraction of reaction that has occurred is 
measured as a function of time while the temperature is maintained constant. Trans¬ 
formation progress is usually ascertained by either microscopic examination or 
measurement of some physical property (such as electrical conductivity) whose mag¬ 
nitude is distinctive of the new phase. Data are plotted as the fraction of trans¬ 
formed material versus the logarithm of time; an S-shaped curve similar to that in 
Figure 10.10 represents the typical kinetic behavior for most solid-state reactions. 
Nucleation and growth stages are also indicated in the figure. 

For solid-state transformations displaying the kinetic behavior in Figure 10.10, 
the fraction of transformation y is a function of time t as follows: 



Figure 10.10 Plot of fraction 
reacted versus the logarithm of 
time typical of many solid-state 
transformations in which 
temperature is held constant. 


Logarithm of heating time, t 











10.4 Metastable versus Equilibrium States * 355 



Figure 10.11 Percent recrystallization as a function of time and at constant 
temperature for pure copper. (Reprinted with permission from Metallurgical 
Transactions, Vol. 188,1950, a publication of The Metallurgical Society of AIME, 
Warrendale, PA. Adapted from B. F. Decker and D. Harker, “Recrystallization in Rolled 
Copper,” Trans. AIME, 188, 1950, p. 888.) 


Avrami equation- 
dependence of 
fraction of 
transformation on 
time 


Transformation 
rate—reciprocal of 
the halfway-to- 
completion 
transformation time 


y = 1 - exp ( -kt n ) (10.17) 

where k and n are time-independent constants for the particular reaction. The above 
expression is often referred to as the Avrami equation. 

By convention, the rate of a transformation is taken as the reciprocal of time 
required for the transformation to proceed halfway to completion, t 0m5 , or 

rate = — (10.18) 

*0.5 

Temperature will have a profound influence on the kinetics and thus on the rate 
of a transformation. This is demonstrated in Figure 10.11, where y-versus-log t 
S-shaped curves at several temperatures for the recrystallization of copper are shown. 

A detailed discussion on the influence of both temperature and time on phase 
transformations is provided in Section 10.5. 


10.4 METASTABLE VERSUS EQUILIBRIUM STATES 

Phase transformations may be wrought in metal alloy systems by varying temper¬ 
ature, composition, and the external pressure; however, temperature changes by 
means of heat treatments are most conveniently utilized to induce phase transfor¬ 
mations. This corresponds to crossing a phase boundary on the composition- 
temperature phase diagram as an alloy of given composition is heated or cooled. 

During a phase transformation, an alloy proceeds toward an equilibrium state 
that is characterized by the phase diagram in terms of the product phases, their 
compositions, and relative amounts. As the previous section noted, most phase trans¬ 
formations require some finite time to go to completion, and the speed or rate is 
often important in the relationship between the heat treatment and the develop¬ 
ment of microstructure. One limitation of phase diagrams is their inability to indi¬ 
cate the time period required for the attainment of equilibrium. 

The rate of approach to equilibrium for solid systems is so slow that true equi¬ 
librium structures are rarely achieved. When phase transformations are induced by 
temperature changes, equilibrium conditions are maintained only if heating or 

































356 * Chapter 10 / Phase Transformations 


supercooling 

superheating 


cooling is carried out at extremely slow and unpractical rates. For other than equi¬ 
librium cooling, transformations are shifted to lower temperatures than indicated 
by the phase diagram; for heating, the shift is to higher temperatures. These phe¬ 
nomena are termed supercooling and superheating, respectively. The degree of each 
depends on the rate of temperature change; the more rapid the cooling or heating, 
the greater the supercooling or superheating. For example, for normal cooling rates 
the iron-carbon eutectoid reaction is typically displaced 10 to 20°C (18 to 36°F) 
below the equilibrium transformation temperature. 3 

For many technologically important alloys, the preferred state or microstruc¬ 
ture is a metastable one, intermediate between the initial and equilibrium states; on 
occasion, a structure far removed from the equilibrium one is desired. It thus be¬ 
comes imperative to investigate the influence of time on phase transformations. This 
kinetic information is, in many instances, of greater value than a knowledge of the 
final equilibrium state. 


Microstructural and Property Changes in 
Iron-Carbon Alloys, 

Some of the basic kinetic principles of solid-state transformations are now ex¬ 
tended and applied specifically to iron-carbon alloys in terms of the relationships 
among heat treatment, the development of microstructure, and mechanical prop¬ 
erties. This system has been chosen because it is familiar and because a wide vari¬ 
ety of microstructures and mechanical properties are possible for iron-carbon (or 
steel) alloys. 


10.5 ISOTHERMAL TRANSFORMATION DIAGRAMS 

Pearlite 

Consider again the iron-iron carbide eutectoid reaction 
Eutectoid reaction cooling 

for the iron-iron y(0.76 wt% C) v a(0.022 wt% C) + Fe 3 C(6.70 wt% C) (10.19) 

carbide system heating 

which is fundamental to the development of microstructure in steel alloys. Upon 
cooling, austenite, having an intermediate carbon concentration, transforms to a fer¬ 
rite phase, having a much lower carbon content, and also cementite, with a much 
higher carbon concentration. Pearlite is one microstructural product of this trans¬ 
formation (Figure 9.27), and the mechanism of pearlite formation was discussed 
previously (Section 9.19) and demonstrated in Figure 9.28. 

Temperature plays an important role in the rate of the austenite-to-pearlite 
transformation. The temperature dependence for an iron-carbon alloy of eutectoid 


3 It is important to note that the treatments relating to the kinetics of phase transforma¬ 
tions in Section 10.3 are constrained to the condition of constant temperature. By way of 
contrast, the discussion of this section pertains to phase transformations that occur with 
changing temperature. This same distinction exists between Sections 10.5 (Isothermal 
Transformation Diagrams) and 10.6 (Continuous Cooling Transformation Diagrams). 








10.5 Isothermal Transformation Diagrams * 357 



Figure 10.12 For an 

iron-carbon alloy of 
eutectoid composition 
(0.76 wt% C), 
isothermal fraction 
reacted versus the 
logarithm of time for 
the austenite-to- 
pearlite 

transformation. 


composition is indicated in Figure 10.12, which plots S-shaped curves of the per¬ 
centage transformation versus the logarithm of time at three different temperatures. 
For each curve, data were collected after rapidly cooling a specimen composed of 
100% austenite to the temperature indicated; that temperature was maintained con¬ 
stant throughout the course of the reaction. 

A more convenient way of representing both the time and temperature depend¬ 
ence of this transformation is in the bottom portion of Figure 10.13. Here, the ver¬ 
tical and horizontal axes are, respectively, temperature and the logarithm of time. 



Figure 10.13 

Demonstration of how 
an isothermal 
transformation 
diagram (bottom) is 
generated from 
percentage 

transformation-versus- 
logarithm of time 
measurements (top). 
[Adapted from H. 
Boyer, (Editor ), Atlas 
of Isothermal 
Transformation and 
Cooling 
Transformation 
Diagrams, American 
Society for Metals, 
1977, p. 369.] 


1 


10 








358 * Chapter 10 


isothermal 

transformation 

diagram 


coarse pearlite 


/ Phase Transformations 

Two solid curves are plotted; one represents the time required at each temperature 
for the initiation or start of the transformation; the other is for the transformation 
conclusion. The dashed curve corresponds to 50% of transformation completion. 
These curves were generated from a series of plots of the percentage transforma¬ 
tion versus the logarithm of time taken over a range of temperatures. The S-shaped 
curve [for 675°C (1247°F)], in the upper portion of Figure 10.13, illustrates how the 
data transfer is made. 

In interpreting this diagram, note first that the eutectoid temperature [727°C 
(1341°F)] is indicated by a horizontal line; at temperatures above the eutectoid and 
for all times, only austenite will exist, as indicated in the figure. The austenite-to-pearlite 
transformation will occur only if an alloy is supercooled to below the eutectoid; as 
indicated by the curves, the time necessary for the transformation to begin and then 
end depends on temperature. The start and finish curves are nearly parallel, and they 
approach the eutectoid line asymptotically. To the left of the transformation start 
curve, only austenite (which is unstable) will be present, whereas to the right of the 
finish curve, only pearlite will exist. In between, the austenite is in the process of 
transforming to pearlite, and thus both microconstituents will be present. 

According to Equation 10.18, the transformation rate at some particular tem¬ 
perature is inversely proportional to the time required for the reaction to proceed 
to 50% completion (to the dashed line in Figure 10.13). That is, the shorter this time, 
the higher is the rate. Thus, from Figure 10.13, at temperatures just below the eu¬ 
tectoid (corresponding to just a slight degree of undercooling) very long times (on 
the order of 10 5 s) are required for the 50% transformation, and therefore the re¬ 
action rate is very slow. The transformation rate increases with decreasing temper¬ 
ature such that at 540°C (1000°F) only about 3 s is required for the reaction to go 
to 50% completion. 

Several constraints are imposed on using diagrams like Figure 10.13. First, this 
particular plot is valid only for an iron-carbon alloy of eutectoid composition; for 
other compositions, the curves will have different configurations. In addition, these 
plots are accurate only for transformations in which the temperature of the alloy 
is held constant throughout the duration of the reaction. Conditions of constant 
temperature are termed isothermal; thus, plots such as Figure 10.13 are referred to 
as isothermal transformation diagrams, or sometimes as time-temperature- 
transformation (or T-T-T) plots. 

An actual isothermal heat treatment curve (. ABCD ) is superimposed on the 
isothermal transformation diagram for a eutectoid iron-carbon alloy in Figure 10.14. 
Very rapid cooling of austenite to a temperature is indicated by the near-vertical 
line AB , and the isothermal treatment at this temperature is represented by the 
horizontal segment BCD. Of course, time increases from left to right along this line. 
The transformation of austenite to pearlite begins at the intersection, point C (af¬ 
ter approximately 3.5 s), and has reached completion by about 15 s, corresponding 
to point D. Figure 10.14 also shows schematic microstructures at various times dur¬ 
ing the progression of the reaction. 

The thickness ratio of the ferrite and cementite layers in pearlite is approxi¬ 
mately 8 to 1. However, the absolute layer thickness depends on the temperature 
at which the isothermal transformation is allowed to occur. At temperatures just 
below the eutectoid, relatively thick layers of both the a-ferrite and Fe 3 C phases 
are produced; this microstructure is called coarse pearlite, and the region at which 
it forms is indicated to the right of the completion curve on Figure 10.14. At these 
temperatures, diffusion rates are relatively high, such that during the transforma¬ 
tion illustrated in Figure 9.28 carbon atoms can diffuse relatively long distances, 
which results in the formation of thick lamellae. With decreasing temperature, the 


10.5 Isothermal Transformation Diagrams * 359 


fine pearlite 


Figure 10.15 

Photomicrographs of 
(a) coarse pearlite 
and ( b ) fine pearlite. 
3000 X. (From K. M. 
Ralls et al., An 
Introduction to 
Materials Science 
and Engineering , 
p. 361. Copyright 
©1976 by John Wiley 
& Sons, New York. 

Reprinted by 
permission of John 
Wiley & Sons, Inc.) 


Is 1 min 1 h 1 day 


A 


700 


o 


2? 

I 600 

CO 

CD 

Q. 

E 

A 


500 


1 10 10 2 10 3 10 4 10 5 



— 1200 


Denotes that a transformation 
is occurring 


1400 


1000 


800 


Time (s) 


Figure 10.14 Isothermal transformation diagram for a eutectoid iron-carbon alloy, with 
superimposed isothermal heat treatment curve ( ABCD ). Microstructures before, during, 
and after the austenite-to-pearlite transformation are shown. [Adapted from H. Boyer 
(Editor), Atlas of Isothermal Transformation and Cooling Transformation Diagrams, 
American Society for Metals, 1977, p. 28.] 

carbon diffusion rate decreases, and the layers become progressively thinner. The 
thin-layered structure produced in the vicinity of 540°C is termed fine pearlite; this 
is also indicated in Figure 10.14. To be discussed in Section 10.7 is the dependence 
of mechanical properties on lamellar thickness. Photomicrographs of coarse and 
fine pearlite for a eutectoid composition are shown in Figure 10.15. 




















360 * Chapter 10 / Phase Transformations 


bainite 



Figure 10.16 

Isothermal 
transformation 
diagram for a 1.13 
wt% C iron-carbon 
alloy: A, austenite; C, 
proeutectoid cementite; 
P, pearlite. [Adapted 
from H. Boyer (Editor), 
Atlas of Isothermal 
Transformation and 
Cooling Transformation 
Diagrams, American 
Society for Metals, 
1977, p. 33.] 


For iron-carbon alloys of other compositions, a proeutectoid phase (either fer¬ 
rite or cementite) will coexist with pearlite, as discussed in Section 9.19. Thus 
additional curves corresponding to a proeutectoid transformation also must be 
included on the isothermal transformation diagram. A portion of one such diagram 
for a 1.13 wt% C alloy is shown in Figure 10.16. 

Bainite 

In addition to pearlite, other microconstituents that are products of the austenitic 
transformation exist; one of these is called bainite. The microstructure of bainite 
consists of ferrite and cementite phases, and thus diffusional processes are involved 
in its formation. Bainite forms as needles or plates, depending on the temperature 
of the transformation; the microstructural details of bainite are so fine that their 
resolution is possible only using electron microscopy. Figure 10.17 is an electron 
micrograph that shows a grain of bainite (positioned diagonally from lower left to 


Figure 10.17 Transmission electron 
micrograph showing the structure of bainite. 
A grain of bainite passes from lower left to 
upper right corners; it consists of elongated 
and needle-shaped particles of Fe 3 C within 
a ferrite matrix. The phase surrounding the 
bainite is martensite. (Reproduced with 
permission from Metals Handbook, 8th 
edition, Vol. 8, Metallography, Structures and 
Phase Diagrams , American Society for 
Metals, Materials Park, OH, 1973.) 


Martensite 


Cementite 


Ferrite 











10.5 Isothermal Transformation Diagrams * 361 


spheroidite 



Figure 10.18 

Isothermal 
transformation 
diagram for an 
iron-carbon alloy of 
eutectoid 
composition, 
including austenite- 
to-pearlite (A-P) and 
austenite-to-bainite 
(A-B) 

transformations. 
[Adapted from H. 
Boyer (Editor), Atlas 
of Isothermal 
Transformation and 
Cooling 
Transformation 
Diagrams, American 
Society for Metals, 
1977, p. 28.] 


upper right). It is composed of a ferrite matrix and elongated particles of Fe 3 C; the 
various phases in this micrograph have been labeled. In addition, the phase that 
surrounds the needle is martensite, the topic addressed by a subsequent section. 
Furthermore, no proeutectoid phase forms with bainite. 

The time-temperature dependence of the bainite transformation may also be 
represented on the isothermal transformation diagram. It occurs at temperatures 
below those at which pearlite forms; begin-, end-, and half-reaction curves are just 
extensions of those for the pearlitic transformation, as shown in Figure 10.18, the 
isothermal transformation diagram for an iron-carbon alloy of eutectoid composi¬ 
tion that has been extended to lower temperatures. All three curves are C-shaped 
and have a “nose” at point N, where the rate of transformation is a maximum. As 
may be noted, whereas pearlite forms above the nose [i.e., over the temperature 
range of about 540 to 727°C (1000 to 1341°F)], at temperatures between about 215 
and 540°C (420 and 1000°F), bainite is the transformation product. 

It should also be noted that pearlitic and bainitic transformations are really 
competitive with each other, and once some portion of an alloy has transformed to 
either pearlite or bainite, transformation to the other microconstituent is not pos¬ 
sible without reheating to form austenite. 

Spheroidite 

If a steel alloy having either pearlitic or bainitic microstructures is heated to, and 
left at, a temperature below the eutectoid for a sufficiently long period of time— 
for example, at about 700°C (1300°F) for between 18 and 24 h—yet another mi¬ 
crostructure will form. It is called spheroidite (Figure 10.19). Instead of the alter¬ 
nating ferrite and cementite lamellae (pearlite), or the microstructure observed for 
bainite, the Fe 3 C phase appears as spherelike particles embedded in a continuous 
a-phase matrix. This transformation has occurred by additional carbon diffusion 
with no change in the compositions or relative amounts of ferrite and cementite 
phases. The driving force for this transformation is the reduction in a-Fe 3 C phase 






362 * Chapter 10 / Phase Transformations 



- * °nQo 


^2aP? 0 - % 

4V« •V.V.Voo 

*r> - /p^o? 


x \ j _ ~_ o 

0o o ; o v^<? a4 

a o ln* a S 

ovf wS oP*l^>* v ‘. f ° 

* ° r^- rP'Ai 


yo A* o - 0 

r . . *U? «•>:--••- 


> 

’C 


O n Q 


0 %. 


I ^oo' 

< too 1 


* ■ 

i do' ' 

I- 

10 |JLIT 


Figure 10.19 Photomicrograph of a steel 
having a spheroidite microstructure. The 
small particles are cementite; the continuous 
phase is a-ferrite. 1000X. (Copyright 1971 
by United States Steel Corporation.) 


boundary area. The kinetics of spheroidite formation are not included on isother¬ 
mal transformation diagrams. 



Check 10.1 


Which is more stable, the pearlitic or the spheroiditic microstructure? Why? 


[The answer may be found at www.wiley.com/college/callister (Student Companion Site).] 


martensite 


Martensite 

Yet another microconstituent or phase called martensite is formed when austenitized 
iron-carbon alloys are rapidly cooled (or quenched) to a relatively low temperature (in 
the vicinity of the ambient). Martensite is a nonequilibrium single-phase structure that 
results from a diffusionless transformation of austenite. It may be thought of as a trans¬
