Repository: axyco2004-cyber/axyco2004-cyber-chemistry-chatbot-rgb

# 🧪 Chemistry Chatbot

An interactive Java-based chatbot application that helps students learn chemistry by answering questions about various chemistry topics.

## 📖 About

Chemistry Chatbot is an educational tool that provides instant answers to chemistry questions. It uses a comprehensive knowledge base covering key chemistry concepts and employs intelligent keyword matching to understand and respond to student queries.

### Sample Interaction

```
💬 You: What is an atom?
🤖 Bot: An atom is the smallest unit of matter that retains the properties 
of an element. It consists of a nucleus containing protons and neutrons, 
surrounded by electrons in energy levels or shells.

💬 You: topics

File: materials-science-textbook.txt (part 24 of 63)
MATERIALS SCIENCE AND ENGINEERING 
formation product that is competitive with pearlite and bainite. The martensitic trans¬ 
formation occurs when the quenching rate is rapid enough to prevent carbon diffusion. 
Any diffusion whatsoever will result in the formation of ferrite and cementite phases. 

The martensitic transformation is not well understood. However, large num¬ 
bers of atoms experience cooperative movements, in that there is only a slight dis¬ 
placement of each atom relative to its neighbors. This occurs in such a way that the 
FCC austenite experiences a polymorphic transformation to a body-centered tetra¬ 
gonal (BCT) martensite. A unit cell of this crystal structure (Figure 10.20) is simply 



Figure 10.20 The body-centered tetragonal unit cell for 
martensitic steel showing iron atoms (circles) and sites that 
may be occupied by carbon atoms (Xs). For this tetragonal 
unit cell, c > a. 

















10.5 Isothermal Transformation Diagrams * 363 



I-1 

10 |jim 


Figure 10.21 Photomicrograph showing the 
martensitic microstructure. The needle- 
shaped grains are the martensite phase, and 
the white regions are austenite that failed to 
transform during the rapid quench. 1220X. 
(Photomicrograph courtesy of United 
States Steel Corporation.) 


a body-centered cube that has been elongated along one of its dimensions; this struc¬ 
ture is distinctly different from that for BCC ferrite. All the carbon atoms remain 
as interstitial impurities in martensite; as such, they constitute a supersaturated solid 
solution that is capable of rapidly transforming to other structures if heated to tem¬ 
peratures at which diffusion rates become appreciable. Many steels, however, retain 
their martensitic structure almost indefinitely at room temperature. 

The martensitic transformation is not, however, unique to iron-carbon alloys. 
It is found in other systems and is characterized, in part, by the diffusionless 
transformation. 

Because the martensitic transformation does not involve diffusion, it occurs 
almost instantaneously; the martensite grains nucleate and grow at a very rapid rate— 
the velocity of sound within the austenite matrix. Thus the martensitic transforma¬ 
tion rate, for all practical purposes, is time independent. 

Martensite grains take on a platelike or needlelike appearance, as indicated in 
Figure 10.21. The white phase in the micrograph is austenite (retained austenite) 
that did not transform during the rapid quench. As already mentioned, martensite 
as well as other microconstituents (e.g., pearlite) can coexist. 

Being a nonequilibrium phase, martensite does not appear on the iron-iron car¬ 
bide phase diagram (Figure 9.24). The austenite-to-martensite transformation is, how¬ 
ever, represented on the isothermal transformation diagram. Because the martensitic 
transformation is diffusionless and instantaneous, it is not depicted in this diagram 
as the pearlitic and bainitic reactions are. The beginning of this transformation is 
represented by a horizontal line designated M{ start) (Figure 10.22). Two other hori¬ 
zontal and dashed lines, labeled M{ 50%) and M{ 90%), indicate percentages of the 
austenite-to-martensite transformation. The temperatures at which these lines are lo¬ 
cated vary with alloy composition but, nevertheless, must be relatively low because 
carbon diffusion must be virtually nonexistent. 4 The horizontal and linear character 


4 The alloy that is the subject of Figure 10.21 is not an iron-carbon alloy of eutectoid 
composition; furthermore, its 100% martensite transformation temperature lies below the 
ambient. Because the photomicrograph was taken at room temperature, some austenite 
(i.e., the retained austenite) is present, having not transformed to martensite. 






364 


Chapter 10 / Phase Transformations 



Figure 10.22 The 

complete isothermal 
transformation 
diagram for an 
iron-carbon alloy 
of eutectoid 
composition: A, 
austenite; B, bainite; 
M, martensite; P, 
pearlite. 


athermal 

transformation 


plain carbon steel 
alloy steel 


of these lines indicates that the martensitic transformation is independent of time; it 
is a function only of the temperature to which the alloy is quenched or rapidly cooled. 
A transformation of this type is termed an athermal transformation. 

Consider an alloy of eutectoid composition that is very rapidly cooled from a 
temperature above 727°C (1341°F) to, say, 165°C (330°F). From the isothermal trans¬ 
formation diagram (Figure 10.22) it may be noted that 50% of the austenite will 
immediately transform to martensite; as long as this temperature is maintained, 
there will be no further transformation. 

The presence of alloying elements other than carbon (e.g., Cr, Ni, Mo, and W) 
may cause significant changes in the positions and shapes of the curves in the isother¬ 
mal transformation diagrams. These include (1) shifting to longer times the nose of 
the austenite-to-pearlite transformation (and also a proeutectoid phase nose, if such 
exists), and (2) the formation of a separate bainite nose. These alterations may be 
observed by comparing Figures 10.22 and 10.23, which are isothermal transforma¬ 
tion diagrams for carbon and alloy steels, respectively. 

Steels in which carbon is the prime alloying element are termed plain carbon 
steels, whereas alloy steels contain appreciable concentrations of other elements, 
including those cited in the preceding paragraph. Section 11.2 tells more about the 
classification and properties of ferrous alloys. 



Check 10.2 


Cite two major differences between martensitic and pearlitic transformations. 


[The answer may be found at www.wiley.com/college/callister (Student Companion Site).] 


















10.5 Isothermal Transformation Diagrams * 365 



Figure 10.23 Isothermal 
transformation diagram for an alloy 
steel (type 4340): A, austenite; B, 
bainite; P, pearlite; M, martensite; F, 
proeutectoid ferrite. [Adapted from H. 
Boyer (Editor ), Atlas of Isothermal 
Transformation and Cooling 
Transformation Diagrams, American 
Society for Metals, 1977, p. 181.] 


EXAMPLE PROBLEM 10.2 

Microstructural Determinations for Three 
Isothermal Heat Treatments 

Using the isothermal transformation diagram for an iron-carbon alloy of eu- 
tectoid composition (Figure 10.22), specify the nature of the final microstruc¬ 
ture (in terms of microconstituents present and approximate percentages) of 
a small specimen that has been subjected to the following time-temperature 
treatments. In each case assume that the specimen begins at 760°C (1400°F) 
and that it has been held at this temperature long enough to have achieved a 
complete and homogeneous austenitic structure. 

(a) Rapidly cool to 350°C (660°F), hold for 10 4 s, and quench to room temper¬ 
ature. 

(b) Rapidly cool to 250°C (480°F), hold for 100 s, and quench to room tem¬ 
perature. 

(c) Rapidly cool to 650°C (1200°F), hold for 20 s, rapidly cool to 400°C (750°F), 
hold for 10 3 s, and quench to room temperature. 

Solution 

The time-temperature paths for all three treatments are shown in Figure 10.24. 
In each case the initial cooling is rapid enough to prevent any transformation 
from occurring. 

(a) At 350°C austenite isothermally transforms to bainite; this reaction begins 
after about 10 s and reaches completion at about 500 s elapsed time. Therefore, 





















by 10 4 s, as stipulated in this problem, 100% of the specimen is bainite, and 
no further transformation is possible, even though the final quenching line 
passes through the martensite region of the diagram. 

(b) In this case it takes about 150 s at 250°C for the bainite transformation to 
begin, so that at 100 s the specimen is still 100% austenite. As the specimen 
is cooled through the martensite region, beginning at about 215°C, progres¬ 
sively more of the austenite instantaneously transforms to martensite. This 
transformation is complete by the time room temperature is reached, such 
that the final microstructure is 100% martensite. 

(c) For the isothermal line at 650°C, pearlite begins to form after about 7 s; 
by the time 20 s has elapsed, only approximately 50% of the specimen has 
transformed to pearlite. The rapid cool to 400°C is indicated by the vertical 
line; during this cooling, very little, if any, remaining austenite will transform 
to either pearlite or bainite, even though the cooling line passes through 
pearlite and bainite regions of the diagram. At 400°C, we begin timing at es¬ 
sentially zero time (as indicated in Figure 10.24); thus, by the time 10 3 s have 
elapsed, all of the remaining 50% austenite will have completely transformed 
to bainite. Upon quenching to room temperature, any further transformation 
is not possible inasmuch as no austenite remains; and so the final microstruc¬ 
ture at room temperature consists of 50% pearlite and 50% bainite. 



Figure 10.24 Isothermal transformation diagram for an iron-carbon alloy of 
eutectoid composition and the isothermal heat treatments (a), (b), and (c) in 
Example Problem 10.2. 

























10.6 Continuous Cooling Transformation Diagrams * 367 



Check 10.3 


Make a copy of the isothermal transformation diagram for an iron-carbon alloy of 
eutectoid composition (Figure 10.22) and then sketch and label on this diagram a 
time-temperature path that will produce 100% fine pearlite. 


[The answer may be found at www.wiley.com/college/callister (Student Companion Site).] 


10.6 CONTINUOUS COOLING TRANSFORMATION 
DIAGRAMS 

Isothermal heat treatments are not the most practical to conduct because an alloy 
must be rapidly cooled to and maintained at an elevated temperature from a higher 
temperature above the eutectoid. Most heat treatments for steels involve the con¬ 
tinuous cooling of a specimen to room temperature. An isothermal transformation 
diagram is valid only for conditions of constant temperature; this diagram must be 
modified for transformations that occur as the temperature is constantly changing. 
For continuous cooling, the time required for a reaction to begin and end is de¬ 
layed. Thus the isothermal curves are shifted to longer times and lower tempera¬ 
tures, as indicated in Figure 10.25 for an iron-carbon alloy of eutectoid composition. 


Figure 10.25 

Superimposition of 
isothermal and 
continuous cooling 
transformation 
diagrams for a 
eutectoid 
iron-carbon alloy. 
[Adapted from H. 
Boyer (Editor), Atlas 
of Isothermal 
Transformation 
and Cooling 
Transformation 
Diagrams, American 
Society for Metals, 
1977, p. 376.] 



1 


10 

























368 * Chapter 10 / Phase Transformations 


Figure 10.26 

Moderately rapid 
and slow cooling 
curves superimposed 
on a continuous 
cooling 
transformation 
diagram for a 
eutectoid 
iron-carbon alloy. 


continuous cooling 
transformation 
diagram 



A plot containing such modified beginning and ending reaction curves is termed a 
continuous cooling transformation ( CCT) diagram. Some control may be main¬ 
tained over the rate of temperature change depending on the cooling environment. 
Two cooling curves corresponding to moderately fast and slow rates are superim¬ 
posed and labeled in Figure 10.26, again for a eutectoid steel. The transformation 
starts after a time period corresponding to the intersection of the cooling curve with 
the beginning reaction curve and concludes upon crossing the completion transfor¬ 
mation curve. The microstructural products for the moderately rapid and slow cool¬ 
ing rate curves in Figure 10.26 are fine and coarse pearlite, respectively. 

Normally, bainite will not form when an alloy of eutectoid composition or, for 
that matter, any plain carbon steel is continuously cooled to room temperature. 
This is because all the austenite will have transformed to pearlite by the time the bai¬ 
nite transformation has become possible. Thus, the region representing the austenite- 
pearlite transformation terminates just below the nose (Figure 10.26) as indicated by 
the curve AB. For any cooling curve passing through AB in Figure 10.26, the trans¬ 
formation ceases at the point of intersection; with continued cooling, the unreacted 
austenite begins transforming to martensite upon crossing the M{ start) line. 

With regard to the representation of the martensitic transformation, the M{ start), 
M{ 50%), and M{ 90%) lines occur at identical temperatures for both isothermal and 
continuous cooling transformation diagrams. This may be verified for an iron-carbon 
alloy of eutectoid composition by comparison of Figures 10.22 and 10.25. 



















10.6 Continuous Cooling Transformation Diagrams * 369 



Figure 10.27 Continuous cooling 
transformation diagram for a eutectoid 
iron-carbon alloy and superimposed cooling 
curves, demonstrating the dependence of the 
final microstructure on the transformations 
that occur during cooling. 


For the continuous cooling of a steel alloy, there exists a critical quenching rate, 
which represents the minimum rate of quenching that will produce a totally marten¬ 
sitic structure. This critical cooling rate, when included on the continuous transfor¬ 
mation diagram, will just miss the nose at which the pearlite transformation begins, 
as illustrated in Figure 10.27. As the figure also shows, only martensite will exist for 
quenching rates greater than the critical; in addition, there will be a range of rates 
over which both pearlite and martensite are produced. Finally, a totally pearlitic 
structure develops for low cooling rates. 

Carbon and other alloying elements also shift the pearlite (as well as the proeu- 
tectoid phase) and bainite noses to longer times, thus decreasing the critical cooling 
rate. In fact, one of the reasons for alloying steels is to facilitate the formation of 
martensite so that totally martensitic structures can develop in relatively thick cross 
sections. Figure 10.28 shows the continuous cooling transformation diagram for the 
same alloy steel for which the isothermal transformation diagram is presented in Fig¬ 
ure 10.23. The presence of the bainite nose accounts for the possibility of formation 
of bainite for a continuous cooling heat treatment. Several cooling curves superim¬ 
posed on Figure 10.28 indicate the critical cooling rate, and also how the transfor¬ 
mation behavior and final microstructure are influenced by the rate of cooling. 

Interestingly enough, the critical cooling rate is diminished even by the pres¬ 
ence of carbon. In fact, iron-carbon alloys containing less than about 0.25 wt% car¬ 
bon are not normally heat-treated to form martensite because quenching rates too 
rapid to be practical are required. Other alloying elements that are particularly ef¬ 
fective in rendering steels heat-treatable are chromium, nickel, molybdenum, man¬ 
ganese, silicon, and tungsten; however, these elements must be in solid solution with 
the austenite at the time of quenching. 





















370 * Chapter 10 / Phase Transformations 


Figure 10.28 Continuous cooling 
transformation diagram for an alloy steel (type 
4340) and several superimposed cooling curves 
demonstrating dependence of the final 
microstructure of this alloy on the 
transformations that occur during cooling. 
[Adapted from H. E. McGannon (Editor), The 
Making, Shaping and Treating of Steel, 9th 
edition, United States Steel Corporation, 
Pittsburgh, 1971, p. 1096.] 



In summary, isothermal and continuous cooling transformation diagrams are, 
in a sense, phase diagrams in which the parameter of time is introduced. Each is 
experimentally determined for an alloy of specified composition, the variables be¬ 
ing temperature and time. These diagrams allow prediction of the microstructure 
after some time period for constant temperature and continuous cooling heat treat¬ 
ments, respectively. 



Check 10.4 


Briefly describe the simplest continuous cooling heat treatment procedure that would 
be used to convert a 4340 steel from (martensite + bainite) to (ferrite + pearlite). 


[The answer may be found at www.wiley.com/college/callister (Student Companion Site).] 


10.7 MECHANICAL BEHAVIOR OF 
IRON-CARBON ALLOYS 

We shall now discuss the mechanical behavior of iron-carbon alloys having the mi¬ 
crostructures discussed heretofore—namely, fine and coarse pearlite, spheroidite, 
bainite, and martensite. For all but martensite, two phases are present (ferrite and ce- 
mentite), and so an opportunity is provided to explore several mechanical property- 
microstructure relationships that exist for these alloys. 

Pearlite 

Cementite is much harder but more brittle than ferrite. Thus, increasing the fraction 
of Fe 3 C in a steel alloy while holding other microstructural elements constant will re¬ 
sult in a harder and stronger material. This is demonstrated in Figure 10.29a, in which 


























10.7 Mechanical Behavior of Iron-Carbon Alloys 


371 


(Jq|-U) A§j 0 U 0 pedim poz| 



(%) A;!iqona 


j 0 qujnu ss 0 upjeq ||9uug 


E 

o 

o 


!Sd -01 



e dlAI 


q}§U0J}S 0||SU0; pue P|0|X 


Figure 10.29 (a) Yield strength, tensile strength, and Brinell hardness versus carbon concentration for plain carbon steels 
having microstructures consisting of fine pearlite. ( b ) Ductility (%EL and %RA) and Izod impact energy versus carbon 
concentration for plain carbon steels having microstructures consisting of fine pearlite. [Data taken from Metals Handbook: 
Heat Treating, Vol. 4, 9th edition, V. Masseria (Managing Editor), American Society for Metals, 1981, p. 9.] 











Brinell hardness number 


372 * Chapter 10 / Phase Transformations 


the tensile and yield strengths as well as the Brinell hardness number are plotted as 
a function of the weight percent carbon (or equivalently as the percentage of Fe 3 C) 
for steels that are composed of fine pearlite. All three parameters increase with in¬ 
creasing carbon concentration. Inasmuch as cementite is more brittle, increasing its 
content will result in a decrease in both ductility and toughness (or impact energy). 
These effects are shown in Figure 10.29 b for the same fine pearlitic steels. 

The layer thickness of each of the ferrite and cementite phases in the microstruc¬ 
ture also influences the mechanical behavior of the material. Fine pearlite is harder 
and stronger than coarse pearlite, as demonstrated by the upper two curves of Fig¬ 
ure 10.30a, which plots hardness versus the carbon concentration. 

The reasons for this behavior relate to phenomena that occur at the a-Fe 3 C 
phase boundaries. First, there is a large degree of adherence between the two phases 
across a boundary. Therefore, the strong and rigid cementite phase severely re¬ 
stricts deformation of the softer ferrite phase in the regions adjacent to the bound¬ 
ary; thus the cementite may be said to reinforce the ferrite. The degree of this rein¬ 
forcement is substantially higher in fine pearlite because of the greater phase 
boundary area per unit volume of material. In addition, phase boundaries serve as 
barriers to dislocation motion in much the same way as grain boundaries (Section 
7.8). For fine pearlite there are more boundaries through which a dislocation must 
pass during plastic deformation. Thus, the greater reinforcement and restriction of 
dislocation motion in fine pearlite account for its greater hardness and strength. 



HRB 
— 100 


— 90 


— 80 


— 70 

— 60 


o 

o 

cr 


0 0.2 0.4 0.6 0.8 1.0 



Composition (wt% C) Composition (wt% C) 

(a) (b) 

Figure 10.30 {a) Brinell and Rockwell hardness as a function of carbon concentration for 
plain carbon steels having fine and coarse pearlite as well as spheroidite microstructures. 

( b ) Ductility (%RA) as a function of carbon concentration for plain carbon steels having 
fine and coarse pearlite as well as spheroidite microstructures. (Data taken from Metals 
Handbook: Heat Treating, Vol. 4, 9th edition, V. Masseria, Managing Editor, American 
Society for Metals, 1981, pp. 9 and 17.) 




























10.7 Mechanical Behavior of Iron-Carbon Alloys * 373 

Coarse pearlite is more ductile than fine pearlite, as illustrated in Figure 10.30 b, 
which plots percentage reduction in area versus carbon concentration for both 
microstructure types. This behavior results from the greater restriction to plastic 
deformation of the fine pearlite. 

Spheroidite 

Other elements of the microstructure relate to the shape and distribution of the 
phases. In this respect, the cementite phase has distinctly different shapes and 
arrangements in the pearlite and spheroidite microstructures (Figures 10.15 and 
10.19). Alloys containing pearlitic microstructures have greater strength and hard¬ 
ness than do those with spheroidite. This is demonstrated in Figure 10.30a, which 
compares the hardness as a function of the weight percent carbon for spheroidite 
with both the pearlite structure types. This behavior is again explained in terms of 
reinforcement at, and impedance to, dislocation motion across the ferrite-cementite 
boundaries as discussed previously. There is less boundary area per unit volume in 
spheroidite, and consequently plastic deformation is not nearly as constrained, which 
gives rise to a relatively soft and weak material. In fact, of all steel alloys, those that 
are softest and weakest have a spheroidite microstructure. 

As would be expected, spheroidized steels are extremely ductile, much more 
than either fine or coarse pearlite (Figure 10.30Z?). In addition, they are notably 
tough because any crack can encounter only a very small fraction of the brittle ce¬ 
mentite particles as it propagates through the ductile ferrite matrix. 

Bainite 

Because bainitic steels have a finer structure (i.e., smaller a-ferrite and Fe 3 C par¬ 
ticles), they are generally stronger and harder than pearlitic ones; yet they exhibit 
a desirable combination of strength and ductility. Figure 10.31 shows the influ¬ 
ence of transformation temperature on the tensile strength and hardness for an 
iron-carbon alloy of eutectoid composition; temperature ranges over which 
pearlite and bainite form (consistent with the isothermal transformation diagram 
for this alloy, Figure 10.18) are noted at the top of Figure 10.31. 

Martensite 

Of the various microstructures that may be produced for a given steel alloy, marten¬ 
site is the hardest and strongest and, in addition, the most brittle; it has, in fact, negli¬ 
gible ductility. Its hardness is dependent on the carbon content, up to about 0.6 wt% 
as demonstrated in Figure 10.32, which plots the hardness of martensite and fine 



Transformation temperature (°C) 


Figure 10.31 Brinell 
hardness and tensile strength 
(at room temperature) as a 
function of isothermal 
transformation temperature 
for an iron-carbon alloy of 
eutectoid composition, taken 
over the temperature range 
at which bainitic and 
pearlitic microstructures 
form. (Adapted from E. S. 
Davenport, “Isothermal 
Transformation in Steels,” 
Trans. ASM , 27, 1939, p. 847. 
Reprinted by permission of 
ASM International.) 















374 * Chapter 10 / Phase Transformations 


Percent Fe 3 C 


0 3 6 9 12 15 



o 

o 

Q1 


Figure 10.32 Hardness (at 
room temperature) as a 
function of carbon 
concentration for plain 
carbon martensitic, tempered 
martensitic [tempered at 371°C 
(700°F)], and pearlitic steels. 
(Adapted from Edgar C. Bain, 
Functions of the Alloying 
Elements in Steel, American 
Society for Metals, 1939, p. 36; 
and R. A. Grange, C. R. 

Hribal, and L. F. Porter, Metall. 
Trans. A,\ ol. 8A, p. 1776.) 


pearlite as a function of weight percent carbon. In contrast to pearlitic steels, strength 
and hardness of martensite are not thought to be related to microstructure. Rather, 
these properties are attributed to the effectiveness of the interstitial carbon atoms in 
hindering dislocation motion (as a solid-solution effect, Section 7.9), and to the rela¬ 
tively few slip systems (along which dislocations move) for the BCT structure. 

Austenite is slightly denser than martensite, and therefore, during the phase trans¬ 
formation upon quenching, there is a net volume increase. Consequently, relatively 
large pieces that are rapidly quenched may crack as a result of internal stresses; this 
becomes a problem especially when the carbon content is greater than about 0.5 wt%. 


Check 10.5 

Rank the following iron-carbon alloys and associated microstructures from the 
highest to the lowest tensile strength: 

0.25 wt% C with spheroidite 
0.25 wt% C with coarse pearlite 
0.6 wt% C with fine pearlite 
0.6 wt% C with coarse pearlite 
Justify this ranking. 

[The answer may be found at www.wiley.com/college/callister (Student Companion Site).] 




Check 10.6 


For a eutectoid steel, describe an isothermal heat treatment that would be required 
to produce a specimen having a hardness of 93 HRB. 


[The answer may be found at www.wiley.com/college/callister (Student Companion Site).] 

























10.8 Tempered Martensite * 375 


10.8 TEMPERED MARTENSITE 

In the as-quenched state, martensite, in addition to being very hard, is so brittle that 
it cannot be used for most applications; also, any internal stresses that may have 
been introduced during quenching have a weakening effect. The ductility and tough¬ 
ness of martensite may be enhanced and these internal stresses relieved by a heat 
treatment known as tempering. 

Tempering is accomplished by heating a martensitic steel to a temperature be¬ 
low the eutectoid for a specified time period. Normally, tempering is carried out at 
temperatures between 250 and 650°C (480 and 1200°F); internal stresses, however, 
may be relieved at temperatures as low as 200°C (390°F).This tempering heat treat¬ 
ment allows, by diffusional processes, the formation of tempered martensite, according 
to the reaction 

martensite (BCT, single phase) —> tempered martensite {a + Fe 3 C phases) 

( 10 . 20 ) 

where the single-phase BCT martensite, which is supersaturated with carbon, trans¬ 
forms to the tempered martensite, composed of the stable ferrite and cementite 
phases, as indicated on the iron-iron carbide phase diagram. 

The microstructure of tempered martensite consists of extremely small and uni¬ 
formly dispersed cementite particles embedded within a continuous ferrite matrix. 
This is similar to the microstructure of spheroidite except that the cementite parti¬ 
cles are much, much smaller. An electron micrograph showing the microstructure of 
tempered martensite at a very high magnification is presented in Figure 10.33. 

Tempered martensite may be nearly as hard and strong as martensite, but with 
substantially enhanced ductility and toughness. For example, on the hardness- 
versus-weight percent carbon plot of Figure 10.32 is included a curve for tempered 
martensite. The hardness and strength may be explained by the large ferrite- 
cementite phase boundary area per unit volume that exists for the very fine and 
numerous cementite particles. Again, the hard cementite phase reinforces the fer¬ 
rite matrix along the boundaries, and these boundaries also act as barriers to dis¬ 
location motion during plastic deformation. The continuous ferrite phase is also very 
ductile and relatively tough, which accounts for the improvement of these two prop¬ 
erties for tempered martensite. 

The size of the cementite particles influences the mechanical behavior of tem¬ 
pered martensite; increasing the particle size decreases the ferrite-cementite phase 

Figure 10.33 Electron 
micrograph of tempered 
martensite. Tempering 
was carried out at 594°C 
(1100°F). The small 
particles are the 
cementite phase; the 
matrix phase is a-ferrite. 
9300X. (Copyright 1971 
by United States Steel 
Corporation.) 



tempered martensite 

Martensite to 
tempered martensite 
transformation 
reaction 





376 


Chapter 10 / Phase Transformations 


400 


Tempering temperature (°F) 
600 800 1000 


1800 


1600 — 


1400 — 


1200 — 


1000 


800 — 



1200 


60 


— 50 


40 ■+= 


— 30 


Figure 10.34 Tensile 
and yield strengths 
and ductility (%RA) 
(at room temp¬ 
erature) versus 
tempering 
temperature for an 
oil-quenched alloy 
steel (type 4340). 
(Adapted from 
figure furnished 
courtesy Republic 
Steel Corporation.) 


boundary area and, consequently, results in a softer and weaker material yet one 
that is tougher and more ductile. Furthermore, the tempering heat treatment deter¬ 
mines the size of the cementite particles. Heat treatment variables are temperature 
and time, and most treatments are constant-temperature processes. Because carbon 
diffusion is involved in the martensite-tempered martensite transformation, increas¬ 
ing the temperature will accelerate diffusion, the rate of cementite particle growth, 
and, subsequently, the rate of softening. The dependence of tensile and yield strength 
and ductility on tempering temperature for an alloy steel is shown in Figure 10.34. 
Before tempering, the material was quenched in oil to produce the martensitic struc¬ 
ture; the tempering time at each temperature was 1 h. This type of tempering data 
is ordinarily provided by the steel manufacturer. 

The time dependence of hardness at several different temperatures is presented in 
Figure 10.35 for a water-quenched steel of eutectoid composition; the time scale is log¬ 
arithmic. With increasing time the hardness decreases, which corresponds to the growth 
and coalescence of the cementite particles. At temperatures approaching the eutectoid 
[700°C (1300°F)] and after several hours, the microstructure will have become spher- 
oiditic (Figure 10.19), with large cementite spheroids embedded within the continuous 
ferrite phase. Correspondingly, overtempered martensite is relatively soft and ductile. 

^ Concept Check 10.7 

A steel alloy is quenched from a temperature within the austenite phase region into 
water at room temperature so as to form martensite; the alloy is subsequently tem¬ 
pered at an elevated temperature that is held constant. 

(a) Make a schematic plot showing how room-temperature ductility varies with the 
logarithm of tempering time at the elevated temperature. (Be sure to label your axes.) 







10.8 Tempered Martensite * 377 


(b) Superimpose and label on this same plot the room-temperature behavior 
resulting from tempering at a higher temperature and briefly explain the 
difference in behavior between these two temperatures. 

[The answer may be found at www.wiley.com/college/callister (Student Companion Site).] 


Temper Embrittlement 

The tempering of some steels may result in a reduction of toughness as measured 
by impact tests (Section 8.6); this is termed temper embrittlement. The phenomenon 
occurs when the steel is tempered at a temperature above about 575°C (1070°F) 
followed by slow cooling to room temperature, or when tempering is carried out at 
between approximately 375 and 575°C (700 and 1070°F). Steel alloys that are sus¬ 
ceptible to temper embrittlement have been found to contain appreciable concen¬ 
trations of the alloying elements manganese, nickel, or chromium and, in addition, 
one or more of antimony, phosphorus, arsenic, and tin as impurities in relatively low 
concentrations. The presence of these alloying elements and impurities shifts the 
ductile-to-brittle transition to significantly higher temperatures; the ambient tem¬ 
perature thus lies below this transition in the brittle regime. It has been observed 
that crack propagation of these embrittled materials is intergranular (Figure 8.7); 
that is, the fracture path is along the grain boundaries of the precursor austenite 
phase. Furthermore, alloy and impurity elements have been found to preferentially 
segregate in these regions. 

Temper embrittlement may be avoided by (1) compositional control and/or (2) 
tempering above 575°C or below 375°C, followed by quenching to room tempera¬ 
ture. Furthermore, the toughness of steels that have been embrittled may be im¬ 
proved significantly by heating to about 600°C (1100°F) and then rapidly cooling 
to below 300°C (570°F). 


Figure 10.35 

Hardness (at room 
temperature) versus 
tempering time for a 
water-quenched 
eutectoid plain 
carbon (1080) steel. 
(Adapted from 
Edgar C. Bain, 
Functions of the 
Alloying Elements in 
Steel, American 
Society for Metals, 
1939, p. 233.) 


1 min 1 h 1 day 










378 * Chapter 10 / Phase Transformations 


Figure 10.36 

Possible 
transformations 
involving the 
decomposition of 
austenite. Solid 
arrows, 
transformations 
involving diffusion; 
dashed arrow, 
diffusionless 
transformation. 



10.9 REVIEW OF PHASE TRANSFORMATIONS 
AND MECHANICAL PROPERTIES FOR 
IRON-CARBON ALLOYS 

In this chapter we have discussed several different microstructures that may be pro¬ 
duced in iron-carbon alloys depending on heat treatment. Figure 10.36 summarizes 
the transformation paths that produce these various microstructures. Here, it is as¬ 
sumed that pearlite, bainite, and martensite result from continuous cooling treat¬ 
ments; furthermore, the formation of bainite is possible only for alloy steels (not 
plain carbon ones) as outlined earlier. 

Furthermore, microstructural characteristics and mechanical properties of the 
several microconstituents for iron-carbon alloys are summarized in Table 10.2. 


Table 10.2 Summary of Microstructures and Mechanical Properties for Iron-Carbon Alloys 


Mi croconsti tuen t 

Phases Present 

Arrangement of 

Phases 

Mechanical 
Properties (Relative) 

Spheroidite 

^-Ferrite + Fe 3 C 

Relatively small Fe 3 C spherelike 
particles in an ^-ferrite matrix 

Soft and ductile 

Coarse pearlite 

^-Ferrite + Fe 3 C 

Alternating layers of a-ferrite 
and Fe 3 C that are relatively 
thick 

Harder and stronger than 
spheroidite, but not as 
ductile as spheroidite 

Fine pearlite 

^-Ferrite + Fe 3 C 

Alternating layers of a-ferrite 
and Fe 3 C that are relatively 
thin 

Harder and stronger than 
coarse pearlite, but not as 
ductile as coarse pearlite 

Bainite 

^-Ferrite + Fe 3 C 

Very fine and elongated particles 
of Fe 3 C in an ^-ferrite matrix 

Hardness and strength 
greater than fine pearlite; 
hardness less than 
martensite; ductility 
greater than martensite 

Tempered martensite 

^-Ferrite + Fe 3 C 

Very small Fe 3 C spherelike 
particles in an a-ferrite 
matrix 

Strong; not as hard as 
martensite, but much more 
ductile than martensite 

Martensite 

Body-centered, 
tetragonal, single 
phase 

Needle-shaped grains 

Very hard and very brittle 
















10.9 Review of Phase Transformations and Mechanical Properties for Iron-Carbon Alloys * 379 


MATERIALS OF IMPORTANCE 

Shape-Memory Alloys 


A relatively new group of metals that exhibit 
an interesting (and practical) phenomenon 
are the shape-memory alloys (or SMAs). One of 
these materials, after being deformed, has the 
ability to return to its predeformed size and shape 
upon being subjected to an appropriate heat treat¬ 
ment—that is, the material “remembers” its previ¬ 
ous size/shape. Deformation normally is carried out 
at a relatively low temperature, whereas shape 
memory occurs upon heating. 5 Materials that have 
been found to be capable of recovering significant 
amounts of deformation (i.e., strain) are nickel- 
titanium alloys (Nitinol, 6 is their trade name), and 
some copper-base alloys (Cu-Zn-Al and Cu-Al-Ni 
alloys). 

A shape-memory alloy is polymorphic (Sec¬ 
tion 3.6)—that is, it may have two crystal struc¬ 
tures (or phases), and the shape-memory effect 
involves phase transformations between them. 
One phase (termed an austenite phase) has a 
body-centered cubic structure that exists at ele¬ 
vated temperatures; its structure is represented 
schematically by the inset shown at stage 1 of 
Figure 10.37. Upon cooling, the austenite trans¬ 
forms spontaneously to a martensite phase, which 
is similar to the martensitic transformation for the 
iron-carbon system (Section 10.5)—that is, it is dif¬ 
fusionless, involves an orderly shift of large groups 
of atoms, and occurs very rapidly, and the degree 
of transformation is dependent on temperature; 
temperatures at which the transformation begins 
and ends are indicated by “M 5 ” and “Mf labels on 
the left vertical axis of Figure 10.37. In addition, 
this martensite is heavily twinned, 7 as represented 
schematically by the stage 2 inset, Figure 10.37. 
Under the influence of an applied stress, deforma¬ 
tion of martensite (i.e., the passage from stage 2 
to stage 3, Figure 10.37) occurs by the migration 
of twin boundaries—some twinned regions grow 
while others shrink; this deformed martensitic 



Time-lapse photograph that demonstrates the shape- 
memory effect. A wire of a shape-memory alloy 
(Nitinol) has been bent and treated such that its 
memory shape spells the word Nitinol. The wire is 
then deformed and, upon heating (by passage of an 
electric current), springs back to its predeformed 
shape; this shape recovery process is recorded on the 
photograph. [Photograph courtesy the Naval Surface 
Warfare Center (previously the Naval Ordnance 
Laboratory)]. 

structure is represented by the stage 3 inset. Fur¬ 
thermore, when the stress is removed, the de¬ 
formed shape is retained at this temperature. 
And, finally, upon subsequent heating to the ini¬ 
tial temperature, the material reverts back to (i.e., 
“remembers”) its original size and shape (stage 4). 
This stage 3-stage 4 process is accompanied 
by a phase transformation from the deformed 
martensite to the original high-temperature 
austenite phase. For these shape-memory alloys, 
the martensite-to-austenite transformation occurs 
over a temperature range, between temperatures 
denoted by “A/’ (austenite start) and “Af (austen¬ 
ite finish) labels on the right vertical axis of 


5 Alloys that demonstrate this phenomenon only upon heating are said to have a one-way shape memory. Some of 
these materials experience size/shape changes on both heating and cooling; these are termed two-way shape 
memory alloys. In this discussion, we discuss the mechanism for only the one-way shape memory. 

6 Nitinol is really an acronym for rackel-t/tanium Aaval Ordnance Laboratory, where this alloy was discovered. 

7 The phenomenon of twinning is described in Section 7.7. 








380 * Chapter 10 / Phase Transformations 



ain}ej0dw0j_ 


Figure 10.37 Diagram illustrating the shape-memory effect. The insets are schematic representations of the crystal structure 
at the four stages. M s and M f denote temperatures at which the martensitic transformation begins and ends. Likewise for the 
austenite transformation, A s and A f represent beginning and end transformation temperatures. 


































































Summary * 381 


Figure 10.37. Of course, this deformation- 
transformation cycle may be repeated for the 
shape-memory material. 

The original shape (to be remembered) is cre¬ 
ated by heating to well above the A f temperature 
(such that the transformation to austenite is com¬ 
plete) and then restraining the material to the de¬ 
sired memory shape for a sufficient time period. 
For example, for Nitinol alloys, a one-hour treat¬ 
ment at 500°C is necessary. 

Although the deformation experienced by 
shape-memory alloys is semipermanent, it is not truly 
“plastic” deformation, as discussed in Section 6.6— 
neither is it strictly “elastic” (Section 6.3). Rather, it 
is termed thermoelastic, because deformation is 
nonpermanent when the deformed material is sub¬ 
sequently heat-treated. The stress-versus-strain be¬ 
havior of a thermoelastic material is presented in 
Figure 10.38. Maximum recoverable deformation 
strains for these materials are on the order of 8%.
