Repository: axyco2004-cyber/axyco2004-cyber-chemistry-chatbot-rgb

# 🧪 Chemistry Chatbot

An interactive Java-based chatbot application that helps students learn chemistry by answering questions about various chemistry topics.

## 📖 About

Chemistry Chatbot is an educational tool that provides instant answers to chemistry questions. It uses a comprehensive knowledge base covering key chemistry concepts and employs intelligent keyword matching to understand and respond to student queries.

### Sample Interaction

```
💬 You: What is an atom?
🤖 Bot: An atom is the smallest unit of matter that retains the properties 
of an element. It consists of a nucleus containing protons and neutrons, 
surrounded by electrons in energy levels or shells.

💬 You: topics

File: materials-science-textbook.txt (part 25 of 63)
MATERIALS SCIENCE AND ENGINEERING 
For this Nitinol family of alloys, transforma¬ 
tion temperatures can be made to vary over a wide 
temperature range (between about -200°C and 
110°C), by altering the Ni-Ti ratio, and also by the 
addition of other elements. 

One important SMA application is in weld¬ 
less, shrink-to-fit pipe couplers used for hydraulic 
lines on aircraft, for joints on undersea pipelines, 
and for plumbing on ships and submarines. Each 
coupler (in the form of a cylindrical sleeve) is fab¬ 
ricated so as to have an inside diameter slightly 
smaller than the outside diameter of the pipes to 
be joined. It is then stretched (circumferentially) 
at some temperature well below the ambient. 
Next the coupler is fitted over the pipe junction 
and then heated to room temperature; heating 
causes the coupler to shrink back to its original 
diameter, thus creating a tight seal between the 
two pipe sections. 



Figure 10.38 Typical stress-strain behavior of a 
shape-memory alloy, demonstrating its thermoelastic 
behavior. The solid curve was generated at a 
temperature below that at which the martensitic 
transformation is complete (i.e., M f of Figure 10.37). 
Release of the applied stress corresponds to passing 
from point P to point Q. Subsequent heating to above 
the austenite-completion transformation temperature 
(A f , Figure 10.37) causes the deformed piece to 
resume its original shape (along the dashed curve 
from point Q to point R). [Adapted from ASM 
Handbook, Vol. 2, Properties and Selection: 
Nonferrous Alloys and Special-Purpose Materials, J. R. 
Davis (Manager of Handbook Development), ASM 
International, 1990, p. 898. Reprinted by permission 
of ASM International, Materials Park, OH.] 


There is a host of other applications for alloys 
displaying this effect—for example, eyeglass 
frames, tooth-straightening braces, collapsible an¬ 
tennas, greenhouse window openers, antiscald 
control valves on showers, women’s foundation- 
garments, fire sprinkler valves, and in biomedical 
applications (such as blood-clot filters, self¬ 
extending coronary stents, and bone anchors). 
Shape-memory alloys also fall into the classifica¬ 
tion of “smart materials” (Section 1.5) because 
they sense and respond to environmental (i.e., 
temperature) changes. 


SUMMARY 


The Kinetics of Phase Transformations 

• Nucleation and growth are the two steps involved in the production of a new phase. 

• Two types of nucleation are possible: homogeneous and heterogeneous. 

For homogeneous, nuclei of the new phase form uniformly throughout the 
parent phase. 

For heterogeneous, nuclei form preferentially at the surfaces of structural in¬ 
homogeneities (e.g., container surfaces, insoluble impurities, etc.). 









382 * Chapter 10 / Phase Transformations 


• For the homogeneous nucleation of a spherical solid particle in a liquid solution, 
expressions for the critical radius (r*) and activation free energy (AG*) are rep¬ 
resented by Equations 10.3 and 10.4, respectively. These two parameters are in¬ 
dicated in the plot of Figure 10.2Z?. 

• The activation free energy for heterogeneous nucleation (AG het ) is lower than 
for homogeneous (AG hom ) as demonstrated on the schematic free energy- 
versus-nucleus radius curves of Figure 10.6. 

• Heterogeneous nucleation occurs more easily than homogeneous, which is re¬ 
flected in a smaller degree of supercooling (AT) is for heterogeneous—that is, 
AT het < AT hom , Figure 10.7. 

• The growth stage of phase particle formation begins once a nucleus has exceeded 
the critical radius (r*). 

• For typical solid transformations, a plot of fraction transformation versus log¬ 
arithm of time yields a sigmoidal-shaped curve, as depicted schematically in 
Figure 10.10. 

• The time dependence of degree of transformation is represented by the Avrami 
equation, Equation 10.17. 

• Transformation rate is taken as the reciprocal of time required for a transforma¬ 
tion to proceed halfway to its completion—Equation 10.18. 

• For transformations that are induced by temperature alterations, when the rate 
of temperature change is such that equilibrium conditions are not maintained, 
transformation temperature is raised (for heating) and lowered (for cooling). 
These phenomena are termed superheating and supercooling, respectively. 


Isothermal Transformation Diagrams 

Continuous Cooling Transformation Diagrams 

• Phase diagrams provide no information as to the time-dependence of transfor¬ 
mation progress. However, the element of time is incorporated into isothermal 
transformation diagrams. These diagrams: 

Plot temperature versus the logarithm of time, with curves for beginning, as 
well as 50% and 100% transformation completion; 

Are generated from a series of plots of percentage transformation versus the 
logarithm of time taken over a range of temperatures (Figure 10.13); 

Are valid only for constant-temperature heat treatments; and 

Permit determination of times at which a phase transformation begins and ends. 

• Isothermal transformation diagrams may be modified for continuous cooling heat 
treatments; isothermal transformation beginning and ending curves are shifted to 
longer times and lower temperatures (Figure 10.25). Intersections with these 
curves of continuous cooling curves represent times at which the transformation 
starts and ceases. 

• Isothermal and continuous cooling transformation diagrams make possible the 
prediction of microstructural products for specified heat treatments. This feature 
was demonstrated for alloys of iron and carbon. 

• Microstructural products for iron-carbon alloys are as follows: 

Coarse and fine pearlite—the alternating a-ferrite and cementite layers are 
thinner for fine pearlite than for coarse. Coarse pearlite forms at higher tem¬ 
peratures (isothermally) and for slower cooling rates (continuous cooling). 

Bainite—has a very fine structure that is composed of a ferrite matrix and 
elongated cementite particles. It forms at lower temperatures/higher cool¬ 
ing rates than fine pearlite. 


Summary * 383 


Spheroidite—is composed of spherelike cementite particles that are embed¬ 
ded in a ferrite matrix. Heating fine/coarse pearlite or bainite at about 
700°C for several hours produces spheroidite. 

Martensite—platelike or needlelike grains of an iron-carbon solid solution 
that has a body-centered tetragonal crystal structure. Martensite is pro¬ 
duced by rapidly quenching austenite to a sufficiently low temperature so 
as to prevent carbon diffusion and the formation of pearlite and/or bainite. 

Tempered martensite—consists of very small cementite particles within a fer¬ 
rite matrix. Heating martensite at temperatures within the range of about 
250 to 650°C will result in its transformation to tempered martensite. 

• The addition of some alloying elements (other than carbon) shift pearlite and 
bainite noses on a continuous cooling transformation diagram to longer times, 
making the transformation to martensite more favorable (and an alloy more heat- 
treatable). 

Mechanical Behavior of Iron-Carbon Alloys 

• Martensitic steels are the hardest and strongest, yet most brittle. 

• Tempered martensite is very strong but relatively ductile. 

• Bainite has desirable strength-ductility combination but is not as strong as tem¬ 
pered martensite. 

• Fine pearlite is harder, stronger, and more brittle than coarse pearlite. 

• Spheroidite is the softest and most ductile of the microstructures discussed. 

• Embrittlement of some steel alloys results when specific alloying and impurity 
elements are present and upon tempering within a definite temperature range. 

Shape-Memory Alloys 

• These alloys may be deformed and then return to their predeformed sizes/shapes 
upon heating. 

• Deformation occurs by the migration of twin boundaries. A martensite-to-austenite 
phase transformation accompanies the reversion back to the original size/shape. 


Equation Summary 


Equation 

Number 

Equation 

Solving For 

Page 

Number 

10.3 

* - 2y 

A G v 

Critical radius for stable solid particle 
(homogeneous nucleation) 

346 

10.4 

I 677 y 3 

AG ~3(AGJ 2 

Activation free energy for formation of 
stable solid particle (homogeneous nucleation) 

346 

10.6 

*=(- 2yr ”)( 1 ) 

V \H f )\T m -T) 

Critical radius—in terms of latent 
heat of fusion and melting temperature 

347 

10.7 

\c* - ( 16iry3T2m \ 1 

l 3A Hf J(T m -T ) 2 

Activation free energy—in terms of latent 
heat of fusion and melting temperature 

347 

10.12 

Til = 7si + 7sl cos ^ 

Relationship among interfacial energies 
for heterogeneous nucleation 

351 















384 * Chapter 10 / Phase Transformations 


10.13 

* 2 7sl 

A G v 

Critical radius for stable solid particle 
(heterogeneous nucleation) 

351 

10.14 

AG- ‘ ( 

Activation free energy for formation of stable 
solid particle (heterogeneous nucleation) 

351 

10.17 

y = 1-exp ( —kt n ) 

Fraction of transformation (Avrami equation) 

355 

10.18 

1 

rate = — 

Transformation rate 

355 


* 0.5 




List of Symbols 

Symbol 

Meaning 

A Gy 

Volume free energy 

A H f 

Latent heat of fusion 

k , n 

Time-independent constants 

S{0) 

Nucleus shape function 

T 

Temperature (K) 

T m 

Equilibrium solidification temperature (K) 

* 0.5 

Time required for a transformation to proceed to 50% 


completion 

y 

Surface free energy 

Til 

Liquid-surface interfacial energy (Figure 10.5) 

7sl 

Solid-liquid interfacial energy 

Tsi 

Solid-surface interfacial energy 

e 

Wetting angle (angle between y SI and y SL vectors) (Figure 10.5) 


Processing/Structure/Properties/Performance Summary 

For iron-carbon alloys, in addition to discussions of the heat treatments that pro¬ 
duce the several microconstituents (fine/coarse pearlite, bainite, martensite, etc.) 
and the mechanical properties of same, correlations were made between mechani¬ 
cal properties and structural elements of these microconstituents. These correlations 
are indicated in the following diagram. 


Steel Alloys 
(Structure) 


Steel Alloys 
(Properties) 

Development of 

Mechanical properties 

f Pearlite (coarse and fine) 

Bainite 

microstructure in - 

of iron-iron carbide / 

iron-iron carbon 

alloys 

Spheroidite 

alloys 

(Chapter 10) 

Martensite 

(Chapters 9 & 10) 


Tempered martensite 


Furthermore, reference to the heat treating of steels (as discussed in Chapter 
11) normally means tempering of martensite to form tempered martensite. An 
understanding of the conditions under which martensite forms is facilitated by 
utilizing continuous cooling and isothermal transformation diagrams (Sections 10.5 
and 10.6). In addition, these diagrams are just extensions of the iron-iron carbide 
phase diagram (Section 9.18). The following diagram notes these relationships. 

















Questions and Problems * 385 


Steel Alloys 
(Processing) 


Iron-iron carbide 

Isothermal 

Continuous cooling 



iKoncf/wm nli/\n w 

(Chapter 9) 

11 dUMUI lllilllUlI ^ 

diagrams 

diagrams 

i- 

(Chapter 10) 

(Chapter 10) 

i 

_i 

i 

i 

Martensite 

Tempering 

Heat treatment 

! ^ (formation of) 

w (temnered 

> of steels 

(Chapter 10) 

martensite) 

(Chapter 11) 


(Chapter 10) 



Important Terms and Concepts 


alloy steel 

athermal transformation 
bainite 

coarse pearlite 
continuous cooling 

transformation diagram 
fine pearlite 
free energy 


growth (phase particle) 
isothermal transformation 
diagram 
kinetics 
martensite 
nucleation 

phase transformation 
plain carbon steel 


spheroidite 
supercooling 
superheating 
tempered martensite 
thermally activated 
transformation 
transformation rate 


REFERENCES 


Brooks, C. R., Principles of the Heat Treatment of 
Plain Carbon and Low Alloy Steels, ASM 
International, Materials Park, OH, 1996. 

Krauss, G., Steels: Processing, Structure, and Perfor¬ 
mance, ASM International, Materials Park, 
OH, 2005. 

Porter, D. A., K. E. Easterling, and M. Sherif, Phase 
Transformations in Metals and Alloys, 3rd edi¬ 
tion, CRC Press, Boca Raton, FL, 2009. 


Tarin, P, and J. Perez, SteCal® 3.0 (Book and 
CD), ASM International, Materials Park, 
OH, 2004. 

Vander Voort, G. (Editor), Atlas of Time- 
Temperature Diagrams for Irons and Steels, 
ASM International, Materials Park, OH, 1991. 

Vander Voort, G. (Editor), Atlas of Time- 
Temperature Diagrams for Nonferrous Alloys, 
ASM International, Materials Park, OH, 1991. 


QUESTIONS AND PROBLEMS 


The Kinetics of Phase Transformations 

10.1 Name the two stages involved in the forma¬ 
tion of particles of a new phase. Briefly de¬ 
scribe each. 

10.2 (a) Rewrite the expression for the total free 
energy change for nucleation (Equation 
10.1) for the case of a cubic nucleus of edge 
length a (instead of a sphere of radius r). 
Now differentiate this expression with re¬ 
spect to a (per Equation 10.2) and solve for 


both the critical cube edge length, a*, and 
also AG*. 

(b) Is AG* greater for a cube or a sphere? 
Why? 

10.3 If copper (which has a melting point of 
1085°C) homogeneously nucleates at 849°C, 
calculate the critical radius given values of 
-1.77 X 10 9 J/m 3 and 0.200 J/m 2 , respectively, 
for the latent heat of fusion and the surface 
free energy. 














386 • Chapter 10 / Phase Transformations 


10.4 (a) For the solidification of iron, calculate the 
critical radius r* and the activation free en¬ 
ergy AG* if nucleation is homogeneous. Val¬ 
ues for the latent heat of fusion and surface 
free energy are -1.85 X 10 9 J/m 3 and 0.204 
J/m 2 , respectively. Use the supercooling value 
found in Table 10.1. 

(b) Now calculate the number of atoms found 
in a nucleus of critical size. Assume a lattice 
parameter of 0.292 nm for solid iron at its 
melting temperature. 

10.5 (a) Assume for the solidification of iron 
(Problem 10.4) that nucleation is homoge¬ 
neous, and the number of stable nuclei is 10 6 
nuclei per cubic meter. Calculate the critical 
radius and the number of stable nuclei that 
exist at the following degrees of supercooling: 
200 K and 300 K. 

(b) What is significant about the magnitudes 
of these critical radii and the numbers of sta¬ 
ble nuclei? 

10.6 For some transformation having kinetics that 
obey the Avrami equation (Equation 10.17), 
the parameter n is known to have a value of 
1.7. If, after 100 s, the reaction is 50% com¬ 
plete, how long (total time) will it take the 
transformation to go to 99% completion? 

10.7 Compute the rate of some reaction that obeys 
Avrami kinetics, assuming that the constants n 
and k have values of 3.0 and 7 X 10 -3 , respect¬ 
ively, for time expressed in seconds. 

10.8 It is known that the kinetics of recrystallization 
for some alloy obey the Avrami equation and 
that the value of n in the exponential is 2.5. If, 
at some temperature, the fraction recrystallized 
is 0.40 after 200 min, determine the rate of re¬ 
crystallization at this temperature. 

10.9 The kinetics of the austenite-to-pearlite trans¬ 
formation obey the Avrami relationship. Us¬ 
ing the fraction transformed-time data given 
here, determine the total time required for 
95% of the austenite to transform to pearlite: 


Fraction Transformed 

Time (s) 

0.2 

12.6 

0.8 

28.2 


10.10 The fraction recrystallized-time data for 
the recrystallization at 600°C of a previously 


deformed steel are tabulated here. Assum¬ 
ing that the kinetics of this process obey the 
Avrami relationship, determine the fraction 
recrystallized after a total time of 22.8 min. 


Fraction Recrystallized 

Time (min) 

0.20 

13.1 

0.70 

29.1 


10.11 (a) From the curves shown in Figure 10.11 
and using Equation 10.18, determine the 
rate of recrystallization for pure copper at 
the several temperatures. 

(b) Make a plot of ln(rate) versus the recip¬ 
rocal of temperature (in K -1 ), and determine 
the activation energy for this recrystallization 
process. (See Section 5.5.) 

(c) By extrapolation, estimate the length of 
time required for 50% recrystallization at 
room temperature, 20°C (293 K). 

10.12 Determine values for the constants n and k 
(Equation 10.17) for the recrystallization of 
copper (Figure 10.11) at 102°C. 

MetastabLe versus Equilibrium States 

10.13 In terms of heat treatment and the develop¬ 
ment of microstructure, what are two major 
limitations of the iron-iron carbide phase di¬ 
agram? 

10.14 (a) Briefly describe the phenomena of 
superheating and supercooling. 

(b) Why do these phenomena occur? 

Isothermal Transformation Diagrams 

10.15 Suppose that a steel of eutectoid composi¬ 
tion is cooled to 550°C (1020°F) from 760°C 
(1400°F) in less than 0.5 s and held at this 
temperature. 

(a) Flow long will it take for the austenite- 
to-pearlite reaction to go to 50% comple¬ 
tion? To 100% completion? 

(b) Estimate the hardness of the alloy that 
has completely transformed to pearlite. 

10.16 Briefly cite the differences between 
pearlite, bainite, and spheroidite relative to 
microstructure and mechanical properties. 

10.17 What is the driving force for the formation 
of spheroidite? 








Questions and Problems * 387 


10.18 Using the isothermal transformation diagram 
for an iron-carbon alloy of eutectoid compo¬ 
sition (Figure 10.22), specify the nature of 
the final microstructure (in terms of micro¬ 
constituents present and approximate per¬ 
centages of each) of a small specimen that 
has been subjected to the following time- 
temperature treatments. In each case assume 
that the specimen begins at 760°C (MOOT) 
and that it has been held at this temperature 
long enough to have achieved a complete and 
homogeneous austenitic structure. 

(a) Cool rapidly to 700°C (1290°F), hold for 
10 4 s, then quench to room temperature. 

(b) Reheat the specimen in part (a) to 700°C 
(1290°F) for 20 h. 

(c) Rapidly cool to 600°C (1110°F), hold for 
4 s, rapidly cool to 450°C (840°F), hold for 
10 s, then quench to room temperature. 

(d) Cool rapidly to 400°C (750°F), hold 
for 2 s, then quench to room temperature. 

(e) Cool rapidly to 400°C (750°F), hold 
for 20 s, then quench to room temperature. 

(f) Cool rapidly to 400°C (750°F), hold for 
200 s, then quench to room temperature. 


(g) Rapidly cool to 575°C (1065°F), hold for 
20 s, rapidly cool to 350°C (660°F), hold for 
100 s, then quench to room temperature. 

(h) Rapidly cool to 250°C (480°F), hold for 
100 s, then quench to room temperature in 
water. Reheat to 315°C (600°F) for 1 h and 
slowly cool to room temperature. 

10.19 Make a copy of the isothermal transforma¬ 
tion diagram for an iron-carbon alloy of eu¬ 
tectoid composition (Figure 10.22) and then 
sketch and label time-temperature paths on 
this diagram to produce the following 
microstructures: 

(a) 100% fine pearlite 

(b) 100% tempered martensite 

(c) 50% coarse pearlite, 25% bainite, and 
25% martensite 

10.20 Using the isothermal transformation diagram 
for a 0.45 wt% C steel alloy (Figure 10.39), 
determine the final microstructure (in terms 
of just the microconstituents present) of a 
small specimen that has been subjected to the 
following time-temperature treatments. In 
each case assume that the specimen begins at 
845°C (1550°F) and that it has been held at 


Figure 10.39 

Isothermal 
transformation 
diagram for a 0.45 
wt% C iron-carbon 
alloy: A, austenite; B, 
bainite; F, 
proeutectoid ferrite; 

M, martensite; P, 
pearlite. (Adapted 
from Atlas of Time- 
Temperature 
Diagrams for Irons 
and Steels, G. F. 
Vander Voort, 
Editor, 1991. 
Reprinted by 
permission of ASM 
International, 
Materials Park, OH.) 



Time (s) 


































388 * Chapter 10 / Phase Transformations 


this temperature long enough to have 
achieved a complete and homogeneous 
austenitic structure. 

(a) Rapidly cool to 250°C (480°F), hold for 
10 3 s, then quench to room temperature. 

(b) Rapidly cool to 700°C (1290°F), hold for 
30 s, then quench to room temperature. 

(c) Rapidly cool to 400°C (750°F), hold 
for 500 s, then quench to room temperature. 

(d) Rapidly cool to 700°C (1290°F), hold at 
this temperature for 10 5 s, then quench to 
room temperature. 

(e) Rapidly cool to 650°C (1200°F), hold at 
this temperature for 3 s, rapidly cool to 
400°C (750°F), hold for 10 s, then quench to 
room temperature. 

(f) Rapidly cool to 450°C (840°F), hold for 
10 s, then quench to room temperature. 

(g) Rapidly cool to 625°C (1155°F), hold for 
1 s, then quench to room temperature. 

(h) Rapidly cool to 625°C (1155°F), hold at 
this temperature for 10 s, rapidly cool to 
400°C (750°F), hold at this temperature for 
5 s, then quench to room temperature. 

10.21 For parts (a), (c), (d), (f), and (h) of Prob¬ 
lem 10.20, determine the approximate 
percentages of the microconstituents that 
form. 


10.22 Make a copy of the isothermal transformation 
diagram for a 0.45 wt% C iron-carbon alloy 
(Figure 10.39), and then sketch and label on 
this diagram the time-temperature paths to 
produce the following microstructures: 

(a) 42% proeutectoid ferrite and 58% 
coarse pearlite 

(b) 50% fine pearlite and 50% bainite 

(c) 100% martensite 

(d) 50% martensite and 50% austenite 

Continuous Cooling Transformation Diagrams 

10.23 Name the microstructural products of eutec- 
toid iron-carbon alloy (0.76 wt% C) speci¬ 
mens that are first completely transformed 
to austenite, then cooled to room tempera¬ 
ture at the following rates: 

(a) 200°C/s, 

(b) 100°C/s, and 

(c) 20°C/s. 

10.24 Figure 10.40 shows the continuous cooling 
transformation diagram for a 1.13 wt% C 
iron-carbon alloy. Make a copy of this 
figure and then sketch and label continuous 
cooling curves to yield the following 
microstructures: 

(a) Fine pearlite and proeutectoid cementite 

(b) Martensite 



Time (s) 


Figure 10.40 Continuous cooling 
transformation diagram for a 1.13 
wt% C iron-carbon alloy. 



















Questions and Problems * 389 


(c) Martensite and proeutectoid cementite 

(d) Coarse pearlite and proeutectoid 
cementite 

(e) Martensite, fine pearlite, and proeutec¬ 
toid cementite 

10.25 Cite two important differences between 
continuous cooling transformation diagrams 
for plain carbon and alloy steels. 

10.26 Briefly explain why there is no bainite trans¬ 
formation region on the continuous cooling 
transformation diagram for an iron-carbon 
alloy of eutectoid composition. 

10.27 Name the microstructural products of 4340 
alloy steel specimens that are first completely 
transformed to austenite, then cooled to 
room temperature at the following rates: 

(a) 10°C/s 

(b) l°C/s 

(c) 0.1°C/s 

(d) 0.01°C/s 

10.28 Briefly describe the simplest continuous 
cooling heat treatment procedure that 
would be used in converting a 4340 steel 
from one microstructure to another. 

(a) (Martensite + bainite) to (ferrite + 
pearlite) 

(b) (Martensite + bainite) to spheroidite 

(c) (Martensite + bainite) to (martensite + 
bainite + ferrite) 

10.29 On the basis of diffusion considerations, 
explain why fine pearlite forms for the mod¬ 
erate cooling of austenite through the eutec¬ 
toid temperature, whereas coarse pearlite is 
the product for relatively slow cooling rates. 

Mechanical Behavior of Iron-Carbon Alloys 
Tempered Martensite 

10.30 Briefly explain why fine pearlite is harder 
and stronger than coarse pearlite, which in 
turn is harder and stronger than spheroidite. 

10.31 Cite two reasons why martensite is so hard 
and brittle. 

10.32 Rank the following iron-carbon alloys and 
associated microstructures from the highest 
to the lowest tensile strength: 

(a) 0.25 wt% C with spheroidite 

(b) 0 .25 wt% C with coarse pearlite 


(c) 0.60 wt% C with fine pearlite 

(d) 0 .60 wt% C with coarse pearlite 

Justify this ranking. 

10.33 Briefly explain why the hardness of tem¬ 
pered martensite diminishes with tempering 
time (at constant temperature) and with in¬ 
creasing temperature (at constant temper¬ 
ing time). 

10.34 Briefly describe the simplest heat treatment 
procedure that would be used in converting 
a 0.76 wt% C steel from one microstructure 
to the other, as follows: 

(a) Spheroidite to tempered martensite 

(b) Tempered martensite to pearlite 

(c) Bainite to martensite 

(d) Martensite to pearlite 

(e) Pearlite to tempered martensite 

(f) Tempered martensite to pearlite 

(g) Bainite to tempered martensite 

(h) Tempered martensite to spheroidite 

10.35 (a) Briefly describe the microstructural dif¬ 
ference between spheroidite and tempered 
martensite. 

(b) Explain why tempered martensite is 
much harder and stronger. 

10.36 Estimate the Rockwell hardnesses for spec¬ 
imens of an iron-carbon alloy of eutectoid 
composition that have been subjected to the 
heat treatments described in parts (b), (d), 

(f), (g), and (h) of Problem 10.18. 

10.37 Estimate the Brinell hardnesses for speci¬ 
mens of a 0.45 wt% C iron-carbon alloy that 
have been subjected to the heat treatments 
described in parts (a), (d), and (h) of Prob¬ 
lem 10.20. 

10.38 Determine the approximate tensile strengths 
for specimens of a eutectoid iron-carbon 
alloy that have experienced the heat treat¬ 
ments described in parts (a) and (c) of Prob¬ 
lem 10.23. 

10.39 For a eutectoid steel, describe isothermal 
heat treatments that would be required to 
yield specimens having the following Rock¬ 
well hardnesses: 

(a) 93 HRB 

(b) 40 HRC 

(c) 27 HRC 


390 * Chapter 10 / Phase Transformations 

Spreadsheet Problem 

10.1SS For some phase transformation, given at 
least two values of fraction transformation 
and their corresponding times, generate a 
spreadsheet that will allow the user to de¬ 


termine the following: (a) the values of n 
and k in the Avrami equation, (b) the time 
required for the transformation to proceed 
to some degree of fraction transformation, 
and (c) the fraction transformation after 
some specified time has elapsed. 


DESIGN PROBLEMS 


Continuous Cooling Transformation Diagrams 

Mechanical Behavior of Iron-Carbon Alloys 

10.D1 Is it possible to produce an iron-carbon al¬ 
loy of eutectoid composition that has a 
minimum hardness of 90 HRB and a min¬ 
imum ductility of 35%RA? If so, describe 
the continuous cooling heat treatment to 
which the alloy would be subjected to 
achieve these properties. If it is not possi¬ 
ble, explain why. 

10.D2 Is it possible to produce an iron-carbon 
alloy that has a minimum tensile strength of 
690 MPa (100,000 psi) and a minimum duc¬ 
tility of 40%RA? If so, what will be its com¬ 
position and microstructure (coarse and 
fine pearlites and spheroidite are alterna¬ 
tives)? If this is not possible, explain why. 

10.D3 It is desired to produce an iron-carbon al¬ 
loy that has a minimum hardness of 175 HB 
and a minimum ductility of 52%RA. Is such 
an alloy possible? If so, what will be its com¬ 
position and microstructure (coarse and 
fine pearlites and spheroidite are alterna¬ 
tives)? If this is not possible, explain why. 


Tempered Martensite 

10.D4 (a) For a 1080 steel that has been water 
quenched, estimate the tempering time at 
425°C (800°F) to achieve a hardness of 50 
HRC. 

(b) What will be the tempering time at 
315°C (600°F) necessary to attain the same 
hardness? 

10.D5 An alloy steel (4340) is to be used in an 
application requiring a minimum tensile 
strength of 1380 MPa (200,000 psi) and a 
minimum ductility of 43%RA. Oil 
quenching followed by tempering is to be 
used. Briefly describe the tempering heat 
treatment. 

10.D6 Is it possible to produce an oil-quenched 
and tempered 4340 steel that has a mini¬ 
mum yield strength of 1400 MPa (203,000 
psi) and a ductility of at least 42%RA? If 
this is possible, describe the tempering 
heat treatment. If it is not possible, explain 
why. 



chapter I I Applications and 

Processing of Metal Alloys 



The photograph above shows the aluminum 
beverage can in various stages of production. The 
can is formed from a single sheet of an aluminum 
alloy. Production operations include drawing, dome 
forming, trimming, cleaning, decorating, and neck 
and flange forming. (PEPSI is a registered trademark 
of PepsiCo, Inc. Used by permission. Photograph on 
bottom courtesy of Daniel R. Patmore/© AP/Wide 
World Photos.) 



• 391 











WHY STUDY Applications and Processing of Metal Alloys? 


Engineers are often involved in materials selection deci¬ 
sions, which necessitates that they have some familiarity 
with the general characteristics of a wide variety of 
metals and their alloys (as well as other material types). 
In addition, access to databases containing property 
values for a large number of materials may be required. 

In the processing/structure/properties/performance 
scheme, one reason for studying applications and pro¬ 
cessing of metal alloys is as follows: 


• In Chapter 10, the heat treating of steels was pre¬ 
sented from the perspective of phase transforma¬ 
tions; a processing approach to heat treating is 
employed in this chapter. Our discussions here are 
devoted to annealing procedures as well as 
quenching and tempering to form tempered 
martensite. 


Learning Objectives 

After studying this chapter you should be able to do the following: 


1. Name four different types of steels and, for 
each, cite compositional differences, distinctive 
properties, and typical uses. 

2. Name the five cast iron types and, for each, 
describe its microstructure and note its general 
mechanical characteristics. 

3. Name seven different types of nonferrous al¬ 
loys and, for each, cite its distinctive physical 
and mechanical characteristics. In addition, list 
at least three typical applications. 

4. Name and describe four forming operations 
that are used to shape metal alloys. 

5. Name and describe five casting techniques. 

6. State the purposes of and describe procedures 
for the following heat treatments: process an¬ 
nealing, stress relief annealing, normalizing, full 
annealing, and spheroidizing. 


7. Define hardenabiUty . 

8. Generate a hardness profile for a cylindrical 
steel specimen that has been austenitized and 
then quenched, given the hardenability curve 
for the specific alloy, as well as quenching 
rate-versus-bar diameter information. 

9. Using a phase diagram, describe and explain 
the two heat treatments that are used to pre¬ 
cipitation harden a metal alloy. 

10. Make a schematic plot of room-temperature 
strength (or hardness) versus the logarithm of 
time for a precipitation heat treatment at 
constant temperature. Explain the shape of 
this curve in terms of the mechanism of 
precipitation hardening. 


11.1 INTRODUCTION 

Often a materials problem is really one of selecting the material that has the right 
combination of characteristics for a specific application. Therefore, the people who 
are involved in the decision making should have some knowledge of the available 
options. The first portion of this chapter provides an abbreviated overview of some 
of the commercial alloys and their general properties and limitations. 

Materials selection decisions may also be influenced by the ease with which 
metal alloys may be formed or manufactured into useful components. Alloy prop¬ 
erties are altered by fabrication processes, and, in addition, further property al¬ 
terations may be induced by the employment of appropriate heat treatments. 
Therefore, in the latter sections of this chapter we consider the details of some of 
these treatments, including annealing procedures, the heat treating of steels, and 
precipitation hardening. 


392 • 




11.2 Ferrous Alloys • 393 


Types of Metal Alloys 

Metal alloys, by virtue of composition, are often grouped into two classes—ferrous 
and nonferrous. Ferrous alloys, those in which iron is the principal constituent, in¬ 
clude steels and cast irons. These alloys and their characteristics are the first topics 
of discussion of this section. The nonferrous ones—all alloys that are not iron 
based—are treated next. 

11.2 FERROUS ALLOYS 

ferrous alloy Ferrous alloys— those of which iron is the prime constituent—are produced in larger 

quantities than any other metal type. They are especially important as engineering 
construction materials. Their widespread use is accounted for by three factors: 

(1) iron-containing compounds exist in abundant quantities within the earth’s crust; 

(2) metallic iron and steel alloys may be produced using relatively economical ex¬ 
traction, refining, alloying, and fabrication techniques; and (3) ferrous alloys are 
extremely versatile, in that they may be tailored to have a wide range of mechani¬ 
cal and physical properties. The principal disadvantage of many ferrous alloys is 
their susceptibility to corrosion. This section discusses compositions, microstructures, 
and properties of a number of different classes of steels and cast irons. A taxonomic 
classification scheme for the various ferrous alloys is presented in Figure 11.1. 


Metal alloys 


Ferrous Nonferrous 


Steels Cast irons 



Figure 11.1 Classification scheme for the various ferrous alloys. 











































394 * Chapter 11 / Applications and Processing of Metal Alloys 


plain carbon steel 
alloy steel 


high-strength, 
low-alloy steel 


Steels 

Steels are iron-carbon alloys that may contain appreciable concentrations of other 
alloying elements; there are thousands of alloys that have different compositions 
and/or heat treatments. The mechanical properties are sensitive to the content of 
carbon, which is normally less than 1.0 wt%. Some of the more common steels are 
classified according to carbon concentration—namely, into low-, medium-, and high- 
carbon types. Subclasses also exist within each group according to the concentration 
of other alloying elements. Plain carbon steels contain only residual concentrations 
of impurities other than carbon and a little manganese. For alloy steels, more alloying 
elements are intentionally added in specific concentrations. 

Low-Carbon Steels 

Of all the different steels, those produced in the greatest quantities fall within the 
low-carbon classification. These generally contain less than about 0.25 wt% C and 
are unresponsive to heat treatments intended to form martensite; strengthening is 
accomplished by cold work. Microstructures consist of ferrite and pearlite con¬ 
stituents. As a consequence, these alloys are relatively soft and weak but have out¬ 
standing ductility and toughness; in addition, they are machinable, weldable, and, 
of all steels, are the least expensive to produce. Typical applications include auto¬ 
mobile body components, structural shapes (I-beams, channel and angle iron), and 
sheets that are used in pipelines, buildings, bridges, and tin cans. Tables 11.1a and 
11.1b present the compositions and mechanical properties of several plain low-carbon 
steels. They typically have a yield strength of 275 MPa (40,000 psi), tensile strengths 
between 415 and 550 MPa (60,000 and 80,000 psi), and a ductility of 25%EL. 

Another group of low-carbon alloys are the high-strength, low-alloy (HSLA) 
steels. They contain other alloying elements such as copper, vanadium, nickel, and 
molybdenum in combined concentrations as high as 10 wt%, and possess higher 
strengths than the plain low-carbon steels. Most may be strengthened by heat 


Table 11.1a Compositions of Five Plain Low-Carbon Steels and 
Three High-Strength, Low-Alloy Steels 


Designation 


Composition ( wt%) b 

AISI/SAE or 
ASTM Number 

UNS 

Number 

C 

Mn 

Other 


Plain Low-Carbon Steels 


1010 

G10100 

0.10 

0.45 


1020 

G10200 

0.20 

0.45 


A36 

K02600 

0.29 

1.00 

0.20 Cu (min) 

A516 Grade 70 

K02700 

0.31 

1.00 

0.25 Si 


High-Strength , Low-Alloy Steels 

A440 

K12810 

0.28 

1.35 

0.30 Si (max), 0.20 Cu (min) 

A633 Grade E 

K12002 

0.22 

1.35 

0.30 Si, 0.08 V, 0.02 N, 0.03 Nb 

A656 Grade 1 

K11804 

0.18 

1.60 

0.60 Si, 0.1 V, 0.20 Al, 0.015 N 


a The codes used by the American Iron and Steel Institute (AISI), the Society of Automo¬ 
tive Engineers (SAE), and the American Society for Testing and Materials (ASTM), and in 
the Uniform Numbering System (UNS) are explained in the text. 

b Also a maximum of 0.04 wt% P, 0.05 wt% S, and 0.30 wt% Si (unless indicated otherwise). 
Source: Adapted from Metals Handbook: Properties and Selection: Irons and Steels , Vol. 1, 
9th edition, B. Bardes (Editor), American Society for Metals, 1978, pp. 185, 407. 







11.2 Ferrous Alloys • 395 


Table 11.1b Mechanical Characteristics of Hot-Rolled Material and Typical 
Applications for Various Plain Low-Carbon and High-Strength, 
Low-Alloy Steels 


AISI/SAE or 
ASTM Number 

Tensile 
Strength 
[MPa 0 ksi )] 

Yield 
Strength 
[MPa (ksi)] 

Ductility 
[%EL in 

50 mm (2 in.)] 

Typical Applications 



Plain Low-Carbon Steels 


1010 

325 (47) 

180 (26) 

28 

Automobile panels, 





nails, and wire 

1020 

380 (55) 

210 (30) 

25 

Pipe; structural and 





sheet steel 

A36 

400 (58) 

220 (32) 

23 

Structural (bridges 





and buildings) 

A516 Grade 70 

485 (70) 

260 (38) 

21 

Low-temperature 





pressure vessels 


High-Strength , Low-Alloy Steels 


A440 

435 (63) 

290 (42) 

21 

Structures that are 





bolted or riveted 

A633 Grade E 

520 (75) 

380 (55) 

23 

Structures used at low 





ambient temperatures 

A656 Grade 1 

655 (95) 

552 (80) 

15 

Truck frames and 


railway cars 


treatment, giving tensile strengths in excess of 480 MPa (70,000 psi); in addition, 
they are ductile, formable, and machinable. Several are listed in Table 11.1. In nor¬ 
mal atmospheres, the HSLA steels are more resistant to corrosion than the plain 
carbon steels, which they have replaced in many applications where structural 
strength is critical (e.g., bridges, towers, support columns in high-rise buildings, and 
pressure vessels). 

Medium-Carbon Steels 

The medium-carbon steels have carbon concentrations between about 0.25 and 
0.60 wt%. These alloys may be heat-treated by austenitizing, quenching, and then 
tempering to improve their mechanical properties. They are most often utilized 
in the tempered condition, having microstructures of tempered martensite. The 
plain medium-carbon steels have low hardenabilities (Section 11.8) and can be 
successfully heat-treated only in very thin sections and with very rapid quench¬ 
ing rates. Additions of chromium, nickel, and molybdenum improve the capacity 
of these alloys to be heat-treated (Section 11.8), giving rise to a variety of 
strength-ductility combinations. These heat-treated alloys are stronger than the 
low-carbon steels, but at a sacrifice of ductility and toughness. Applications in¬ 
clude railway wheels and tracks, gears, crankshafts, and other machine parts and 
high-strength structural components calling for a combination of high strength, 
wear resistance, and toughness. 

The compositions of several of these alloyed medium-carbon steels are pre¬ 
sented in Table 11.2a. Some comment is in order regarding the designation schemes 
that are also included. The Society of Automotive Engineers (SAE), the American 
Iron and Steel Institute (AISI), and the American Society for Testing and Materi¬ 
als (ASTM) are responsible for the classification and specification of steels as well 
as other alloys. The AISI/SAE designation for these steels is a four-digit number: the 
first two digits indicate the alloy content; the last two give the carbon concentration. 





396 * Chapter 11 / Applications and Processing of Metal Alloys 


Table 11.2a AISI/SAE and UNS Designation Systems and Composition Ranges 
for Plain Carbon Steel and Various Low-Alloy Steels 


AISI/SAE 
Designation a 

UNS 

Designation 

Composition Ranges 

(wt% of Alloying Elements in Addition to C) b 

Ni 

Cr 

Mo 

Other
