Repository: axyco2004-cyber/axyco2004-cyber-chemistry-chatbot-rgb

# 🧪 Chemistry Chatbot

An interactive Java-based chatbot application that helps students learn chemistry by answering questions about various chemistry topics.

## 📖 About

Chemistry Chatbot is an educational tool that provides instant answers to chemistry questions. It uses a comprehensive knowledge base covering key chemistry concepts and employs intelligent keyword matching to understand and respond to student queries.

### Sample Interaction

```
💬 You: What is an atom?
🤖 Bot: An atom is the smallest unit of matter that retains the properties 
of an element. It consists of a nucleus containing protons and neutrons, 
surrounded by electrons in energy levels or shells.

💬 You: topics

File: materials-science-textbook.txt (part 26 of 63)
MATERIALS SCIENCE AND ENGINEERING 

lOxx, Plain carbon 

GlOxxO 





llxx, Free machining 

GllxxO 




0.08-0.33S 

12xx, Free machining 

G12xx0 




0.10-0.35S, 






0.04-0.12P 

13xx 

G13xx0 




1.60-1.90Mn 

40xx 

G40xx0 



0.20-0.30 


41xx 

G41xx0 


0.80-1.10 

0.15-0.25 


43xx 

G43xx0 

1.65-2.00 

0.40-0.90 

0.20-0.30 


46xx 

G46xx0 

0.70-2.00 


0.15-0.30 


48xx 

G48xx0 

3.25-3.75 


0.20-0.30 


51xx 

G51xx0 


0.70-1.10 



61xx 

G61xx0 


0.50-1.10 


0.10-0.15V 

86xx 

G86xx0 

0.40-0.70 

0.40-0.60 

0.15-0.25 


92xx 

G92xx0 




1.80-2.20Si 


The carbon concentration, in weight percent times 100, is inserted in the place of “xx” for 
each specific steel. 

b Except for 13xx alloys, manganese concentration is less than 1.00 wt%. 

Except for 12xx alloys, phosphorus concentration is less than 0.35 wt%. 

Except for llxx and 12xx alloys, sulfur concentration is less than 0.04 wt%. 

Except for 92xx alloys, silicon concentration varies between 0.15 and 0.35 wt%. 


For plain carbon steels, the first two digits are 1 and 0; alloy steels are designated 
by other initial two-digit combinations (e.g., 13, 41, 43). The third and fourth digits 
represent the weight percent carbon multiplied by 100. For example, a 1060 steel is 
a plain carbon steel containing 0.60 wt% C. 

A unified numbering system (UNS) is used for uniformly indexing both fer¬ 
rous and nonferrous alloys. Each UNS number consists of a single-letter prefix fol¬ 
lowed by a five-digit number. The letter is indicative of the family of metals to which 
an alloy belongs. The UNS designation for these alloys begins with a G, followed 
by the AISI/SAE number; the fifth digit is a zero. Table 11.2b contains the me¬ 
chanical characteristics and typical applications of several of these steels, which have 
been quenched and tempered. 

High-Carbon Steels 

The high-carbon steels, normally having carbon contents between 0.60 and 1.4 wt%, 
are the hardest, strongest, and yet least ductile of the carbon steels. They are almost 
always used in a hardened and tempered condition and, as such, are especially wear 
resistant and capable of holding a sharp cutting edge. The tool and die steels are 
high-carbon alloys, usually containing chromium, vanadium, tungsten, and molyb¬ 
denum. These alloying elements combine with carbon to form very hard and wear- 
resistant carbide compounds (e.g., Cr 23 C 6 , V 4 C 3 , and WC). Some tool steel compo¬ 
sitions and their applications are listed in Table 11.3. These steels are utilized as 
cutting tools and dies for forming and shaping materials, as well as in knives, razors, 
hacksaw blades, springs, and high-strength wire. 






11.2 Ferrous Alloys • 397 


Table 11.2b Typical Applications and Mechanical Property Ranges for Oil-Quenched and 
Tempered Plain Carbon and Alloy Steels 


AISI 

Number 

UNS 

Number 

Tensile 
Strength 
[MPa (j ksi )] 

Yield 

Strength 
[MPa (ksi)] 

Ductility 
[%EL in 50 
mm (2 in.)] 

Typical Applications 

1040 

G10400 

605-780 

Plain Carbon Steels 

430-585 

33-19 

Crankshafts, bolts 

1080" 

G10800 

(88-113) 

800-1310 

(62-85) 

480-980 

24-13 

Chisels, hammers 

1095" 

G10950 

(116-190) 

760-1280 

(70-142) 

510-830 

26-10 

Knives, hacksaw blades 

4063 

G40630 

(110-186) 

786-2380 

(74-120) 

Alloy Steels 

710-1770 

24-4 

Springs, hand tools 

4340 

G43400 

(114-345) 

980-1960 

(103-257) 

895-1570 

21-11 

Bushings, aircraft tubing 

6150 

G61500 

(142-284) 

815-2170 

(130-228) 

745-1860 

22-7 

Shafts, pistons, gears 



(118-315) 

(108-270) 




" Classified as high-carbon steels. 


Stainless Steels 

stainless steel The stainless steels are highly resistant to corrosion (rusting) in a variety of envi¬ 

ronments, especially the ambient atmosphere. Their predominant alloying element 
is chromium; a concentration of at least 11 wt% Cr is required. Corrosion resist¬ 
ance may also be enhanced by nickel and molybdenum additions. 

Stainless steels are divided into three classes on the basis of the predominant phase 
constituent of the microstructure—martensitic, ferritic, or austenitic. Table 11.4 lists 


Table 11.3 Designations, Compositions, and Applications for Six Tool Steels 


Composition ( wt%) a 


Number 

Number 

C 

Cr 

Ni 

Mo 

W 

V 

Typical Applications 

Ml 

T11301 

0.85 

3.75 

0.30 max 

8.70 

1.75 

1.20 

Drills, saws; lathe 
and planer tools 

A2 

T30102 

1.00 

5.15 

0.30 max 

1.15 

— 

0.35 

Punches, embossing 
dies 

D2 

T30402 

1.50 

12 

0.30 max 

0.95 

- 

1.10 max 

Cutlery, drawing dies 

Ol 

T31501 

0.95 

0.50 

0.30 max 

— 

0.50 

0.30 max 

Shear blades, cutting 
tools 

SI 

T41901 

0.50 

1.40 

0.30 max 

0.50 max 

2.25 

0.25 

Pipe cutters, concrete 
drills 

W1 

T72301 

1.10 

0.15 max 

0.20 max 

0.10 max 

0.15 max 

0.10 max 

Blacksmith tools, 
woodworking tools 


"The balance of the composition is iron. Manganese concentrations range between 0.10 and 1.4 wt%, depending 
on alloy; silicon concentrations between 0.20 and 1.2 wt% depending on alloy. 

Source: Adapted from ASM Handbook, Vol. 1, Properties and Selection: Irons, Steels, and High-Performance Alloys, 
1990. Reprinted by permission of ASM International, Materials Park, OH. 









398 * Chapter 11 / Applications and Processing of Metal Alloys 


Table 11.4 Designations, Compositions, Mechanical Properties, and Typical Applications for 
Austenitic, Ferritic, Martensitic, and Precipitation-Hardenable Stainless Steels 


Mechanical Properties 






Tensile 

Yield 

Ductility 


AISI 

UNS 

Composition 

Condition b 

Strength 

Strength 

[%EL in 50 

Typical 

Number 

Number 

(wt%y 

[ MPa 0 ksi )] 

[MPa (ksi)] 

mm (2 in.)] 

Applications 





Ferritic 




409 

S40900 

0.08 C, 11.0 Cr, 

Annealed 

380 (55) 

205 (30) 

20 

Automotive 



1.0 Mn, 0.50 





exhaust 



Ni, 0.75 Ti 





components, 
tanks for 
agricultural 
sprays 

446 

S44600 

0.20 C, 25 Cr, 

Annealed 

515 (75) 

275 (40) 

20 

Valves (high 



1.5 Mn 





temperature), 
glass molds, 
combustion 
chambers 




Austenitic 




304 

S30400 

0.08 C, 19 Cr, 

Annealed 

515 (75) 

205 (30) 

40 

Chemical 



9 Ni, 2.0 Mn 





and food 








processing 

equipment, 

cryogenic 

vessels 

316L 

S31603 

0.03 C, 17 Cr, 

Annealed 

485 (70) 

170 (25) 

40 

Welding 



12 Ni, 2.5 Mo, 
2.0 Mn 





construction 




Martensitic 




410 

S41000 

0.15 C, 12.5 

Annealed 

485 (70) 

275 (40) 

20 

Rifle barrels, 



Cr, 1.0 Mn 

Q&T 

825 (120) 

620 (90) 

12 

cutlery, jet 
engine parts 

440A 

S44002 

0.70 C, 17 Cr, 

Annealed 

725 (105) 

415 (60) 

20 

Cutlery, 



0.75 Mo, 

Q&T 

1790 (260) 

1650 (240) 

5 

bearings, 



1.0 Mn 





surgical tools 




Precipitation Hardenable 



17-7PH 

S17700 

0.09 C, 17 Cr, 

Precipitation 

1450 (210) 

1310 (190) 

1-6 

Springs, knives, 


7 Ni, 1.0 Al, hardened pressure 

1.0 Mn vessels 


a The balance of the composition is iron. 
b Q & T denotes quenched and tempered. 

Source: Adapted from ASM Handbook, Vol. 1, Properties and Selection: Irons, Steels, and High-Performance Alloys, 
1990. Reprinted by permission of ASM International, Materials Park, OH. 


several stainless steels, by class, along with composition, typical mechanical proper¬ 
ties, and applications. A wide range of mechanical properties combined with excel¬ 
lent resistance to corrosion make stainless steels very versatile in their applicability. 

Martensitic stainless steels are capable of being heat-treated in such a way that 
martensite is the prime microconstituent. Additions of alloying elements in signifi¬ 
cant concentrations produce dramatic alterations in the iron-iron carbide phase 
diagram (Figure 9.24). For austenitic stainless steels, the austenite (or y) phase field 






11.2 Ferrous Alloys • 399 


is extended to room temperature. Ferritic stainless steels are composed of the 
a-ferrite (BCC) phase. Austenitic and ferritic stainless steels are hardened and strength¬ 
ened by cold work because they are not heat-treatable. The austenitic stainless steels 
are the most corrosion resistant because of the high chromium contents and also the 
nickel additions; they are produced in the largest quantities. Both martensitic and 
ferritic stainless steels are magnetic; the austenitic stainlesses are not. 

Some stainless steels are frequently used at elevated temperatures and in se¬ 
vere environments because they resist oxidation and maintain their mechanical in¬ 
tegrity under such conditions; the upper temperature limit in oxidizing atmospheres 
is about 1000°C (1800°F). Equipment employing these steels includes gas turbines, 
high-temperature steam boilers, heat-treating furnaces, aircraft, missiles, and nuclear 
power-generating units. Also included in Table 11.4 is one ultrahigh-strength stain¬ 
less steel (17-7PH), which is unusually strong and corrosion resistant. Strengthen¬ 
ing is accomplished by precipitation-hardening heat treatments (Section 11.9). 

^ Concept Check 11.1 

Briefly explain why ferritic and austenitic stainless steels are not heat-treatable. 
Hint: you may want to consult the first portion of Section 11.3. 

[The answer may be found at www.wiley.com/college/callister (Student Companion Site).] 


cast iron 


Decomposition of 
iron carbide to form 
a-ferrite and 
graphite 


Cast Irons 

Generically, cast irons are a class of ferrous alloys with carbon contents above 2.14 
wt%; in practice, however, most cast irons contain between 3.0 and 4.5 wt% C and, 
in addition, other alloying elements. A reexamination of the iron-iron carbide phase 
diagram (Figure 9.24) reveals that alloys within this composition range become com¬ 
pletely liquid at temperatures between approximately 1150 and 1300°C (2100 and 
2350°F), which is considerably lower than for steels. Thus, they are easily melted 
and amenable to casting. Furthermore, some cast irons are very brittle, and casting 
is the most convenient fabrication technique. 

Cementite (Fe 3 C) is a metastable compound, and under some circumstances it 
can be made to dissociate or decompose to form a-ferrite and graphite, according 
to the reaction 


Fe 3 C—>3Fe(a) + C (graphite) (11.1) 

Thus, the true equilibrium diagram for iron and carbon is not that presented in Fig¬ 
ure 9.24, but rather as shown in Figure 11.2. The two diagrams are virtually identi¬ 
cal on the iron-rich side (e.g., eutectic and eutectoid temperatures for the Fe-Fe 3 C 
system are 1147 and 727°C, respectively, as compared to 1153 and 740°C for Fe-C); 
however, Figure 11.2 extends to 100 wt% C such that graphite is the carbon-rich 
phase, instead of cementite at 6.7 wt% C (Figure 9.24). 

This tendency to form graphite is regulated by the composition and rate of cool¬ 
ing. Graphite formation is promoted by the presence of silicon in concentrations 
greater than about 1 wt%. Also, slower cooling rates during solidification favor 
graphitization (the formation of graphite). For most cast irons, the carbon exists as 
graphite, and both microstructure and mechanical behavior depend on composition 
and heat treatment. The most common cast iron types are gray, nodular, white, mal¬ 
leable, and compacted graphite. 





400 • Chapter 11 

Figure 11.2 The 

true equilibrium 
iron-carbon phase 
diagram with 
graphite instead of 
cementite as a stable 
phase. [Adapted 
from Binary Alloy 
Phase Diagrams, 
T. B. Massalski 
(Editor-in-Chief), 
1990. Reprinted by 
permission of ASM 
International, 
Materials Park, OH.] 


gray cast iron 


/ Applications and Processing of Metal Alloys 


Composition (at% C) 



Gray Iron 

The carbon and silicon contents of gray cast irons vary between 2.5 and 4.0 wt% 
and 1.0 and 3.0 wt%, respectively. For most of these cast irons, the graphite exists 
in the form of flakes (similar to corn flakes), which are normally surrounded by an 
a-ferrite or pearlite matrix; the microstructure of a typical gray iron is shown in Fig¬ 
ure 11.3a. Because of these graphite flakes, a fractured surface takes on a gray ap¬ 
pearance, hence its name. 







11.2 Ferrous Alloys • 401 




Figure 11.3 Optical photomicrographs of various cast irons, (a) Gray iron: the dark 
graphite flakes are embedded in an a-ferrite matrix. 500X. ( b ) Nodular (ductile) iron: the 
dark graphite nodules are surrounded by an a-ferrite matrix. 200X. (c) White iron: the 
light cementite regions are surrounded by pearlite, which has the ferrite-cementite 
layered structure. 400X. ( d ) Malleable iron: dark graphite rosettes (temper carbon) in 
an a-ferrite matrix. 150 X. ( e ) Compacted graphite iron: dark graphite wormlike 
particles are embedded within an a-ferrite matrix. 100X. [Figures (a) and ( b ) courtesy of 
C. H. Brady and L. C. Smith, National Bureau of Standards, Washington, DC (now the 
National Institute of Standards and Technology, Gaithersburg, MD). Figure (c) courtesy 
of Amcast Industrial Corporation. Figure ( d) reprinted with permission of the Iron 
Castings Society, Des Plaines, IL. Figure ( e ) courtesy of SinterCast, Ltd.] 








402 * Chapter 11 


ductile (nodular) 
iron 


white cast iron 


/ Applications and Processing of Metal Alloys 

Mechanically, gray iron is comparatively weak and brittle in tension as a con¬ 
sequence of its microstructure; the tips of the graphite flakes are sharp and pointed 
and may serve as points of stress concentration when an external tensile stress is 
applied. Strength and ductility are much higher under compressive loads. Typical 
mechanical properties and compositions of several of the common gray cast irons 
are listed in Table 11.5. Gray irons do have some desirable characteristics and are 
utilized extensively. They are very effective in damping vibrational energy; this is 
represented in Figure 11.4, which compares the relative damping capacities of steel 
and gray iron. Base structures for machines and heavy equipment that are exposed 
to vibrations are frequently constructed of this material. In addition, gray irons 
exhibit a high resistance to wear. Furthermore, in the molten state they have a high 
fluidity at casting temperature, which permits casting pieces that have intricate 
shapes; also, casting shrinkage is low. Finally, and perhaps most important, gray cast 
irons are among the least expensive of all metallic materials. 

Gray irons having microstructures different from that shown in Figure 11.3a 
may be generated by adjustment of composition and/or by using an appropriate 
treatment. For example, lowering the silicon content or increasing the cooling rate 
may prevent the complete dissociation of cementite to form graphite (Equation 
11.1). Under these circumstances the microstructure consists of graphite flakes em¬ 
bedded in a pearlite matrix. Figure 11.5 compares schematically the several cast 
iron microstructures obtained by varying the composition and heat treatment. 

Ductile (or Nodular) Iron 

Adding a small amount of magnesium and/or cerium to the gray iron before cast¬ 
ing produces a distinctly different microstructure and set of mechanical properties. 
Graphite still forms, but as nodules or spherelike particles instead of flakes. The re¬ 
sulting alloy is called ductile or nodular iron, and a typical microstructure is shown 
in Figure 11.36. The matrix phase surrounding these particles is either pearlite or 
ferrite, depending on heat treatment (Figure 11.5); it is normally pearlite for an as- 
cast piece. However, a heat treatment for several hours at about 700°C (1300°F) will 
yield a ferrite matrix as in this photomicrograph. Castings are stronger and much 
more ductile than gray iron, as a comparison of their mechanical properties in Table 
11.5 shows. In fact, ductile iron has mechanical characteristics approaching those of 
steel. For example, ferritic ductile irons have tensile strengths ranging between 380 
and 480 MPa (55,000 and 70,000 psi), and ductilities (as percent elongation) from 
10% to 20%. Typical applications for this material include valves, pump bodies, 
crankshafts, gears, and other automotive and machine components. 

White Iron and Malleable Iron 

For low-silicon cast irons (containing less than 1.0 wt% Si) and rapid cooling rates, 
most of the carbon exists as cementite instead of graphite, as indicated in Figure 
11.5. A fracture surface of this alloy has a white appearance, and thus it is termed 
white cast iron. An optical photomicrograph showing the microstructure of white 
iron is presented in Figure 11.3c. Thick sections may have only a surface layer of 
white iron that was “chilled” during the casting process; gray iron forms at interior 
regions, which cool more slowly. As a consequence of large amounts of the cemen¬ 
tite phase, white iron is extremely hard but also very brittle, to the point of being 
virtually unmachinable. Its use is limited to applications that necessitate a very hard 
and wear-resistant surface, without a high degree of ductility—for example, as rollers 
in rolling mills. Generally, white iron is used as an intermediary in the production 
of yet another cast iron, malleable iron. 


malleable iron 


>; 

2 

O 

m 

3 

0 

‘Z 

£ 

i. 

£ 

m 

C 

0 

‘43 

* 

u 

"S. 

Q. 

< 

“E 

t u 

a 

"O 

c 

fe 


C 

0 


0 

a. 

E 

o 

u 

JJ 

* 

.§ c 

2 ± 

g- 

< * 

3 ® 

t IE 

V Q. 

CL (0 

T5 ft 
.8 u 
c g 

-S E 

i 

3 * 

§ cT 

= 3 

S n 

jj 

|2 "E 

§s 

c £ 

6 D 3 

*5 "2 

V 0 

D Z 


in 


-o 


i 




^ i—i 

£*£ 

S 

N ts 


Sp 

K £ 5 


^ rs *g 

^ s w 

S p 53 


*a \C 

© 

I! 

© 

O 


£ £ 
O a 

I 




43 a 

o .2 

> 5h 
1 O 

•S ^ 
M '3 

W) £ 

c o 

a ° 

52 >* 


1/2 O 
C/2 S3 
§•2 
O 43 
G h2 
cS top 
43 P 

CD <D 


« 

I 

I; 


N" 

(N 


ccS 

<D 

Ph 


73 

g c« 

CD CD 


CD 

73 

P 


>-> c /2 

°„*i 

c/2 H 


44 

O 

o 


p 

^ 2 


CD 

73 


B'-S 

^1 


s 

C/5 


ccS 

CD 

Ph 


73 

P 

ccS 


CD 

73 

P 


W) 

p 


CD 

g 
'5b 
P 22 
CD P 
O 

£ .3 
w a 

b 


73 

P 

ccS 

CD 

13 

> 

C/2 

aS 

CD 

3 


aS 

Oh 

OX) 

P 


(D 

g 

2 

D 

cS 

a 

73 

P 

aS 


D 

73 


ccS 


ccs 
D 

a) W> 

§ o S 5 

V 2 S 

2 a is 

3 g T 
$ 5 43 

d a op 

£ M 


73 

a 

aS 

13 

a 

u 

O 

P 


OX) tj 
O cS 

_!CS S_i 


cS 

D 

OX) 

c/T 

P 

O 

•a 

s 


D Q. 

§ a 

sb a 

c 73 
D 


D 


CO OS 
5 h > 
D <u 

D ^ 

o 


o 

nv 

30 

in 

CN 


■i 

I. 


o 

a 

Q 


7D 

D 


<3 

D 

Plh 


u 


S3 

u 


S3 

u 


S3 

l> 

CO 

C/5 

in 

s 

in 

C/5 

o 

S 

CO 

C/5 

S 

1 

in 

l> 

d 

CN 

00 

d 

O 

00 

o 

p 

CN 

d 

CN 

CN 

d 

p 

CN 

d 

CO 



CO 



CO 




obg I 

U 00 ^ 

on (N ^ 

°1 I m 
moo 
^ (N d 
cn 


o o 

CN t—I 

d d 

V V 


u 


^2 
t v 


u 


]Q m 

in in 


I 


a s 


o 

: m V 

CN CN ^ d 

h bo ^ 


N" 

O 

o 

o 


o 

o 

00 

t~H 

o 

W 

< 

C/5 


in 

o 

o 

o 


o 

o 

in 

CN 

o 

w 

< 

C/5 


00 

o 

o 

o 


o 

o 

o 

N" 

O 

w 

< 

C/5 


o 

o 

X) 

CN 

CO 

Ph 


o 

o 

00 

N- 

co 

Ph 


CO 00 o 

in t— i 

o 

2 

o 


< o 

s T 

H o 

< 


o 

o 

CN 

VO 

CO 

Ph 


CN 

2 

c^ 

2 

CN 


O 

o 

CN 

CN 

CN 

Ph 


4 

CN 


CO 

CN 

Ph 


O 

1 

5 

cS 

a 


ccS 


S2 03 

a ^ 

a d 

X c/5 

^ 43 

D 43 
O }—i 
4D £ 

D C/2 

0 O 

• 3h 05 

3? ^ 
D D 
-h 44 

D ccS 

05 $_| 

D 43 

5 


0 s 

O 

0 s 

cnT 

in 

s 

£ 

in 

30 s 

N" 

IN 

03 

CO 

N" 

CN 

N" 

s —^ 

^^ 

^^ 

^' 

^^ 


^—' 

s —^ 


CO 

T—1 

_ N" 

O 


in 

in 

l> 

00 

CN 

R CN 

t-H 


N 

T—i 

CN 

N" 

30 

© CN 

« 

CO 

s 

1 

T—i 

CO 


O 

o 



"8 



O 

o 

CN 

Ps o 

in 

30 

in 

VO^ 

T—1 

T—1 

P: m 

30 


CO 

30 



--' 

5 w 





N" 

03 

l> 

§ m 

00 

a 

o 

o 

T—1 

00 

CN 

N- 

N" 


in 

in 

N" 

30 

00 

co 

N" 

S 

o 

CN 

N" 


D 

D 

D 

H 

D 

D 

H 

u £ 

D tn 

D 

D 

D 

D 

H 

H 

*43 


*43 

Ph CCS 


H—> 


*43 

'u 

u 

'u 

u 

cj 

'u 

u 

ccS 

a a 

*Vh 

5-h 

'G 

5-h 

'G 

5h 

ccS 

D 

D 

D 

D 

D 

o 

D 

D 

D 

D 

Ph 

Ph 

PLh 

Ph 

PLh 

H 

Ph 

Ph 

Ph 

Ph 


in 
co 
o 
d 

l 

co in 

I T—I 
p 
T—I O 


C/5 

O 




CN O 

N - m 

O 

in 

D 

O 

O 

VO 

00 CN 

N" 

a 

t-H 

O 

<1 D 

D 

c^ 

in 

o 

— 'P 

73 

o 

CN 

in 


cS 


CO 

N" 

H (N 

C/5 U 

5-h 

0 

D 

ES 


53 

O 


D 

Oh 

>> 

X) 

o 

D 


a 

D 

P4 

d 

On 

o> 


1 


.bo 


03 

CS 


05 


D 

CS 


& 


> 

AfK 

§ O 


O 

a 

a 

o 

D 

D 

43 


3 s 
^ ts 
a s 


o 

D 

+j 

a 

cS 

o 

< 


s 

C/5 

<c 


403 








404 • Chapter 11 


/ Applications and Processing of Metal Alloys 



Figure 11.4 Comparison of the relative 
vibrational damping capacities of {a) steel and 
(b) gray cast iron. (From Metals Engineering 
Quarterly, February 1961. Copyright 1961 
American Society for Metals.) 


Heating white iron at temperatures between 800 and 900°C (1470 and 1650°F) 
for a prolonged time period and in a neutral atmosphere (to prevent oxidation) 
causes a decomposition of the cementite, forming graphite, which exists in the form 
of clusters or rosettes surrounded by a ferrite or pearlite matrix, depending on cool¬ 
ing rate, as indicated in Figure 11.5. A photomicrograph of a ferritic malleable iron 


Figure 11.5 From 
the iron-carbon 
phase diagram, 
composition ranges 
for commercial cast 
irons. Also shown 
are schematic 
microstructures that 
result from a variety 
of heat treatments. 
G f , flake graphite; 
G n graphite rosettes; 
G n , graphite nodules; 
P , pearlite; a , ferrite. 
(Adapted from W. G. 

Moffatt, G. W. 
Pearsall, and J. Wulff, 
The Structure and 
Properties of 
Materials, Vol. I, 
Structure, p. 195. 
Copyright © 1964 by 
John Wiley & Sons, 
New York. 
Reprinted by 
permission of John 
Wiley & Sons, Inc.) 



r i y r y 


Fast cool 

Moderate 

Slow cool 

P + Fe 3 C 

P + G f 

a + Gf 


Moderate 

Slow cool 

P + G n 

a+ G n 



Reheat: hold at 
~700°C for 30+ h 




Pearlitic Ferritic 

ductile ductile 

cast iron cast iron 


1 X 


Fast cool 

Slow cool 

P + G r 

a + G r 


r y 



Pearlitic 

malleable 


Ferritic 

malleable 































11.2 Ferrous Alloys • 405 


is presented in Figure 11.3d. The microstructure is similar to that of nodular iron 
(Figure 11.3 b), which accounts for relatively high strength and appreciable ductil¬ 
ity or malleability. Some typical mechanical characteristics are also listed in Table 
11.5. Representative applications include connecting rods, transmission gears, and 
differential cases for the automotive industry, and also flanges, pipe fittings, and 
valve parts for railroad, marine, and other heavy-duty services. 

Gray and ductile cast irons are produced in approximately the same amounts; 
however, white and malleable cast irons are produced in smaller quantities. 



Check 11.2 


It is possible to produce cast irons that consist of a martensite matrix in which 
graphite is embedded in either flake, nodule, or rosette form. Briefly describe the 
treatment necessary to produce each of these three microstructures. 


[The answer may be found at www.wiley.com/college/callister (Student Companion Site).] 


Compacted Graphite Iron 

compacted graphite A relatively recent addition to the family of cast irons is compacted graphite iron 
iron (abbreviated CGI). As with gray, ductile, and malleable irons, carbon exists as 

graphite, whose formation is promoted by the presence of silicon. Silicon content 
ranges between 1.7 and 3.0 wt%, whereas carbon concentration is normally between 
3.1 and 4.0 wt%. Two CGI materials are included in Table 11.5. 

Microstructurally, the graphite in CGI alloys has a wormlike (or vermicular) 
shape; a typical CGI microstructure is shown in the optical micrograph of Figure 
11. 3e. In a sense, this microstructure is intermediate between that of gray iron (Fig¬ 
ure 11.3a) and ductile (nodular) iron (Figure 113b), and, in fact, some of the graphite 
(less than 20%) may be as nodules. However, sharp edges (characteristic of graphite 
flakes) should be avoided; the presence of this feature leads to a reduction in frac¬ 
ture and fatigue resistance of the material. Magnesium and/or cerium is also added, 
but concentrations are lower than for ductile iron. The chemistries of CGIs are more 
complex than for the other cast iron types; compositions of magnesium, cerium, and 
other additives must be controlled so as to produce a microstructure that consists 
of the wormlike graphite particles, while at the same time limiting the degree of 
graphite nodularity, and preventing the formation of graphite flakes. Furthermore, 
depending on heat treatment, the matrix phase will be pearlite and/or ferrite. 

As with the other types of cast irons, the mechanical properties of CGIs are 
related to microstructure: graphite particle shape as well as the matrix phase/ 
microconstituent. An increase in degree of nodularity of the graphite particles leads 
to enhancements of both strength and ductility. Furthermore, CGIs with ferritic ma¬ 
trices have lower strengths and higher ductilities than those with pearlitic matrices. 
Tensile and yield strengths for compacted graphite irons are comparable to values 
for ductile and malleable irons, yet are greater than those observed for the higher- 
strength gray irons (Table 11.5). In addition, ductilities for CGIs are intermediate 
between values for gray and ductile irons; also, moduli of elasticity range between 
140 and 165 GPa (20 X 10 6 and 24 X 10 6 psi). 

Compared to the other cast iron types, desirable characteristics of CGIs include 
the following: 

• Higher thermal conductivity 





406 * Chapter 11 / Applications and Processing of Metal Alloys 


• Better resistance to thermal shock (i.e., fracture resulting from rapid temperature 
changes) 

• Lower oxidation at elevated temperatures 

Compacted graphite irons are now being used in a number of important 
applications, including diesel engine blocks, exhaust manifolds, gearbox housings, 
brake discs for high-speed trains, and flywheels. 


11.3 NONFERROUS ALLOYS 

Steel and other ferrous alloys are consumed in exceedingly large quantities because 
they have such a wide range of mechanical properties, may be fabricated with relative 
ease, and are economical to produce. However, they have some distinct limitations 
chiefly (1) a relatively high density, (2) a comparatively low electrical conductivity, 
and (3) an inherent susceptibility to corrosion in some common environments. Thus, 
for many applications it is advantageous or even necessary to use other alloys that 
have more suitable property combinations. Alloy systems are classified either ac¬ 
cording to the base metal or according to some specific characteristic that a group 
of alloys share. This section discusses the following metal and alloy systems: cop¬ 
per, aluminum, magnesium, and titanium alloys; the refractory metals; the superal¬ 
loys; the noble metals; and miscellaneous alloys, including those that have nickel, 
lead, tin, zirconium, and zinc as base metals. 

On occasion, a distinction is made between cast and wrought alloys. Alloys that 
are so brittle that forming or shaping by appreciable deformation is not possible 
ordinarily are cast; these are classified as cast alloys. On the other hand, those that 
wrought alloy are amenable to mechanical deformation are termed wrought alloys. 

In addition, the heat-treatability of an alloy system is mentioned frequently. 
“Heat-treatable” designates an alloy whose mechanical strength is improved by pre¬ 
cipitation hardening (Section 11.9) or a martensitic transformation (normally the 
former), both of which involve specific heat-treating procedures. 

Copper and Its Alloys 

Copper and copper-based alloys, possessing a desirable combination of physical 
properties, have been utilized in quite a variety of applications since antiquity. Un¬ 
alloyed copper is so soft and ductile that it is difficult to machine; also, it has an al¬ 
most unlimited capacity to be cold worked. Furthermore, it is highly resistant to 
corrosion in diverse environments including the ambient atmosphere, seawater, and 
some industrial chemicals. The mechanical and corrosion-resistance properties of 
copper may be improved by alloying. Most copper alloys cannot be hardened or 
strengthened by heat-treating procedures; consequently, cold working and/or solid- 
solution alloying must be utilized to improve these mechanical properties, 
brass The most common copper alloys are the brasses, for which zinc, as a substitu¬ 

tional impurity, is the predominant alloying element. As may be observed for the 
copper-zinc phase diagram (Figure 9.19), the a phase is stable for concentrations 
up to approximately 35 wt% Zn. This phase has an FCC crystal structure, and 
a-brasses are relatively soft, ductile, and easily cold worked. Brass alloys having a 
higher zinc content contain both a and (3' phases at room temperature. The /3 r phase 
has an ordered BCC crystal structure and is harder and stronger than the a phase; 
consequently, a + /T alloys are generally hot worked. 

Some of the common brasses are yellow, naval, and cartridge brass; muntz metal; 
and gilding metal. The compositions, properties, and typical uses of several of these 


11.3 Nonferrous Alloys • 407 


Table 11.6 Compositions, Mechanical Properties, and Typical Applications for Eight Copper Alloys 

Mechanical Properties 

Ductility 






Tensile 

Yield 

[% EL in 


Alloy 

UNS 

Composition 


Strength 

Strength 

SO mm 

Typical 

Name 

Number 

( wt%) a 

Condition 

[MPa (ksi)] 

[MPa 0 ksi )] 

(2 in.)] 

Applications 




Wrought Alloys 




Electrolytic 

C11000 

0.04 O 

Annealed 

220 (32) 

69 (10) 

45 

Electrical wire, rivets, 

tough 







screening, gaskets, 

pitch 







pans, nails, roofing 

Beryllium 

C17200 

1.9 Be, 

Precipitation 

1140-1310 

965-1205 

4-10 

Springs, bellows, 

copper 


0.20 Co 

hardened 

(165-190) 

(140-175) 


firing pins, 
bushings, valves, 
diaphragms 

Cartridge 

C26000 

30 Zn 

Annealed 

300 (44) 

75 (11) 

68 

Automotive radiator 

brass 



Cold-worked 




cores, ammunition 




(H04 hard) 

525 (76) 

435 (63) 

8 

components, 
lamp fixtures, 
flashlight shells, 
kickplates 

Phosphor 

C51000 

5 Sn, 0.2 P 

Annealed 

325 (47) 

130 (19) 

64 

Bellows, clutch disks, 

bronze, 



Cold-worked 




diaphragms, fuse 

5% A 



(H04 hard) 

560 (81) 

515 (75) 

10 

clips, springs, 
welding rods 

Copper- 

C71500 

30 Ni 

Annealed 

380 (55) 

125 (18) 

36 

Condenser and heat- 

nickel, 



Cold-worked 




exchanger compo¬ 

30% 



(H02 hard) 

515 (75) 

485 (70) 

15 

nents, saltwater 
piping 




Cast Alloys 




Leaded 

C85400 

29 Zn, 3 Pb, 

As cast 

234 (34) 

83 (12) 

35 

Furniture hardware, 

yellow 


1 Sn 





radiator fittings, 

brass 







light fixtures, 
battery clamps 

Tin bronze 

C90500 

10 Sn, 2 Zn 

As cast 

310 (45) 

152 (22) 

25 

Bearings, bushings, 








piston rings, steam 
fittings, gears 

Aluminum 

C95400 

4 Fe, 11 A1 

As cast 

586 (85) 

241 (35) 

18 

Bearings, gears, 


bronze worms, bushings, 

valve seats and 
guards, pickling 
hooks 

a The balance of the composition is copper. 

Source: Adapted from ASM Handbook, Vol. 2, Properties and Selection: Nonferrous Alloys and Special-Purpose 

Materials, 1990. Reprinted by permission of ASM International, Materials Park, OH. 


alloys are listed in Table 11.6. Some of the common uses for brass alloys include 
costume jewelry, cartridge casings, automotive radiators, musical instruments, elec¬ 
tronic packaging, and coins. 

bronze The bronzes are alloys of copper and several other elements, including tin, alu¬ 

minum, silicon, and nickel. These alloys are somewhat stronger than the brasses, yet 
they still have a high degree of corrosion resistance. Table 11.6 contains several of 






408 * Chapter 11 / Applications and Processing of Metal Alloys 

the bronze alloys, their compositions, properties, and applications. Generally they 
are utilized when, in addition to corrosion resistance, good tensile properties are 
required. 

The most common heat-treatable copper alloys are the beryllium coppers. They 
possess a remarkable combination of properties: tensile strengths as high as 1400 
MPa (200,000 psi), excellent electrical and corrosion properties, and wear resistance 
when properly lubricated; they may be cast, hot worked, or cold worked. High 
strengths are attained by precipitation-hardening heat treatments (Section 11.9). 
These alloys are costly because of the beryllium additions, which range between 1.0 
and 2.5 wt%. Applications include jet aircraft landing gear bearings and bushings, 
springs, and surgical and dental instruments. One of these alloys (C17200) is in¬ 
cluded in Table 11.6. 

Concept Check 11.3 

What is the main difference between brass and bronze? 

[The answer may be found at www.wiley.com/college/callister (Student Companion Site).] 


Aluminum and Its Alloys 

Aluminum and its alloys are characterized by a relatively low density (2.7 g/cm 3 as 
compared to 7.9 g/cm 3 for steel), high electrical and thermal conductivities, and a 
resistance to corrosion in some common environments, including the ambient at¬ 
mosphere. Many of these alloys are easily formed by virtue of high ductility; this is 
evidenced by the thin aluminum foil sheet into which the relatively pure material 
may be rolled. Because aluminum has an FCC crystal structure, its ductility is re¬ 
tained even at very low temperatures. The chief limitation of aluminum is its low 
melting temperature [660°C (1220°F)], which restricts the maximum temperature at 
which it can be used. 

The mechanical strength of aluminum may be enhanced by cold work and by 
alloying; however, both processes tend to diminish resistance to corrosion. Princi¬ 
pal alloying elements include copper, magnesium, silicon, manganese, and zinc. Non¬ 
heat-treatable alloys consist of a single phase, for which an increase in strength is 
achieved by solid-solution strengthening. Others are rendered heat treatable 
(capable of being precipitation hardened) as a result of alloying. In several of these 
alloys, precipitation hardening is due to the precipitation of two elements other than 
aluminum, to form an intermetallic compound such as MgZn 2 . 

Generally, aluminum alloys are classified as either cast or wrought. Composi¬ 
tion for both types is designated by a four-digit number that indicates the principal 
impurities, and in some cases, the purity level. For cast alloys, a decimal point is 
located between the last two digits. After these digits is a hyphen and the basic tem- 
temper designation per designation— a letter and possibly a one- to three-digit number, which indicates 

the mechanical and/or heat treatment to which the alloy has been subjected. For 
example, F, H, and O represent, respectively, the as-fabricated, strain-hardened, and 
annealed states; T3 means that the alloy was solution heat-treated, cold worked, 
and then naturally aged (age hardened). A solution heat treatment followed by ar¬ 
tificial aging is indicated by T6. The compositions, properties, and applications of 
several wrought and cast alloys are contained in Table 11.7. Some of the more com¬ 
mon applications of aluminum alloys include aircraft structural parts, beverage cans, 
bus bodies, and automotive parts (engine blocks, pistons, and manifolds). 





11.3 Nonferrous Alloys • 409 


Table 11.7 Compositions, Mechanical Properties, and Typical Applications for Several Common 
Aluminum Alloys 






Mechanical Properties 








Ductility 


Aluminum 



Condition 

Tensile 

Yield 

[%EL in 

Typical 

Association 

UNS 

Composition 

(Temper 

Strength 

Strength 

50 mm 

Applications/ 

Number 

Number 

(i wt%) a 

Designation) 

[MPa C ksi )] 

[MPa (fa*)] 

(2 in.)] 

Characteristics 




Wrought , Nonheat-Treatable Alloys 



1100 

A91100 

0.12 Cu 

Annealed (O) 

90 

35 

35-45 

Food/chemical 





(13) 

(5) 


handling and 
storage equipment, 
heat exchangers, 
light reflectors 

3003 

A93003 

0.12 Cu, 

Annealed (O) 

110 

40 

30-40 

Cooking utensils, 



1.2 Mn, 


(16) 

(6) 


pressure vessels 



0.1 Zn 





and piping 

5052 

A95052 

2.5 Mg, 

Strain hardened 

230 

195 

12-18 

Aircraft fuel and oil 



0.25 Cr 

(H32) 

(33) 

(28) 


lines, fuel tanks, 
appliances, rivets, 
and wire 




Wrought, Heat-Treatable Alloys 



2024 

A92024 

4.4 Cu, 

Heat-treated 

470 

325 

20 

Aircraft structures, 



1.5 Mg, 

(T4) 

(68) 

(47) 


rivets, truck 



0.6 Mn 





wheels, screw 
machine products 

6061 

A96061 

1.0 Mg, 

Heat-treated 

240 

145 

22-25 

Trucks, canoes, 



0.6 Si, 

(T4) 

(35) 

(21) 


railroad cars, 



0.30 Cu, 
0.20 Cr 





furniture, pipelines 

7075 

A97075 

5.6 Zn, 

Heat-treated 

570 

505 

11 

Aircraft structural 



2.5 Mg, 

(T6) 

(83) 

(73) 


parts and other 



1.6 Cu, 





highly stressed 



0.23 Cr 





applications 




Cast, Heat- 

Treatable Alloys 



295.0 

A02950 

4.5 Cu, 

Heat-treated 

221 

110 

8.5 

Flywheel and 



1.1 Si 

(T4) 

(32) 

(16) 


rear-axle housings, 
bus and aircraft 
wheels, crankcases 

356.0 

A03560 

7.0 Si, 

Heat-treated 

228 

164 

3.5 

Aircraft pump parts, 



0.3 Mg 

(T6) 

(33) 

(24) 


automotive 
transmission cases, 
water-cooled 
cylinder blocks 




Aluminum-Lithium Alloys 



2090 

— 

2.7 Cu, 

Heat-treated, 

455 

455 

5 

Aircraft structures 



0.25 Mg, 

cold-worked 

(66) 

(66) 


and cryogenic 



2.25 Li, 
0.12 Zr 

(T83) 




tankage structures 

8090 

— 

1.3 Cu, 

Heat-treated, 

465 

360 

— 

Aircraft structures 



0.95 Mg, 

cold-worked 

(67) 

(52) 


that must be 



2.0 Li, 

(T651) 




highly damage 



0.1 Zr 





tolerant 


a The balance of the composition is aluminum. 

Source: Adapted from ASM Handbook, Vol. 2, Properties and Selection: Nonferrous Alloys and Special-Purpose 
Materials, 1990. Reprinted by permission of ASM International, Materials Park, OH. 






410 * Chapter 11 / Applications and Processing of Metal Alloys 

Recent attention has been given to alloys of aluminum and other low-density 
metals (e.g., Mg and Ti) as engineering materials for transportation, to effect re¬ 
ductions in fuel consumption. An important characteristic of these materials is 
specific strength specific strength, which is quantified by the tensile strength-specific gravity ratio. 

Even though an alloy of one of these metals may have a tensile strength that is in¬ 
ferior to a more dense material (such as steel), on a weight basis it will be able to 
sustain a larger load. 

A generation of new aluminum-lithium alloys have been developed recently 
for use by the aircraft and aerospace industries. These materials have relatively 
low densities (between about 2.5 and 2.6 g/cm 3 ), high specific moduli (elastic 
modulus-specific gravity ratios), and excellent fatigue and low-temperature tough¬ 
ness properties. Furthermore, some of them may be precipitation hardened. How¬ 
ever, these materials are more costly to manufacture than the conventional aluminum 
alloys because special processing techniques are required as a result of lithium’s 
chemical reactivity. 


Concept Check 11.4 


Explain why, under some circumstances, it is not advisable to weld a structure that 
is fabricated with a 3003 aluminum alloy. Hint: you may want to consult Section 7.12. 


[The answer may be found at www.wiley.com/college/callister (Student Companion Site).] 


Magnesium and Its Alloys 

Perhaps the most outstanding characteristic of magnesium is its density, 1.7 g/cm 3 , 
which is the lowest of all the structural metals; therefore, its alloys are used where
