Repository: axyco2004-cyber/axyco2004-cyber-chemistry-chatbot-rgb

# 🧪 Chemistry Chatbot

An interactive Java-based chatbot application that helps students learn chemistry by answering questions about various chemistry topics.

## 📖 About

Chemistry Chatbot is an educational tool that provides instant answers to chemistry questions. It uses a comprehensive knowledge base covering key chemistry concepts and employs intelligent keyword matching to understand and respond to student queries.

### Sample Interaction

```
💬 You: What is an atom?
🤖 Bot: An atom is the smallest unit of matter that retains the properties 
of an element. It consists of a nucleus containing protons and neutrons, 
surrounded by electrons in energy levels or shells.

💬 You: topics

File: materials-science-textbook.txt (part 27 of 63)
MATERIALS SCIENCE AND ENGINEERING 
light weight is an important consideration (e.g., in aircraft components). Magnesium 
has an HCP crystal structure, is relatively soft, and has a low elastic modulus: 45 GPa 
(6.5 X 10 6 psi). At room temperature magnesium and its alloys are difficult to de¬ 
form; in fact, only small degrees of cold work may be imposed without annealing. 
Consequently, most fabrication is by casting or hot working at temperatures between 
200 and 350°C (400 and 650°F). Magnesium, like aluminum, has a moderately low 
melting temperature [651°C (1204°F)]. Chemically, magnesium alloys are relatively 
unstable and especially susceptible to corrosion in marine environments. On the other 
hand, corrosion or oxidation resistance is reasonably good in the normal atmosphere; 
it is believed that this behavior is due to impurities rather than being an inherent 
characteristic of Mg alloys. Fine magnesium powder ignites easily when heated in air; 
consequently, care should be exercised when handling it in this state. 

These alloys are also classified as either cast or wrought, and some of them are 
heat-treatable. Aluminum, zinc, manganese, and some of the rare earths are the ma¬ 
jor alloying elements. A composition-temper designation scheme similar to that for 
aluminum alloys is also used. Table 11.8 lists several common magnesium alloys, 
their compositions, properties, and applications. These alloys are used in aircraft and 
missile applications, as well as in luggage. Furthermore, in the last several years the 
demand for magnesium alloys has increased dramatically in a host of different in¬ 
dustries. For many applications, magnesium alloys have replaced engineering plas¬ 
tics that have comparable densities inasmuch as the magnesium materials are stiffer, 
more recyclable, and less costly to produce. For example, magnesium is now em¬ 
ployed in a variety of handheld devices (e.g., chain saws, power tools, hedge clippers), 
in automobiles (e.g., steering wheels and columns, seat frames, transmission cases), 





11.3 Nonferrous Alloys *411 


Table 11.8 Compositions, Mechanical Properties, and Typical Applications for Six Common 
Magnesium Alloys 






Mechanical Properties 








Ductility 






Tensile 

Yield 

[%EL in 


ASTM 

UNS 

Composition 


Strength 

Strength 

50 mm 

Typical 

Number 

Number 

( wt%y 

Condition 

[MPa (tksi )] 

[MPa (ksi)] 

(2 in.)] 

Applications 




Wrought Alloys 




AZ31B 

M11311 

3.0 Al, 1.0 Zn, 

As extruded 

262 (38) 

200 (29) 

15 

Structures and 



0.2 Mn 





tubing, 

cathodic 








protection 

HK31A 

M13310 

3.0 Th, 0.6 Zr 

Strain hardened, 

255 (37) 

200 (29) 

9 

High strength 




partially 




to 315°C 




annealed 




(600°F) 

ZK60A 

M16600 

5.5 Zn, 

Artificially aged 

350 (51) 

285 (41) 

11 

Forgings of 



0.45 Zr 





maximum 








strength for 
aircraft 




Cast Alloys 




AZ91D 

M11916 

9.0 Al, 

As cast 

230 (33) 

150 (22) 

3 

Die-cast parts for 



0.15 Mn, 





automobiles, 



0.7 Zn 





luggage, and 
electronic 








devices 

AM60A 

M10600 

6.0 Al, 

As cast 

220 (32) 

130 (19) 

6 

Automotive 



0.13 Mn 





wheels 

AS41A 

M10410 

4.3 Al, 1.0 Si, 

As cast 

210 (31) 

140 (20) 

6 

Die castings 



0.35 Mn 





requiring 
good creep 
resistance 


a The balance of the composition is magnesium. 

Source: Adapted from ASM Handbook, Vol. 2, Properties and Selection: Nonferrous Alloys and Special-Purpose 
Materials, 1990. Reprinted by permission of ASM International, Materials Park, OH. 


and in audio-video-computer-communications equipment (e.g., laptop computers, 
camcorders, TV sets, cellular telephones). 



Check 11.5 


On the basis of melting temperature, oxidation resistance, yield strength, and de¬ 
gree of brittleness, discuss whether it would be advisable to hot work or to cold 
work (a) aluminum alloys and (b) magnesium alloys. Hint: you may want to con¬ 
sult Sections 7.10 and 7.12. 


[The answer may be found at www.wiley.com/college/callister (Student Companion Site).] 


Titanium and Its Alloys 

Titanium and its alloys are relatively new engineering materials that possess an ex¬ 
traordinary combination of properties. The pure metal has a relatively low density 









412 * Chapter 11 / Applications and Processing of Metal Alloys 

(4.5 g/cm 3 ), a high melting point [1668°C (3035°F)], and an elastic modulus of 107 
GPa (15.5 X 10 6 psi). Titanium alloys are extremely strong; room-temperature ten¬ 
sile strengths as high as 1400 MPa (200,000 psi) are attainable, yielding remarkable 
specific strengths. Furthermore, the alloys are highly ductile and easily forged and 
machined. 

Unalloyed (i.e., commercially pure) titanium has a hexagonal close-packed crys¬ 
tal structure, sometimes denoted as the a phase at room temperature. At 883°C 
(1621°F) the HCP material transforms to a body-centered cubic (or f3) phase. This 
transformation temperature is strongly influenced by the presence of alloying ele¬ 
ments. For example, vanadium, niobium, and molybdenum decrease the a-to-/8 
transformation temperature and promote the formation of the (3 phase (i.e., are 
(3 -phase stabilizers), which may exist at room temperature. In addition, for some 
compositions both a and (3 phases will coexist. On the basis of which phase(s) is 
(are) present after processing, titanium alloys fall into four classifications: alpha, 
beta, alpha + beta, and near alpha. 

Alpha titanium alloys, often alloyed with aluminum and tin, are preferred for 
high-temperature applications because of their superior creep characteristics. Fur¬ 
thermore, strengthening by heat treatment is not possible inasmuch as a is the 
stable phase; consequently, these materials are normally utilized in annealed or 
recrystallized states. Strength and toughness are satisfactory, whereas forgeability is 
inferior to the other Ti alloy types. 

The /3 titanium alloys contain sufficient concentrations of beta-stabilizing ele¬ 
ments (V and Mo) such that, upon cooling at sufficiently rapid rates, the (3 
(metastable) phase is retained at room temperature. These materials are highly 
forgeable and exhibit high fracture toughnesses. 

Alpha + beta materials are alloyed with stabilizing elements for both con¬ 
stituent phases. The strength of these alloys may be improved and controlled by 
heat treatment. A variety of microstructures is possible that consist of an a phase 
as well as a retained or transformed f3 phase. In general, these materials are quite 
formable. 

Near-alpha alloys are also composed of both alpha and beta phases, with only 
a small proportion of f3— that is, they contain low concentrations of beta stabilizers. 
Their properties and fabrication characteristics are similar to the alpha materials, 
except that a greater diversity of microstructures and properties are possible for 
near-alpha alloys. 

The major limitation of titanium is its chemical reactivity with other materials 
at elevated temperatures. This property has necessitated the development of non- 
conventional refining, melting, and casting techniques; consequently, titanium alloys 
are quite expensive. In spite of this high temperature reactivity, the corrosion 
resistance of titanium alloys at normal temperatures is unusually high; they are 
virtually immune to air, marine, and a variety of industrial environments. Table 11.9 
presents several titanium alloys along with their typical properties and applications. 
They are commonly utilized in airplane structures, space vehicles, and surgical im¬ 
plants, and in the petroleum and chemical industries. 

The Refractory Metals 

Metals that have extremely high melting temperatures are classified as the refrac¬ 
tory metals. Included in this group are niobium (Nb), molybdenum (Mo), tungsten 
(W), and tantalum (Ta). Melting temperatures range between 2468°C (4474°F) for 
niobium and 3410°C (6170°F), the highest melting temperature of any metal, for 
tungsten. Interatomic bonding in these metals is extremely strong, which accounts 


Table 11.9 Compositions, Mechanical Properties, and Typical Applications for Several Common Titanium Alloys 


i 

**** 

I 

S 

| 

% 


8 

I 

8 

I 


© i—i 


<N 


<5 ^ 

B 

M g 


1 H 
s £ 5 
^ § 


^ & 
&4) ^ 

st w 

£ r? 3 

^ 3 


s 

*Ci y-v 

1* 

& * 


O 


£ 

o' 


cd 


03 

P ^ 

cd 7 
in cd 
n 

cd w 
CD CD 


OX) 

P 


o 

$H 

Ph 


S\8 

(D 44 
h_> in 
(D 


<N 


a 

D 

43 

O 

03 

P 

cd 

CD 

.a s 
a s 
a s 

b 03 

,o p 


o 

ol- 

(N 


73 ^ 

° £ 
13 

p w 

5 


CD 

a 

a 

o 

U 


in 

OX) 

g 

‘P 

03 

p 

cd 


C/5 "P 
OX) 

rj 

(V) 


3 W> - 

o _g 

<D *c« ’■ 

7 m 

• 5 <D 
OX) O 

a 2 
« a 

CD ^ 

P cd 

S .3 

s a 

£ CD 
in ^ 

CO o 

O 


OX) Mr," 

p r 1 

CD O 

h o 
c« py 
OX) r , 

.9 o° 

H O 
^ op 
CT 

<D ^ 

?-H O 


m £) 

p 2 

CD ^ 

a 73 
a c 

Ph cd 

a c« 

o CD 
° * 
2 'Sh 
.a in 

OX) 44 
p c/5 

p pq 


n- .g 


Ph 

a 

o 


-s .a 

in 

O 

5 -h 

Oh 

£ 

OX) 
p 

(D 


§ g 





OX) 

a ^ 

Ph O 

<D 

p 

CD 

’3 ^ 

& a 

a 

cO 

H—• 

in 

CD O 

CH 

40 

OX) ° 

Vh 

OX) 


CO 


o p 


3 2 


4P 
03 
P 
c 0 

<D C/5 

p p 

*5b .2 


n- n- 

00 T—I 
tN T—I 


NO o 
<N <N 

00 T—I 


p _ 
00 ^ 

cn in 
Jh N" 

< ^ 

in 


P4 


PD 


o 

o '3 co 

in P ,$h 

43 j§ .H 

.w)o a 


O ON 
ON CN 
OO t— i 


O 00 
in co 

ON t—I 


r- i> 

r- cn 

00 t—I 


o o> 

N" CO 
ON T—I 



P" 

00 

H 

CD 

. P 
o 



in 

CD 

P 

$ 13 

^ rP 


rP 

(N 

cO 

T—1 

N" 

M 

in 

ON 


lo 





< ^ H 


ON 

in 


00 



00 

N" 

m 

P<H 


C 

00 


> 

N" 

NO 


cO 

CD 

£ 




a 

(D 

H—• 

CD 

CD 

o 

p^ 


in co 
00 N" 
ON t-H 


O CO 

in in 

O T—I 




OX) 

p 

(D 


4P 

OX) 


<D 


cO 


O 'H 05 


OD 3 

•'P P 

“3 CD 
P CD 
CD 

^ oO 

M—l Ch 
O CO 

& 8 

"S ,c 0 


cO 

a 


o o 


cO 


CD 

a 

cO 

a ^ 

cO cO 


CD 

| # § 
8 o g 

§ ^ ’fl 

^ ^ s 

g co -P 

pp 


a c3 

^ c« 
OX) <D 

P *P 

a a 

'o Ph 

o 

CD ^ 
Vh Ph 


o r- 
in no 


CO 00 

cn r- 
CN t— l 


03 

03 

73 ^ 

03 

03 

OX) 

JD 

O 

<D CD 

^QD 

3 

p .a 

13 

13 

13 PD 

13 

13 

O OX) 

CD 

CD 

<D P 

CD 

<D 

cd 

P 

P 

P 03 

P 

P 

^P _|_ 

P 

P 

p w 

P 

P 

(7 

< 

< 

< 

< 

< 

<*D 

00 




p 




Eh 


u p 



P 

CD 

CD 

P 

p" 

cn 

^ 8 
O P 

3 

Ph 


(D 

O 

P 

cd 

CN 

. - cd 

(N 


jd 

13 


^ 13 

o 

< 

13 

X) 


NO rP 

CO 

P 


NO 












P 


< 




cn 


CO 




CN 


Ph 



o 

o 


o 

CN 



-f 

NO 

NO 

CN 



NO 

in 

1 

< 

SO 

i 

NO 

in 

O 

H 




ca 


413 


locations; high-strength airframe 
components 

Source: Adapted from ASM Handbook, Vol. 2, Properties and Selection: Nonferrous Alloys and Special-Purpose Materials, 1990. Reprinted by permission 
of ASM International, Materials Park, OH. 






414 * Chapter 11 / Applications and Processing of Metal Alloys 

for the melting temperatures, and, in addition, large elastic moduli and high 
strengths and hardnesses, at ambient as well as elevated temperatures. The appli¬ 
cations of these metals are varied. For example, tantalum and molybdenum are al¬ 
loyed with stainless steel to improve its corrosion resistance. Molybdenum alloys 
are utilized for extrusion dies and structural parts in space vehicles; incandescent 
light filaments, x-ray tubes, and welding electrodes employ tungsten alloys. Tanta¬ 
lum is immune to chemical attack by virtually all environments at temperatures 
below 150°C and is frequently used in applications requiring such a corrosion- 
resistant material. 

The Superalloys 

The superalloys have superlative combinations of properties. Most are used in 
aircraft turbine components, which must withstand exposure to severely oxidizing 
environments and high temperatures for reasonable time periods. Mechanical in¬ 
tegrity under these conditions is critical; in this regard, density is an important con¬ 
sideration because centrifugal stresses are diminished in rotating members when 
the density is reduced. These materials are classified according to the predominant 
metal(s) in the alloy, of which there are three groups—iron-nickel, nickel, and cobalt. 
Other alloying elements include the refractory metals (Nb, Mo, W, Ta), chromium, 
and titanium. Furthermore, these alloys are also categorized as wrought or cast. 
Compositions of several of them are presented in Table 11.10. 

In addition to turbine applications, superalloys are utilized in nuclear reactors 
and petrochemical equipment. 

The Noble Metals 

The noble or precious metals are a group of eight elements that have some phys¬ 
ical characteristics in common. They are expensive (precious) and are superior 

Table 11.10 Compositions for Several Superalloys 


Composition (wt%) 


Alloy Name 

Ni 

Fe 

Co 

Cr 

Mo 

W 

Ti 

Al 

C 

Other 

A-286 

26 

55.2 


15 

1.25 

Iron-Nickel 

(Wrought) 

2.0 

0.2 

0.04 

0.005 B, 0.3 V 

Incoloy 925 

44 

29 

— 

20.5 

2.8 

— 

2.1 

0.2 

0.01 

1.8 Cu 

Inconel-718 

52.5 

18.5 


19 

3.0 

Nickel 

(Wrought) 

0.9 

0.5 

0.08 

5.1 Nb, 0.15 max Cu 

Waspaloy 

57.0 

2.0 max 

13.5 

19.5 

4.3 

— 

3.0 

1.4 

0.07 

0.006 B, 0.09 Zr 

Rene 80 

60 


9.5 

14 

4 

Nickel 

(Cast) 

4 

5 

3 

0.17 

0.015 B, 0.03 Zr 

Mar-M-247 

59 

0.5 

10 

8.25 

0.7 

10 

1 

5.5 

0.15 

0.015 B, 3 Ta, 0.05 Zr, 

Haynes 25 

10 

1 

54 

20 


Cobalt 

(Wrought) 

15 



0.1 

1.5 Hf 

(L-605) 

X-40 

10 

1.5 

57.5 

22 


Cobalt 

(Cast) 

7.5 



0.50 

0.5 Mn, 0.5 Si 

Source: Reprinted with permission of ASM International.® All rights reserved, www.asminternational.org. 






11.3 Nonferrous Alloys *415 


or notable (noble) in properties—that is, characteristically soft, ductile, and oxi¬ 
dation resistant. The noble metals are silver, gold, platinum, palladium, rhodium, 
ruthenium, iridium, and osmium; the first three are most common and are used 
extensively in jewelry. Silver and gold may be strengthened by solid-solution 
alloying with copper; sterling silver is a silver-copper alloy containing approxi¬ 
mately 7.5 wt% Cu. Alloys of both silver and gold are employed as dental rest¬ 
oration materials; also, some integrated circuit electrical contacts are of gold. 
Platinum is used for chemical laboratory equipment, as a catalyst (especially in 
the manufacture of gasoline), and in thermocouples to measure elevated 
temperatures. 


Miscellaneous Nonferrous Alloys 

The preceding discussion covers the vast majority of nonferrous alloys; however, a 
number of others are found in a variety of engineering applications, and a brief ex¬ 
posure of these is worthwhile. 

Nickel and its alloys are highly resistant to corrosion in many environments, es¬ 
pecially those that are basic (alkaline). Nickel is often coated or plated on some 
metals that are susceptible to corrosion as a protective measure. Monel, a nickel- 
based alloy containing approximately 65 wt% Ni and 28 wt% Cu (the balance is 
iron), has very high strength and is extremely corrosion resistant; it is used in pumps, 
valves, and other components that are in contact with some acid and petroleum so¬ 
lutions. As already mentioned, nickel is one of the principal alloying elements in 
stainless steels and one of the major constituents in the superalloys. 

Lead, tin, and their alloys find some use as engineering materials. Both are me¬ 
chanically soft and weak, have low melting temperatures, are quite resistant to many 
corrosion environments, and have recrystallization temperatures below room 
temperature. Some common solders are lead-tin alloys, which have low melting 
temperatures. Applications for lead and its alloys include x-ray shields and storage 
batteries. The primary use of tin is as a very thin coating on the inside of plain car¬ 
bon steel cans (tin cans) that are used for food containers; this coating inhibits 
chemical reactions between the steel and the food products. 

Unalloyed zinc also is a relatively soft metal having a low melting temperature 
and a subambient recrystallization temperature. Chemically, it is reactive in a num¬ 
ber of common environments and, therefore, susceptible to corrosion. Galvanized 
steel is just plain carbon steel that has been coated with a thin zinc layer; the zinc 
preferentially corrodes and protects the steel (Section 17.9). Typical applications of 
galvanized steel are familiar (sheet metal, fences, screen, screws, etc.). Common ap¬ 
plications of zinc alloys include padlocks, plumbing fixtures, automotive parts (door 
handles and grilles), and office equipment. 

Although zirconium is relatively abundant in the earth’s crust, not until quite 
recent times were commercial refining techniques developed. Zirconium and its al¬ 
loys are ductile and have other mechanical characteristics that are comparable to 
those of titanium alloys and the austenitic stainless steels. However, the primary 
asset of these alloys is their resistance to corrosion in a host of corrosive media, in¬ 
cluding superheated water. Furthermore, zirconium is transparent to thermal neu¬ 
trons, so that its alloys have been used as cladding for uranium fuel in water-cooled 
nuclear reactors. In terms of cost, these alloys are also often the materials of choice 
for heat exchangers, reactor vessels, and piping systems for the chemical-processing 
and nuclear industries. They are also used in incendiary ordnance and in sealing de¬ 
vices for vacuum tubes. 


416 * Chapter 11 / Applications and Processing of Metal Alloys 


MATERIALS OF IMPORTANCE 

Metal Alloys Used for Euro Coins 


O n January 1, 2002, the euro became the sin¬ 
gle legal currency in twelve European coun¬ 
tries; since that date, several other nations have 
also joined the European monetary union and 
have adopted the euro as their official currency. 
Euro coins are minted in eight different denomi¬ 
nations: 1 and 2 euros, as well as 50, 20, 10, 5, 2, 
and 1 euro cent. Each coin has a common design 
on one face, whereas the reverse face design is one 
of several chosen by the monetary union countries. 
Several of these coins are shown in the photograph 
in Figure 11.6. 

In deciding which metal alloys to use for these 
coins, a number of issues were considered; most of 
them centered on material properties. 

• The ability to distinguish a coin of one denom¬ 
ination from that of another denomination is 
important. This may be accomplished by hav¬ 
ing coins of different sizes, different colors, and 
different shapes. With regard to color, alloys 
must be chosen that retain their distinctive 
colors, which means that they do not easily 
tarnish in the air and other commonly encoun¬ 
tered environments. 

• Security is an important issue—that is, produc¬ 
ing coins that are difficult to counterfeit. Most 
vending machines use electrical conductivity to 
identify coins, to prevent false coins from be¬ 
ing used. This means that each coin must have 
its own unique “electronic signature,” which 
depends on its alloy composition. 



Figure 11.6 Photograph showing 1-euro, 2-euro, 
20-euro-cent, and 50-euro-cent coins. (Photograph 
courtesy of Outokumpu Copper.) 


• The alloys chosen must be “coinable” or easy 
to mint—that is, sufficiently soft and ductile to 
allow design reliefs to be stamped into the 
coin surfaces. 

• Also, the alloys must be wear resistant (i.e., 
hard and strong) for long-term use, and so that 
the reliefs stamped into the coin surfaces are 
retained. Of course, strain hardening (Section 
7.10) occurs during the stamping operation, 
which enhances hardness. 

• Ehgh degrees of corrosion resistance in com¬ 
mon environments are required for the alloys 
selected, to ensure minimal material losses 
over the lifetimes of the coins. 

• It is highly desirable to use alloys of a base 
metal (or metals) that retains (retain) its 
(their) intrinsic value(s). 

• Alloy recyclability is another requirement for 
the alloy(s) used. 

• The alloy(s) from which the coins are made 
should also provide for human health—that is, 
have antibacterial characteristics so that un¬ 
desirable microorganisms will not grow on 
their surfaces. 

Copper was selected as the base metal for all 
euro coins, inasmuch as it and its alloys satisfy 
these criteria. Several different copper alloys and 
alloy combinations are used for the eight differ¬ 
ent coins. These are as follows: 

• 2-euro coin: This coin is termed bimetallic— it 
consists of an outer ring and an inner disk. For 
the outer ring, a 75Cu-25Ni alloy is used, which 
has a silver color. The inner disk is composed of 
a three-layer structure—high-purity nickel that 
is clad on both sides with a nickel brass alloy 
(75Cu-20Zn-5Ni); this alloy has a gold color. 

• 1-euro coin: This coin is also bimetallic, but the 
alloys used for its outer ring and inner disk 
are reversed from those for the 2-euro coin. 

• 50-, 20-, and 10-euro-cent pieces: These coins 
are made of a “Nordic Gold” alloy—89Cu- 
5Al-5Zn-lSn. 

• 5-, 2-, and 1-euro-cent pieces: Copper-plated 
steels are used for these coins. 








11.4 Forming Operations 


417 


Metal fabrication techniques 


Forming operations Casting Miscellaneous 


Forging Rolling Extrusion Drawing 

Figure 11.7 


Sand Die Investment Lost foam Continuous Powder Welding 

metallurgy 

Classification scheme of metal fabrication techniques discussed in this chapter. 


In Appendix B is tabulated a wide variety of properties (density, elastic mod¬ 
ulus, yield and tensile strengths, electrical resistivity, coefficient of thermal expan¬ 
sion, etc.) for a large number of metals and alloys. 

Fabrication of Metals 


Metal fabrication techniques are normally preceded by refining, alloying and often 
heat-treating processes that produce alloys with the desired characteristics. The clas¬ 
sifications of fabrication techniques include various metal-forming methods, cast¬ 
ing, powder metallurgy, welding, and machining; often two or more of them must 
be used before a piece is finished. The methods chosen depend on several factors; 
the most important are the properties of the metal, the size and shape of the fin¬ 
ished piece, and, of course, cost. The metal fabrication techniques we discuss are 
classified according to the scheme illustrated in Figure 11.7. 


11.4 FORMING OPERATIONS 

Forming operations are those in which the shape of a metal piece is changed by 
plastic deformation; for example, forging, rolling, extrusion, and drawing are com¬ 
mon forming techniques. Of course, the deformation must be induced by an exter¬ 
nal force or stress, the magnitude of which must exceed the yield strength of the 
material. Most metallic materials are especially amenable to these procedures, 
being at least moderately ductile and capable of some permanent deformation 
without cracking or fracturing. 

When deformation is achieved at a temperature above that at which recrystal- 
hot working lization occurs, the process is termed hot working (Section 7.12); otherwise, it is cold 

working. With most of the forming techniques, both hot- and cold-working proce¬ 
dures are possible. For hot-working operations, large deformations are possible, 
which may be successively repeated because the metal remains soft and ductile. 
Also, deformation energy requirements are less than for cold working. However, 
most metals experience some surface oxidation, which results in material loss and 
cold working a poor final surface finish. Cold working produces an increase in strength with the 

attendant decrease in ductility, because the metal strain hardens; advantages over 
hot working include a higher-quality surface finish, better mechanical properties 
and a greater variety of them, and closer dimensional control of the finished piece. 


























418 * Chapter 11 / Applications and Processing of Metal Alloys 


Figure 11.8 Metal 
deformation 
during ( a ) forging, 
(b) rolling, (c) 
extrusion, and ( d ) 
drawing. 


Force 



(a) 


Force 


(b) 




3 


(d) 


Tensile 

force 


forging 


rolling 


extrusion 


On occasion, the total deformation is accomplished in a series of steps in which the 
piece is successively cold worked a small amount and then process annealed 
(Section 11.7); however, this is an expensive and inconvenient procedure. 

The forming operations to be discussed are illustrated schematically in 
Figure 11.8. 

Forging 

Forging is mechanically working or deforming a single piece of a normally hot metal; 
this may be accomplished by the application of successive blows or by continuous 
squeezing. Forgings are classified as either closed or open die. For closed die, a force 
is brought to bear on two or more die halves having the finished shape such that 
the metal is deformed in the cavity between them (Figure 11.8a). For open die, two 
dies having simple geometric shapes (e.g., parallel flat, semicircular) are employed, 
normally on large workpieces. Forged articles have outstanding grain structures and 
the best combination of mechanical properties. Wrenches, automotive crankshafts, 
and piston connecting rods are typical articles formed using this technique. 

Rolling 

Rolling, the most widely used deformation process, consists of passing a piece of 
metal between two rolls; a reduction in thickness results from compressive stresses 
exerted by the rolls. Cold rolling may be used in the production of sheet, strip, and 
foil with a high-quality surface finish. Circular shapes as well as I-beams and rail¬ 
road rails are fabricated using grooved rolls. 

Extrusion 

For extrusion, a bar of metal is forced through a die orifice by a compressive force 
that is applied to a ram; the extruded piece that emerges has the desired shape 
and a reduced cross-sectional area. Extrusion products include rods and tubing 















































11.5 Casting • 419 


that have rather complicated cross-sectional geometries; seamless tubing may also 
be extruded. 

Drawing 

drawing Drawing is the pulling of a metal piece through a die having a tapered bore by 

means of a tensile force that is applied on the exit side. A reduction in cross sec¬ 
tion results, with a corresponding increase in length. The total drawing operation 
may consist of a number of dies in a series sequence. Rod, wire, and tubing prod¬ 
ucts are commonly fabricated in this way. 


11.5 CASTING 

Casting is a fabrication process whereby a totally molten metal is poured into a 
mold cavity having the desired shape; upon solidification, the metal assumes the 
shape of the mold but experiences some shrinkage. Casting techniques are employed 
when (1) the finished shape is so large or complicated that any other method would 
be impractical, (2) a particular alloy is so low in ductility that forming by either hot 
or cold working would be difficult, and (3) in comparison to other fabrication 
processes, casting is the most economical. Furthermore, the final step in the refin¬ 
ing of even ductile metals may involve a casting process. A number of different cast¬ 
ing techniques are commonly employed, including sand, die, investment, lost foam, 
and continuous casting. Only a cursory treatment of each of these is offered. 

Sand Casting 

With sand casting, probably the most common method, ordinary sand is used as the 
mold material. A two-piece mold is formed by packing sand around a pattern that 
has the shape of the intended casting. Furthermore, a gating system is usually in¬ 
corporated into the mold to expedite the flow of molten metal into the cavity and 
to minimize internal casting defects. Sand-cast parts include automotive cylinder 
blocks, fire hydrants, and large pipe fittings. 

Die Casting 

In die casting, the liquid metal is forced into a mold under pressure and at a rela¬ 
tively high velocity and allowed to solidify with the pressure maintained. A two- 
piece permanent steel mold or die is employed; when clamped together, the two 
pieces form the desired shape. When the metal has solidified completely, the die 
pieces are opened and the cast piece is ejected. Rapid casting rates are possible, 
making this an inexpensive method; furthermore, a single set of dies may be used 
for thousands of castings. However, this technique lends itself only to relatively small 
pieces and to alloys of zinc, aluminum, and magnesium, which have low melting 
temperatures. 

Investment Casting 

For investment (sometimes called lost-wax) casting, the pattern is made from a wax 
or plastic that has a low melting temperature. Around the pattern is poured a fluid 
slurry, which sets up to form a solid mold or investment; plaster of paris is usually 
used. The mold is then heated, such that the pattern melts and is burned out, leav¬ 
ing behind a mold cavity having the desired shape. This technique is employed when 
high dimensional accuracy, reproduction of fine detail, and an excellent finish are 
required—for example, in jewelry and dental crowns and inlays. Also, blades for gas 
turbines and jet engine impellers are investment cast. 


420 * Chapter 11 / Applications and Processing of Metal Alloys 


Lost Foam Casting 

A variation of investment casting is lost foam (or expendable pattern ) casting. Here 
the expendable pattern is a foam that can be formed by compressing polystyrene 
beads into the desired shape and then bonding them together by heating. Alterna¬ 
tively, pattern shapes can be cut from sheets and assembled with glue. Sand is then 
packed around the pattern to form the mold. As the molten metal is poured into 
the mold, it replaces the pattern, which vaporizes. The compacted sand remains in 
place, and, upon solidification, the metal assumes the shape of the mold. 

With lost foam casting, complex geometries and tight tolerances are possible. 
Furthermore, in comparison to sand casting, lost foam is a simpler, quicker, and less 
expensive process, and there are fewer environmental wastes. Metal alloys that most 
commonly use this technique are cast irons and aluminum alloys; furthermore, 
applications include automobile engine blocks, cylinder heads, crankshafts, marine 
engine blocks, and electric motor frames. 

Continuous Casting 

At the conclusion of extraction processes, many molten metals are solidified by cast¬ 
ing into large ingot molds. The ingots are normally subjected to a primary hot-rolling 
operation, the product of which is a flat sheet or slab; these are more convenient 
shapes as starting points for subsequent secondary metal-forming operations (i.e., 
forging, extrusion, drawing). These casting and rolling steps may be combined by a 
continuous casting (sometimes also termed strand casting) process. Using this tech¬ 
nique, the refined and molten metal is cast directly into a continuous strand that 
may have either a rectangular or circular cross section; solidification occurs in a 
water-cooled die having the desired cross-sectional geometry. The chemical com¬ 
position and mechanical properties are more uniform throughout the cross sections 
for continuous castings than for ingot-cast products. Furthermore, continuous cast¬ 
ing is highly automated and more efficient. 


11.6 MISCELLANEOUS TECHNIQUES 

Powder Metallurgy 

Yet another fabrication technique involves the compaction of powdered metal, fol¬ 
lowed by a heat treatment to produce a more dense piece. The process is appro- 
powder metallurgy priately called powder metallurgy, frequently designated as P/M. Powder metallurgy 
makes it possible to produce a virtually nonporous piece having properties almost 
equivalent to the fully dense parent material. Diffusional processes during the heat 
treatment are central to the development of these properties. This method is espe¬ 
cially suitable for metals having low ductilities, because only small plastic defor¬ 
mation of the powder particles need occur. Metals with high melting temperatures 
are difficult to melt and cast, and fabrication is expedited using P/M. Furthermore, 
parts that require very close dimensional tolerances (e.g., bushings and gears) may 
be economically produced using this technique. 



Check 11.6 


(a) Cite two advantages of powder metallurgy over casting, (b) Cite two 
disadvantages. 

[The answer may be found at www.wiley.com/college/callister (Student Companion Site).] 





11.6 Miscellaneous Techniques * 421 


welding 


Welding 

In a sense, welding may be considered to be a fabrication technique. In welding, 
two or more metal parts are joined to form a single piece when one-part fabrica¬ 
tion is expensive or inconvenient. Both similar and dissimilar metals may be welded. 
The joining bond is metallurgical (involving some diffusion) rather than just me¬ 
chanical, as with riveting and bolting. A variety of welding methods exist, including 
arc and gas welding, as well as brazing and soldering. 

During arc and gas welding, the workpieces to be joined and the filler material 
(i.e., welding rod) are heated to a sufficiently high temperature to cause both to 
melt; upon solidification, the filler material forms a fusion joint between the work- 
pieces. Thus, there is a region adjacent to the weld that may have experienced mi- 
crostructural and property alterations; this region is termed the heat-affected zone 
(sometimes abbreviated HAZ). Possible alterations include the following: 

1. If the workpiece material was previously cold worked, this heat-affected zone 
may have experienced recrystallization and grain growth, and thus a dimin- 
ishment of strength, hardness, and toughness. The HAZ for this situation is 
represented schematically in Figure 11.9. 

2. Upon cooling, residual stresses may form in this region that weaken the joint. 

3. For steels, the material in this zone may have been heated to temperatures 
sufficiently high so as to form austenite. Upon cooling to room temperature, 
the microstructural products that form depend on cooling rate and alloy 
composition. For plain carbon steels, normally pearlite and a proeutectoid 
phase will be present. However, for alloy steels, one microstructural product 
may be martensite, which is ordinarily undesirable because it is so brittle. 

4. Some stainless steels may be “sensitized” during welding, which renders them 
susceptible to intergranular corrosion, as explained in Section 17.7. 

A relatively modern joining technique is that of laser beam welding, wherein a 
highly focused and intense laser beam is used as the heat source. The laser beam 
melts the parent metal, and, upon solidification, a fusion joint is produced; often a 
filler material need not be used. Some of the advantages of this technique are as 
follows: (1) it is a noncontact process, which eliminates mechanical distortion of the 
workpieces; (2) it can be rapid and highly automated; (3) energy input to the work- 
piece is low, and therefore the heat-affected zone size is minimal; (4) welds may be 
small in size and very precise; (5) a large variety of metals and alloys may be joined 
using this technique; and (6) porosity-free welds with strengths equal to or in 


Figure 11.9 Schematic cross- 
sectional representation 
showing the zones in the 
vicinity of a typical fusion weld. 
[From Iron Castings Handbook, 
C. F. Walton and T. J. Opar 
(Editors), 1981.] 


Portion from Portion from 

filler metal base metal 

















422 


Chapter 11 / Applications and Processing of Metal Alloys 


excess of the base metal are possible. Laser beam welding is used extensively in the 
automotive and electronic industries, where high quality and rapid welding rates 
are required. 


y 


Concept 


Check 11.7 


What are the principal differences between welding, brazing, and soldering? You 
may need to consult another reference. 


[The answer may be found at www.wiley.com/college/callister (Student Companion Site).] 


Thermal Processing of Metals 

Earlier chapters have discussed a number of phenomena that occur in metals and 
alloys at elevated temperatures—for example, recrystallization and the decomposi¬ 
tion of austenite. These are effective in altering the mechanical characteristics when 
appropriate heat treatments or thermal processes are employed. In fact, the use of 
heat treatments on commercial alloys is an exceedingly common practice. There¬ 
fore, we consider next the details of some of these processes, including annealing 
procedures, the heat treating of steels, and precipitation hardening. 

11.7 ANNEALING PROCESSES 

annealing The term annealing refers to a heat treatment in which a material is exposed to an 

elevated temperature for an extended time period and then slowly cooled. Ordi¬ 
narily, annealing is carried out to (1) relieve stresses; (2) increase softness, ductility, 
and toughness; and/or (3) produce a specific microstructure. A variety of annealing 
heat treatments are possible; they are characterized by the changes that are induced, 
which many times are microstructural and are responsible for the alteration of the 
mechanical properties. 

Any annealing process consists of three stages: (1) heating to the desired tem¬ 
perature, (2) holding or “soaking” at that temperature, and (3) cooling, usually to 
room temperature. Time is an important parameter in these procedures. During 
heating and cooling, temperature gradients exist between the outside and interior 
portions of the piece; their magnitudes depend on the size and geometry of the 
piece. If the rate of temperature change is too great, temperature gradients and in¬ 
ternal stresses may be induced that may lead to warping or even cracking. Also, the 
actual annealing time must be long enough to allow for any necessary transforma¬ 
tion reactions. Annealing temperature is also an important consideration; anneal¬ 
ing may be accelerated by increasing the temperature, because diffusional processes 
are normally involved. 

Process Annealing 

process annealing Process annealing is a heat treatment that is used to negate the effects of cold 
work—that is, to soften and increase the ductility of a previously strain-hardened 
metal. It is commonly utilized during fabrication procedures that require extensive 
plastic deformation, to allow a continuation of deformation without fracture or ex¬ 
cessive energy consumption. Recovery and recrystallization processes are allowed 
to occur. Ordinarily a fine-grained microstructure is desired, and therefore, the heat 
treatment is terminated before appreciable grain growth has occurred. Surface 








11.7 Annealing Processes * 423 


stress relief 


lower critical 
temperature 

upper critical 
temperature 


oxidation or scaling may be prevented or minimized by annealing at a relatively 
low temperature (but above the recrystallization temperature) or in a nonoxidiz¬ 
ing atmosphere. 

Stress Relief 

Internal residual stresses may develop in metal pieces in response to the following: 
(1) plastic deformation processes such as machining and grinding; (2) nonuniform 
cooling of a piece that was processed or fabricated at an elevated temperature, such 
as a weld or a casting; and (3) a phase transformation that is induced upon cooling 
wherein parent and product phases have different densities. Distortion and warpage 
may result if these residual stresses are not removed. They may be eliminated by a 
stress relief annealing heat treatment in which the piece is heated to the recom¬ 
mended temperature, held there long enough to attain a uniform temperature, and 
finally cooled to room temperature in air. The annealing temperature is ordinarily 
a relatively low one such that effects resulting from cold working and other heat 
treatments are not affected. 

Annealing of Ferrous Alloys 

Several different annealing procedures are employed to enhance the properties of
