Repository: axyco2004-cyber/axyco2004-cyber-chemistry-chatbot-rgb

# 🧪 Chemistry Chatbot

An interactive Java-based chatbot application that helps students learn chemistry by answering questions about various chemistry topics.

## 📖 About

Chemistry Chatbot is an educational tool that provides instant answers to chemistry questions. It uses a comprehensive knowledge base covering key chemistry concepts and employs intelligent keyword matching to understand and respond to student queries.

### Sample Interaction

```
💬 You: What is an atom?
🤖 Bot: An atom is the smallest unit of matter that retains the properties 
of an element. It consists of a nucleus containing protons and neutrons, 
surrounded by electrons in energy levels or shells.

💬 You: topics

File: materials-science-textbook.txt (part 28 of 63)
MATERIALS SCIENCE AND ENGINEERING 
steel alloys. However, before they are discussed, some comment relative to the la¬ 
beling of phase boundaries is necessary. Figure 11.10 shows the portion of the 
iron-iron carbide phase diagram in the vicinity of the eutectoid. The horizontal line 
at the eutectoid temperature, conventionally labeled is termed the lower criti¬ 
cal temperature, below which, under equilibrium conditions, all austenite will have 
transformed into ferrite and cementite phases. The phase boundaries denoted as A 3 
and A cm represent the upper critical temperature lines for hypoeutectoid and hy- 
pereutectoid steels, respectively. For temperatures and compositions above these 
boundaries, only the austenite phase will prevail. As explained in Section 9.20, other 
alloying elements will shift the eutectoid and the positions of these phase bound¬ 
ary lines. 

Normalizing 

Steels that have been plastically deformed by, for example, a rolling operation, 
consist of grains of pearlite (and most likely a proeutectoid phase), which are 


Figure 11.10 The 

iron-iron carbide 
phase diagram in the 
vicinity of the 
eutectoid, indicating 
heat-treating 
temperature ranges 
for plain carbon 
steels. (Adapted 
from G. Krauss, 
Steels: Heat 
Treatment and 
Processing 
Principles, ASM 
International, 1990, 
page 108.) 



Composition (wt% C) 























424 * Chapter 11 / Applications and Processing of Metal Alloys 


normalizing 


austenitizing 


full annealing 


spheroidizing 


irregularly shaped and relatively large, but vary substantially in size. An annealing 
heat treatment called normalizing is used to refine the grains (i.e., to decrease the 
average grain size) and produce a more uniform and desirable size distribution; 
fine-grained pearlitic steels are tougher than coarse-grained ones. Normalizing is 
accomplished by heating at least 55°C (100°F) above the upper critical tempera¬ 
ture—that is, above A 3 for compositions less than the eutectoid (0.76 wt% C), and 
above A cm for compositions greater than the eutectoid as represented in Figure 
11.10. After sufficient time has been allowed for the alloy to completely transform 
to austenite—a procedure termed austenitizing— the treatment is terminated by 
cooling in air. A normalizing cooling curve is superimposed on the continuous cool¬ 
ing transformation diagram (Figure 10.26). 

Full Anneal 

A heat treatment known as full annealing is often utilized in low- and medium-carbon 
steels that will be machined or will experience extensive plastic deformation dur¬ 
ing a forming operation. In general, the alloy is treated by heating to a tempera¬ 
ture of about 50°C above the A 3 line (to form austenite) for compositions less than 
the eutectoid, or, for compositions in excess of the eutectoid, 50°C above the A 1 line 
(to form austenite and Fe 3 C phases), as noted in Figure 11.10. The alloy is then fur¬ 
nace cooled; that is, the heat-treating furnace is turned off and both furnace and 
steel cool to room temperature at the same rate, which takes several hours. The mi- 
crostructural product of this anneal is coarse pearlite (in addition to any proeutec- 
toid phase) that is relatively soft and ductile. The full-anneal cooling procedure (also 
shown in Figure 10.26) is time consuming; however, a microstructure having small 
grains and a uniform grain structure results. 

Spheroidizing 

Medium- and high-carbon steels having a microstructure containing even coarse 
pearlite may still be too hard to conveniently machine or plastically deform. These 
steels, and in fact any steel, may be heat-treated or annealed to develop the spher- 
oidite structure as described in Section 10.5. Spheroidized steels have a maximum 
softness and ductility and are easily machined or deformed. The spheroidizing heat 
treatment, during which there is a coalescence of the Fe 3 C to form the spheroid 
particles, can take place by several methods, as follows: 

• Heating the alloy at a temperature just below the eutectoid [line A x in 

Figure 11.10, or at about 700°C (1300°F)] in the a + Fe 3 C region of the phase 
diagram. If the precursor microstructure contains pearlite, spheroidizing times 
will ordinarily range between 15 and 25 h. 

• Heating to a temperature just above the eutectoid temperature, and then either 
cooling very slowly in the furnace, or holding at a temperature just below the 
eutectoid temperature. 

• Heating and cooling alternately within about ±50°C of the A 1 line of Figure 11.10. 

To some degree, the rate at which spheroidite forms depends on prior mi¬ 
crostructure. For example, it is slowest for pearlite, and the finer the pearlite, the 
more rapid the rate. Also, prior cold work increases the spheroidizing reaction rate. 

Still other annealing treatments are possible. For example, glasses are annealed, 
as outlined in Section 13.9, to remove residual internal stresses that render the 
material excessively weak. In addition, microstructural alterations and the attendant 


11.8 Heat Treatment of Steels * 425 


modification of mechanical properties of cast irons, as discussed in Section 11.2, 
result from what are in a sense annealing treatments. 

11.8 HEAT TREATMENT OF STEELS 

Conventional heat treatment procedures for producing martensitic steels ordinar¬ 
ily involve continuous and rapid cooling of an austenitized specimen in some type 
of quenching medium, such as water, oil, or air. The optimum properties of a steel 
that has been quenched and then tempered can be realized only if, during the 
quenching heat treatment, the specimen has been converted to a high content of 
martensite; the formation of any pearlite and/or bainite will result in other than the 
best combination of mechanical characteristics. During the quenching treatment, it 
is impossible to cool the specimen at a uniform rate throughout—the surface will 
always cool more rapidly than interior regions. Therefore, the austenite will trans¬ 
form over a range of temperatures, yielding a possible variation of microstructure 
and properties with position within a specimen. 

The successful heat treating of steels to produce a predominantly martensitic 
microstructure throughout the cross section depends mainly on three factors: (1) 
the composition of the alloy, (2) the type and character of the quenching medium, 
and (3) the size and shape of the specimen. The influence of each of these factors 
is now addressed. 

Hardenability 

The influence of alloy composition on the ability of a steel alloy to transform to 
martensite for a particular quenching treatment is related to a parameter called 

hardenability hardenability. For every different steel alloy there is a specific relationship between 

the mechanical properties and the cooling rate. Hardenability is a term that is used 
to describe the ability of an alloy to be hardened by the formation of martensite as 
a result of a given heat treatment. Hardenability is not “hardness,” which is the re¬ 
sistance to indentation; rather, hardenability is a qualitative measure of the rate at 
which hardness drops off with distance into the interior of a specimen as a result 
of diminished martensite content. A steel alloy that has a high hardenability is one 
that hardens, or forms martensite, not only at the surface but to a large degree 
throughout the entire interior. 

The Jominy End-Quench Test 

One standard procedure that is widely utilized to determine hardenability is the 

Jominy end-quench Jominy end-quench test. 1 With this procedure, except for alloy composition, all fac- 
test tors that may influence the depth to which a piece hardens (i.e., specimen size and 

shape, and quenching treatment) are maintained constant. A cylindrical specimen 
25.4 mm (1.0 in.) in diameter and 100 mm (4 in.) long is austenitized at a prescribed 
temperature for a prescribed time. After removal from the furnace, it is quickly 
mounted in a fixture as diagrammed in Figure 11.11 a. The lower end is quenched 
by a jet of water of specified flow rate and temperature. Thus, the cooling rate is a 
maximum at the quenched end and diminishes with position from this point along 
the length of the specimen. After the piece has cooled to room temperature, shallow 
flats 0.4 mm (0.015 in.) deep are ground along the specimen length and Rockwell 
hardness measurements are made for the first 50 mm (2 in.) along each flat 
(Figure 11.116); for the first 12.8 mm (| in.), hardness readings are taken at 1.6-mm 


1 ASTM Standard A 255, “Standard Test Methods for Determining Hardenability of Steel.” 



426 * Chapter 11 


/ Applications and Processing of Metal Alloys 


Figure 11.11 

Schematic diagram 
of Jominy end- 
quench specimen (a) 
mounted during 
quenching and ( b ) 
after hardness 
testing from the 
quenched end along 
a ground flat. 
(Adapted from A. G. 
Guy, Essentials of 
Materials Science. 
Copyright 1978 by 
McGraw-Hill Book 
Company, New 
York.) 



4 " 



Flat ground along bar 


Rockwell C hardness tests 


(b) 


(^-in.) intervals, and for the remaining 38.4 mm (l| in.), every 3.2 mm (| in.). A 
hardenability curve is produced when hardness is plotted as a function of position 
from the quenched end. 

Hardenability Curves 

A typical hardenability curve is represented in Figure 11.12. The quenched end is 
cooled most rapidly and exhibits the maximum hardness; 100% martensite is the 
product at this position for most steels. Cooling rate decreases with distance from 
the quenched end, and the hardness also decreases, as indicated in the figure. With 
diminishing cooling rate, more time is allowed for carbon diffusion and the forma¬ 
tion of a greater proportion of the softer pearlite, which may be mixed with marten¬ 
site and bainite. Thus, a steel that is highly hardenable will retain large hardness 
values for relatively long distances; a steel with low hardenability will not. Also, 
each steel ahoy has its own unique hardenability curve. 

Sometimes, it is convenient to relate hardness to a cooling rate rather than to 
the location from the quenched end of a standard Jominy specimen. Cooling rate 
[taken at 700°C (1300°F)] is ordinarily shown on the upper horizontal axis of a 
hardenability diagram; this scale is included with the hardenability plots presented 



Figure 11.12 Typical hardenability 
plot of Rockwell C hardness as a 
function of distance from the 
quenched end. 


Distance from quenched end 






















11.8 Heat Treatment of Steels 


427 


Figure 11.13 

Correlation of 
hardenability and 
continuous cooling 
information for an 
iron-carbon alloy of 
eutectoid 
composition. 
[Adapted from H. 
Boyer (Editor ), Atlas 
of Isothermal 
Transformation and 
Cooling 
Transformation 
Diagrams, American 
Society for Metals, 
1977, p. 376.] 



here. This correlation between position and cooling rate is the same for plain 
carbon steels and many alloy steels because the rate of heat transfer is nearly 
independent of composition. On occasion, cooling rate or position from the 
quenched end is specified in terms of Jominy distance, one Jominy distance unit 
being 1.6 mm in.). 

A correlation may be drawn between position along the Jominy specimen and 
continuous cooling transformations. For example, Figure 11.13 is a continuous cool¬ 
ing transformation diagram for a eutectoid iron-carbon alloy onto which are su¬ 
perimposed the cooling curves at four different Jominy positions and correspon¬ 
ding microstructures that result for each. The hardenability curve for this alloy is 
also included. 

The hardenability curves for five different steel alloys all having 0.40 wt% C, 
yet differing amounts of other alloying elements, are shown in Figure 11.14. One 
specimen is a plain carbon steel (1040); the other four (4140,4340, 5140, and 8640) 
are alloy steels. The compositions of the four alloy steels are included with the fig¬ 
ure. The significance of the alloy designation numbers (e.g., 1040) is explained in 
Section 11.2. Several details are worth noting from this figure. First, all five alloys 
have identical hardnesses at the quenched end (57 HRC); this hardness is a func¬ 
tion of carbon content only, which is the same for all these alloys. 














428 


Chapter 11 / Applications and Processing of Metal Alloys 


Cooling rate at 700°C (1300°F) 

490 305125 56 33 16.3 10 7 5.1 3.5 °F/s 



Figure 11.14 Hardenability curves for five different steel alloys, each containing 0.4 wt% 
C. Approximate alloy compositions (wt%) are as follows: 4340—1.85 Ni, 0.80 Cr, and 0.25 
Mo; 4140-1.0 Cr and 0.20 Mo; 8640-0.55 Ni, 0.50 Cr, and 0.20 Mo; 5140-0.85 Cr; and 
1040 is an unalloyed steel. (Adapted from figure furnished courtesy Republic Steel 
Corporation.) 


Probably the most significant feature of these curves is shape, which relates to 
hardenability. The hardenability of the plain carbon 1040 steel is low because the 
hardness drops off precipitously (to about 30 HRC) after a relatively short Jominy 
distance (6.4 mm, \ in.). By way of contrast, the decreases in hardness for the other 
four ahoy steels are distinctly more gradual. For example, at a Jominy distance of 50 
mm (2 in.), the hardnesses of the 4340 and 8640 alloys are approximately 50 and 32 
HRC, respectively; thus, of these two alloys, the 4340 is more hardenable. A water- 
quenched specimen of the 1040 plain carbon steel would harden only to a shallow 
depth below the surface, whereas for the other four ahoy steels the high quenched 
hardness would persist to a much greater depth. 

The hardness profiles in Figure 11.14 are indicative of the influence of cooling 
rate on the microstructure. At the quenched end, where the quenching rate is ap¬ 
proximately 600°C/s (1100°F/s), 100% martensite is present for ah five alloys. For 
cooling rates less than about 70°C/s (125°F/s) or Jominy distances greater than about 
6.4 mm in.), the microstructure of the 1040 steel is predominantly pearlitic, with 
some proeutectoid ferrite. However, the microstructures of the four ahoy steels con¬ 
sist primarily of a mixture of martensite and bainite; bainite content increases with 
decreasing cooling rate. 

This disparity in hardenability behavior for the five alloys in Figure 11.14 is 
explained by the presence of nickel, chromium, and molybdenum in the alloy steels. 
These alloying elements delay the austenite-to-pearlite and/or bainite reactions, as 
explained previously; this permits more martensite to form for a particular cool¬ 
ing rate, yielding a greater hardness. The right-hand axis of Figure 11.14 shows the 
















11.8 Heat Treatment of Steels * 429 


Cooling rate at 700°C (1300°F) 



Figure 11.15 Hardenability curves for four 8600 series alloys of indicated carbon content. 
(Adapted from figure furnished courtesy Republic Steel Corporation.) 


approximate percentage of martensite that is present at various hardnesses for 
these alloys. 

The hardenability curves also depend on carbon content. This effect is demon¬ 
strated in Figure 11.15 for a series of ahoy steels in which only the concentration 
of carbon is varied. The hardness at any Jominy position increases with the con¬ 
centration of carbon. 

Also, during the industrial production of steel, there is always a slight, un¬ 
avoidable variation in composition and average grain size from one batch to an¬ 
other. This variation results in some scatter in measured hardenability data, which 
frequently are plotted as a band representing the maximum and minimum val¬ 
ues that would be expected for the particular alloy. Such a hardenability band is 
plotted in Figure 11.16 for an 8640 steel. An H following the designation speci¬ 
fication for an alloy (e.g., 8640H) indicates that the composition and character¬ 
istics of the alloy are such that its hardenability curve will he within a specified 
band. 


Influence of Quenching Medium, Specimen 
Size, and Geometry 

The preceding treatment of hardenability discussed the influence of both alloy com¬ 
position and cooling or quenching rate on the hardness. The cooling rate of a spec¬ 
imen depends on the rate of heat energy extraction, which is a function of the 
characteristics of the quenching medium in contact with the specimen surface, as 
well as the specimen size and geometry. 









430 * Chapter 11 / Applications and Processing of Metal Alloys 

Cooling rate at 700°C (1300°F) 

490 305125 56 33 16.3 10 7 5.1 3.5 °F/s 



Figure 11.16 The hardenability band for an 8640 steel indicating maximum and minimum 
limits. (Adapted from figure furnished courtesy Republic Steel Corporation.) 


Severity of quench is a term often used to indicate the rate of cooling; the more 
rapid the quench, the more severe the quench. Of the three most common quench¬ 
ing media—water, oil, and air—water produces the most severe quench, followed by 
oil, which is more effective than air. 2 The degree of agitation of each medium also 
influences the rate of heat removal. Increasing the velocity of the quenching medium 
across the specimen surface enhances the quenching effectiveness. Oil quenches are 
suitable for the heat treating of many alloy steels. In fact, for higher-carbon steels, 
a water quench is too severe because cracking and warping may be produced. Air 
cooling of austenitized plain carbon steels ordinarily produces an almost totally 
pearlitic structure. 

During the quenching of a steel specimen, heat energy must be transported to 
the surface before it can be dissipated into the quenching medium. As a conse¬ 
quence, the cooling rate within and throughout the interior of a steel structure 
varies with position and depends on the geometry and size. Figures 11.17a and 
11.176 show the quenching rate at 700°C (1300°F) as a function of diameter for 
cylindrical bars at four radial positions (surface, three-quarters radius, midradius, 
and center). Quenching is in mildly agitated water (Figure 11.17a) and oil (Figure 
11.176); cooling rate is also expressed as equivalent Jominy distance, because these 


2 Aqueous polymer quenchants {solutions composed of water and a polymer [normally 
poly(alkylene glycol) or PAG]} have recently been developed that provide quenching 
rates between those of water and oil. The quenching rate can be tailored to specific 
requirements by changing polymer concentration and quench bath temperature. 







11.8 Heat Treatment of Steels * 431 


Cooling rate at 700°C (1300°F) 


305 

125 

56 

33 

16.3 

10 

7 °F/s 

170 

70 

31 

18 

9 

5.6 

3.9 °C/s 



113 1 ■ 

0 J Y 4 1 1 4 m - 

Equivalent distance from quenched end 


Cooling rate at 700°C (1300°F) 

305 125 56 33 16.3 10 7 °F/s 

170 70 31 18 9 5.6 3.9°C/s 



1 1 3 1 ■ 

0 T t T 1 l4 m - 
Equivalent distance from quenched end 


(a) (b) 

Figure 11.17 Cooling rate as a function of diameter at surface, three-quarter radius (|R), 
midradius (|/?), and center positions for cylindrical bars quenched in mildly agitated 
(a) water and (b) oil. Equivalent Jominy positions are included along the bottom axes. 
[Adapted from Metals Handbook: Properties and Selection: Irons and Steels,\ ol. 1, 9th 
edition, B. Bardes (Editor), American Society for Metals, 1978, p. 492.] 


data are often used in conjunction with hardenability curves. Diagrams similar to 
those in Figure 11.17 have also been generated for geometries other than cylin¬ 
drical (e.g., flat plates). 

One utility of such diagrams is in the prediction of the hardness traverse along 
the cross section of a specimen. For example, Figure 11.18a compares the radial 
hardness distributions for cylindrical plain carbon (1040) and alloy (4140) steel 
specimens; both have a diameter of 50 mm (2 in.) and are water quenched. The 
difference in hardenability is evident from these two profiles. Specimen diameter 
also influences the hardness distribution, as demonstrated in Figure 11.18Z?, which 
plots the hardness profiles for oil-quenched 4140 cylinders 50 and 75 mm (2 and 
3 in.) in diameter. Example Problem 11.1 illustrates how these hardness profiles 
are determined. 

As far as specimen shape is concerned, because the heat energy is dissi¬ 
pated to the quenching medium at the specimen surface, the rate of cooling for 
a particular quenching treatment depends on the ratio of surface area to the 
mass of the specimen. The larger this ratio, the more rapid will be the cooling 
rate and, consequently, the deeper the hardening effect. Irregular shapes with 
edges and corners have larger surface-to-mass ratios than regular and rounded 
shapes (e.g., spheres and cylinders) and are thus more amenable to hardening 
by quenching. 









432 


Chapter 11 / Applications and Processing of Metal Alloys 



(a) 



Figure 11.18 Radial 
hardness profiles for 

(a) 50-mm- (2-in.-) 
diameter cylindrical 1040 
and 4140 steel specimens 
quenched in mildly 
agitated water, and 

( b ) 50- and 75-mm- (2- 
and 3-in.-) diameter 
cylindrical specimens of 
4140 steel quenched in 
mildly agitated oil. 


(b) 


A multitude of steels are responsive to a martensitic heat treatment, and one 
of the most important criteria in the selection process is hardenability. Harden- 
ability curves, when utilized in conjunction with plots such as those in Figure 
11.17 for various quenching media, may be used to ascertain the suitability of a 
specific steel alloy for a particular application. Or, conversely, the appropriate¬ 
ness of a quenching procedure for an alloy may be determined. For parts that 
are to be involved in relatively high stress applications, a minimum of 80% 
martensite must be produced throughout the interior as a consequence of the 
quenching procedure. Only a 50% minimum is required for moderately stressed 
parts. 

^ Concept Check 11.8 

Name the three factors that influence the degree to which martensite is formed 
throughout the cross section of a steel specimen. For each, tell how the extent of 
martensite formation may be increased. 

[The answer may be found at www.wiley.com/college/callister (Student Companion Site).] 


EXAMPLE PROBLEM 11.1 


Determination of Hardness Profile for Heat-Treated 
1040 Steel 

Determine the radial hardness profile for a 50-mm- (2-in.-) diameter cylin¬ 
drical specimen of 1040 steel that has been quenched in moderately agitated 
water. 































11.8 Heat Treatment of Steels * 433 


Solution 

First, evaluate the cooling rate (in terms of the Jominy end-quench distance) 
at center, surface, mid-, and three-quarter radial positions of the cylindri¬ 
cal specimen. This is accomplished using the cooling rate-versus-bar di¬ 
ameter plot for the appropriate quenching medium, in this case, Figure 
11.17a. Then, convert the cooling rate at each of these radial positions into 
a hardness value from a hardenability plot for the particular alloy. Finally, 
determine the hardness profile by plotting the hardness as a function of 
radial position. 

This procedure is demonstrated in Figure 11.19, for the center position. 
Note that for a water-quenched cylinder of 50 mm (2 in.) diameter, the cool¬ 
ing rate at the center is equivalent to that approximately 9.5 mm (§ in.) from 
the Jominy specimen quenched end (Figure 11.19a). This corresponds to a 
hardness of about 28 HRC, as noted from the hardenability plot for the 1040 
steel alloy (Figure 11.196). Finally, this data point is plotted on the hardness 
profile in Figure 11.19c. 



Figure 11.19 Use of hardenability data 
in the generation of hardness profiles. 
(a) The cooling rate at the center of a 
water-quenched 50-mm- (2-in.-) 
diameter specimen is determined. ( b ) 
The cooling rate is converted into an 
HRC hardness for a 1040 steel, (c) The 
Rockwell hardness is plotted on the 
radial hardness profile. 

























434 * Chapter 11 / Applications and Processing of Metal Alloys 


Surface, midradius, and three-quarter radius hardnesses would be deter¬ 
mined in a similar manner. The complete profile has been included, and the 
data that were used are shown in the following table. 


Radial Position 

Equivalent Distance 
from Quenched End 
[mm (in.)] 

Hardness (HRC) 

Center 

9-5 (1) 

28 

Midradius 

8 (f 6 ) 

30 

Three-quarters radius 

4-8 (i|) 

39 

Surface 

1-6 (&) 

54 


& 


DESIGN EXAMPLE 11.1 


Steel Alloy and Heat Treatment Selection 

It is necessary to select a steel alloy for a gearbox output shaft. The design calls 
for a 1-in.-diameter cylindrical shaft having a surface hardness of at least 38 HRC 
and a minimum ductility of 12%EL. Specify an alloy and treatment that meet 
these criteria. 


Solution 

First of all, cost is also most likely an important design consideration. This would 
probably eliminate relatively expensive steels, such as stainless and those that 
are precipitation hardenable. Therefore, let us begin by examining plain carbon 
steels and low-alloy steels and what treatments are available to alter their me¬ 
chanical characteristics. 

It is unlikely that merely cold working one of these steels would produce the 
desired combination of hardness and ductility. For example, from Figure 6.19, a 
hardness of 38 HRC corresponds to a tensile strength of 1200 MPa (175,000 psi). 
The tensile strength as a function of percent cold work for a 1040 steel is repre¬ 
sented in Figure 7.195. Here it may be noted that at 50%CW, a tensile strength 
of only about 900 MPa (130,000 psi) is achieved; furthermore, the corresponding 
ductility is approximately 10%EL (Figure 7.19c). Hence, both of these proper¬ 
ties fall short of those specified in the design; furthermore, cold working other 
plain-carbon or low-alloy steels would probably not achieve the required mini¬ 
mum values. 

Another possibility is to perform a series of heat treatments in which the 
steel is austenitized, quenched (to form martensite), and finally tempered. Let 
us now examine the mechanical properties of various plain carbon steels and 
low-alloy steels that have been heat-treated in this manner. To begin, the surface 
hardness of the quenched material (which ultimately affects the tempered hard¬ 
ness) will depend on both alloy content and shaft diameter, as discussed in the 
previous two sections. For example, the degree to which surface hardness 
decreases with diameter is represented in Table 11.11 for a 1060 steel that was oil 
quenched. Furthermore, the tempered surface hardness will also depend on tem¬ 
pering temperature and time. 









11.8 Heat Treatment of Steels 


435 


Table 11.11 

Surface Hardnesses for Oil- 
Quenched Cylinders of 

1060 Steel Having Various 
Diameters 

Diameter (in.) 

Surface Hardness (HRC) 

0.5 

59 

1 

34 

2 

30.5 

4 

29 


As-quenched and tempered hardness and ductility data were collected 
for one plain carbon steel (AISI/SAE 1040) and several common and read¬ 
ily available low-alloy steels, data for which are presented in Table 11.12. The 
quenching medium (either oil or water) is indicated, and tempering temper¬ 
atures were 540°C (1000°F), 595°C (1100°F), and 650°C (1200°F). As may be 
noted, the only alloy-heat treatment combinations that meet the stipulated 
criteria are 4150/oil-540°C temper, 4340/oil-540°C temper, and 6150/oil-540°C 
temper; data for these alloys/heat treatments are boldfaced in the table. The 
costs of these three materials are probably comparable; however, a cost analy¬ 
sis should be conducted. Furthermore, the 6150 alloy has the highest ductil¬ 
ity (by a narrow margin), which would give it a slight edge in the selection 
process. 


Table 11.12 Rockwell C Hardness (Surface) and Percent Elongation Values for 1 -in.-Diameter 
Cylinders of Six Steel Alloys, in the As-Quenched Condition and for Various 
Tempering Heat Treatments 

Tempered at Tempered at Tempered at 


Alloy Designation/ 
Quenching Medium 

As-Quenched 

540°C (1000°F) 

595°C (1100°F) 

650°C (1200°F) 

Hardness 

(HRC) 

Hardness 

(HRC) 

Ductility 

(%EL) 

Hardness 

(HRC) 

Ductility 

(%EL) 

Hardness 

(HRC) 

Ductility 

(%EL) 

1040/oil 

23 

(12.5) a 

26.5 

m a 

28.2 

( 5.5 y 

30.0 

1040/water 

50 

(17.5) a 

23.2 

(15)“ 

26.0 

(12.5) a 

27.7 

4130/water 

51 

31 

18.5 

26.5 

21.2 

— 


4140/oil 

55 

33 

16.5 

30 

18.8 

27.5 

21.0 

4150/oil 

62 

38 

14.0 

35.5 

15.7 

30 

18.7 

4340/oil 

57 

38 

14.2 

35.5 

16.5 

29 

20.0 

6150/oil 

60 

38 

14.5 

33 

16.0 

31 

18.7 


a These hardness values are only approximate because they are less than 20 HRC. 



As the previous section notes, for cylindrical steel alloy specimens that have 
been quenched, surface hardness depends not only upon alloy composition and 
quenching medium, but also upon specimen diameter. Likewise, the mechanical 
characteristics of steel specimens that have been quenched and subsequently tem¬ 
pered will also be a function of specimen diameter. This phenomenon is illus¬ 
trated in Figure 11.20, which plots for an oil-quenched 4140 steel, tensile strength, 
yield strength, and ductility (%EL) versus tempering temperature for four 
diameters—12.5 mm (0.5 in.), 25 mm (1 in.), 50 mm (2 in.), and 100 mm (4 in.). 













436 * Chapter 11 / Applications and Processing of Metal Alloys 


Figure 11.20 For 

cylindrical specimens 
of an oil-quenched 
4140 steel, (a) tensile 
strength, ( b ) yield 
strength, and 
(c) ductility (percent 
elongation) versus 
tempering 
temperature for 
diameters of 12.5 
mm (0.5 in.), 25 mm 
(1 in.), 50 mm (2 in.), 
and 100 mm (4 in.). 


500 550 600 650 




(b) 



500 550 600 650 


Tempering temperature (°C) 

(c) 


11.9 PRECIPITATION HARDENING 

The strength and hardness of some metal alloys may be enhanced by the for¬ 
mation of extremely small uniformly dispersed particles of a second phase within 
the original phase matrix; this must be accomplished by phase transformations 













11.9 Precipitation Hardening * 437 



B 


Figure 11.21 Hypothetical 
phase diagram for a 
precipitation-hardenable alloy 
of composition C 0 . 


Composition (wt% B) 


precipitation 

hardening 


solution heat 
treatment 


that are induced by appropriate heat treatments. The process is called precipitation 
hardening because the small particles of the new phase are termed precipitates. Age 
hardening is also used to designate this procedure because the strength develops 
with time, or as the alloy ages. Examples of alloys that are hardened by precipita¬ 
tion treatments include aluminum-copper, copper-beryllium, copper-tin, and 
magnesium-aluminum; some ferrous alloys are also precipitation hardenable. 

Precipitation hardening and the treating of steel to form tempered marten¬ 
site are totally different phenomena, even though the heat treatment procedures 
are similar; therefore, the processes should not be confused. The principal differ¬ 
ence lies in the mechanisms by which hardening and strengthening are achieved. 
These should become apparent as precipitation hardening is explained. 

Heat Treatments 

Inasmuch as precipitation hardening results from the development of particles of 
a new phase, an explanation of the heat treatment procedure is facilitated by use 
of a phase diagram. Even though, in practice, many precipitation-hardenable alloys 
contain two or more alloying elements, the discussion is simplified by reference to 
a binary system. The phase diagram must be of the form shown for the hypotheti¬ 
cal A-B system in Figure 11.21. 

Two requisite features must be displayed by the phase diagrams of alloy sys¬ 
tems for precipitation hardening: an appreciable maximum solubility of one com¬ 
ponent in the other, on the order of several percent; and a solubility limit that rapidly 
decreases in concentration of the major component with temperature reduction. 
Both of these conditions are satisfied by this hypothetical phase diagram (Fig¬ 
ure 11.21). The maximum solubility corresponds to the composition at point M. In 
addition, the solubility limit boundary between the a and a + /3 phase fields 
diminishes from this maximum concentration to a very low B content in A at point 
N. Furthermore, the composition of a precipitation-hardenable alloy must be less 
than the maximum solubility. These conditions are necessary but not sufficient for 
precipitation hardening to occur in an alloy system. An additional requirement is 
discussed below. 

Solution Heat Treating 

Precipitation hardening is accomplished by two different heat treatments. The first 
is a solution heat treatment in which all solute atoms are dissolved to form a single¬ 
phase solid solution. Consider an alloy of composition C 0 in Figure 11.21. The 


precipitation 

hardening 


solution heat 
treatment 










438 * Chapter 11 


precipitation heat 
treatment 


overaging 


/ Applications and Processing of Metal Alloys 

treatment consists of heating the alloy to a temperature within the a phase field- 
say, T 0 — and waiting until all of the (3 phase that may have been present is com¬ 
pletely dissolved. At this point, the alloy consists only of an a phase of composition 
C 0 . This procedure is followed by rapid cooling or quenching to temperature 7\, 
which for many alloys is room temperature, to the extent that any diffusion and the 
accompanying formation of any of the (3 phase are prevented. Thus, a nonequilib¬ 
rium situation exists in which only the a-phase solid solution supersaturated with 
B atoms is present at 7\; in this state the alloy is relatively soft and weak. Further¬ 
more, for most alloys diffusion rates at T x are extremely slow, such that the single 
a phase is retained at this temperature for relatively long periods. 

Precipitation Heat Treating 

For the second or precipitation heat treatment, the supersaturated a solid solution 
is ordinarily heated to an intermediate temperature T 2 (Figure 11.21) within the a 
+ /3 two-phase region, at which temperature diffusion rates become appreciable. 
The /3 precipitate phase begins to form as finely dispersed particles of composi¬ 
tion Cp, which process is sometimes termed aging. After the appropriate aging time 
at T 2 , the alloy is cooled to room temperature; normally, this cooling rate is not an 
important consideration. Both solution and precipitation heat treatments are rep¬ 
resented on the temperature-versus-time plot, Figure 11.22. The character of these 
13 particles, and subsequently the strength and hardness of the alloy, depend on 
both the precipitation temperature T 2 and the aging time at this temperature. For 
some alloys, aging occurs spontaneously at room temperature over extended time 
periods. 

The dependence of the growth of the precipitate (3 particles on time and 
temperature under isothermal heat treatment conditions may be represented by 
C-shaped curves similar to those in Figure 10.18 for the eutectoid transforma¬ 
tion in steels. However, it is more useful and convenient to present the data as 
tensile strength, yield strength, or hardness at room temperature as a function 
of the logarithm of aging time, at constant temperature T 2 . The behavior for a 
typical precipitation-hardenable alloy is represented schematically in Fig¬ 
ure 11.23. With increasing time, the strength or hardness increases, reaches a 
maximum, and finally diminishes. This reduction in strength and hardness that 
occurs after long time periods is known as overaging. The influence of temper¬ 
ature is incorporated by the superposition, on a single plot, of curves at a vari¬ 
ety of temperatures. 



Figure 11.22 Schematic 
temperature-versus-time plot 
showing both solution and 
precipitation heat treatments 
for precipitation hardening. 


Time 









11.9 Precipitation Hardening * 439 



Figure 11.23 Schematic 
diagram showing strength 
and hardness as a 
function of the logarithm 
of aging time at constant 
temperature during the 
precipitation heat 
treatment. 


Mechanism of Hardening 

Precipitation hardening is commonly employed with high-strength aluminum alloys. 
Although a large number of these alloys have different proportions and combina¬ 
tions of alloying elements, the mechanism of hardening has perhaps been studied 
most extensively for the aluminum-copper alloys. Figure 11.24 presents the 
aluminum-rich portion of the aluminum-copper phase diagram. The a phase is a sub¬ 
stitutional solid solution of copper in aluminum, whereas the intermetallic com¬ 
pound CuA 1 2 is designated the 6 phase. For an aluminum-copper alloy of, say, 
composition 96 wt% Al-4 wt% Cu, in the development of this equilibrium 6 phase 
during the precipitation heat treatment, several transition phases are first formed 
in a specific sequence. The mechanical properties are influenced by the character 
of the particles of these transition phases. During the initial hardening stage (at 
short times, Figure 11.23), copper atoms cluster together in very small and thin discs 
that are only one or two atoms thick and approximately 25 atoms in diameter; these 
form at countless positions within the a phase. The clusters, sometimes called zones, 
are so small that they are really not regarded as distinct precipitate particles. How¬ 
ever, with time and the subsequent diffusion of copper atoms, zones become parti¬ 
cles as they increase in size. These precipitate particles then pass through two 


Figure 11.24 The 

aluminum-rich side of 
the aluminum-copper 
phase diagram. 
(Adapted from J. L. 
Murray, International 
Metals Review, 30, 5, 
1985. Reprinted by 
permission of ASM 
International.) 


Composition (at% Cu) 



(Al) 


Composition (wt% Cu) 








440 * Chapter 11 / Applications and Processing of Metal Alloys 



Figure 11.25 Schematic depiction of several stages in the formation of the equilibrium 
precipitate (6) phase, (a) A supersaturated a solid solution. ( b ) A transition, 0", precipitate 
phase, (c) The equilibrium 0 phase, within the ^-matrix phase. 


transition phases (denoted as 0" and O'), before the formation of the equilibrium 0 
phase (Figure 11.25c). Transition phase particles for a precipitation-hardened 7150 
aluminum alloy are shown in the electron micrograph of Figure 11.26. 

The strengthening and hardening effects shown in Figure 11.23 result from the 
innumerable particles of these transition and metastable phases. As noted in the 
figure, maximum strength coincides with the formation of the 0" phase, which may 

Figure 11.26 A transmission electron 
micrograph showing the microstructure 
of a 7150-T651 aluminum alloy (6.2 Zn, 

2.3 Cu, 2.3 Mg, 0.12 Zr, the balance Al) 
that has been precipitation hardened. 

The light matrix phase in the 
micrograph is an aluminum solid 
solution. The majority of the small 
plate-shaped dark precipitate particles 
are a transition V' phase, the remainder 
being the equilibrium V (MgZn 2 ) 
phase. Note that grain boundaries are 
“decorated” by some of these particles. 

90,000X. (Courtesy of G. H. Narayanan 
and A. G. Miller, Boeing Commercial 
Airplane Company.) 



100 nm 


be preserved upon cooling the alloy to room temperature. Overaging results from 
continued particle growth and the development of 0' and 0 phases. 

The strengthening process is accelerated as the temperature is increased. This 
is demonstrated in Figure 11.27a, a plot of tensile strength versus the logarithm of 
time for a 2014 aluminum alloy at several different precipitation temperatures. Ide¬ 
ally, temperature and time for the precipitation heat treatment should be designed 
to produce a hardness or strength in the vicinity of the maximum. Associated with 
an increase in strength is a reduction in ductility, which is demonstrated in Figure 
11.277? for the same 2014 aluminum alloy at the several temperatures. 

Not all alloys that satisfy the aforementioned conditions relative to composi¬
