Repository: axyco2004-cyber/axyco2004-cyber-chemistry-chatbot-rgb

# 🧪 Chemistry Chatbot

An interactive Java-based chatbot application that helps students learn chemistry by answering questions about various chemistry topics.

## 📖 About

Chemistry Chatbot is an educational tool that provides instant answers to chemistry questions. It uses a comprehensive knowledge base covering key chemistry concepts and employs intelligent keyword matching to understand and respond to student queries.

### Sample Interaction

```
💬 You: What is an atom?
🤖 Bot: An atom is the smallest unit of matter that retains the properties 
of an element. It consists of a nucleus containing protons and neutrons, 
surrounded by electrons in energy levels or shells.

💬 You: topics

File: materials-science-textbook.txt (part 29 of 63)
MATERIALS SCIENCE AND ENGINEERING 
tion and phase diagram configuration are amenable to precipitation hardening. In 













































11.9 Precipitation Hardening 


441 


Figure 11.27 The 

precipitation 
hardening 
characteristics of a 
2014 aluminum alloy 
(0.9 wt% Si, 4.4 wt% 
Cu, 0.8 wt% Mn, 0.5 
wt% Mg) at four 
different aging 
temperatures: 
( a ) tensile strength, 
and ( b ) ductility 
(%EL). [Adapted 
from Metals 
Handbook: 
Properties and 
Selection: Nonferrous 
Alloys and Pure 
Metals , Vol. 2, 9th 
edition, H. Baker 
(Managing Editor), 
American Society for 
Metals, 1979, p. 41.] 




(b) 


addition, lattice strains must be established at the precipitate-matrix interface. For 
aluminum-copper alloys, there is a distortion of the crystal lattice structure around 
and within the vicinity of particles of these transition phases (Figure 11.25 b). Dur¬ 
ing plastic deformation, dislocation motions are effectively impeded as a result of 
these distortions, and, consequently, the alloy becomes harder and stronger. As the 
6 phase forms, the resultant overaging (softening and weakening) is explained by a 
reduction in the resistance to slip that is offered by these precipitate particles. 

Alloys that experience appreciable precipitation hardening at room tempera¬ 
ture and after relatively short time periods must be quenched to and stored under 
refrigerated conditions. Several aluminum alloys that are used for rivets exhibit this 
behavior. They are driven while still soft, then allowed to age harden at the normal 
natural aging, ambient temperature. This is termed natural aging; artificial aging is carried out at 

artificial aging elevated temperatures. 


Miscellaneous Considerations 

The combined effects of strain hardening and precipitation hardening may be em¬ 
ployed in high-strength alloys. The order of these hardening procedures is impor¬ 
tant in the production of alloys having the optimum combination of mechanical 















442 * Chapter 11 / Applications and Processing of Metal Alloys 

properties. Normally, the alloy is solution heat-treated and then quenched. This is 
followed by cold working and finally by the precipitation-hardening heat treatment. 
In the final treatment, little strength loss is sustained as a result of recrystallization. 
If the alloy is precipitation hardened before cold working, more energy must be ex¬ 
pended in its deformation; in addition, cracking may also result because of the re¬ 
duction in ductility that accompanies the precipitation hardening. 

Most precipitation-hardened alloys are limited in their maximum service tem¬ 
peratures. Exposure to temperatures at which aging occurs may lead to a loss of 
strength due to overaging. 


SUMMARY 


Ferrous Alloys 

• Ferrous alloys (steels and cast irons) are those in which iron is the prime con¬ 
stituent. Most steels contain less than 1.0 wt% C, and, in addition, other alloying 
elements, which render them susceptible to heat treatment (and an enhancement 
of mechanical properties) and/or more corrosion resistant. 

• Ferrous alloys are used extensively as engineering materials because: 

Iron-bearing compounds are abundant. 

Economical extraction, refining, and fabrication techniques are available. 

They may be tailored to have a wide variety of mechanical and physical prop¬ 
erties. 

• Limitations of ferrous alloys include the following: 

Relatively high densities 

Comparatively low electrical conductivities 

Susceptibility to corrosion in common environments 

• The most common types of steels are plain low-carbon, high-strength low-alloy, 
medium-carbon, tool, and stainless. 

• Plain carbon steels contain (in addition to carbon) a little manganese and only 
residual concentrations of other impurities. 

• Stainless steels are classified according to the main microstructural constituent. 
The three classes are ferritic, austenitic, and martensitic. 

• Cast irons contain higher carbon contents than steels—normally between 3.0 and 
4.5 wt% C—as well as other alloying elements, notably silicon. For these materi¬ 
als, most of the carbon exists in graphite form rather than combined with iron as 
cementite. 

• Gray, ductile (or nodular), malleable, and compacted graphite irons are the four 
most widely used cast irons; the latter three are reasonably ductile. 

Nonferrous Alloys 

• All other alloys fall within the nonferrous category, which is further subdivided 
according to base metal or some distinctive characteristic that is shared by a group 
of alloys. 

• Nonferrous alloys may be further subclassified as either wrought or cast. Alloys 
that are amenable to forming by deformation are classified as wrought. Cast alloys 
are relatively brittle, and therefore fabrication by casting is most expedient. 

• Seven classifications of nonferrous alloys were discussed—copper, aluminum, 
magnesium, titanium, the refractory metals, the superalloys, and the noble met¬ 
als, as well as miscellaneous (nickel, lead, tin, zinc, and zirconium). 



Summary * 443 


Forming Operations 

• Forming operations are those in which a metal piece is shaped by plastic 
deformation. 

• When deformation is carried out above the recrystallization temperature, it is 
termed hot working; otherwise, it is cold working. 

• Forging, rolling, extrusion, and drawing are four of the more common forming 
techniques (Figure 11.8). 

Casting 

• Depending on the properties and shape of the finished piece, casting may be the 
most desirable and economical fabrication process. 

• The most common casting techniques are sand, die, investment, lost foam, and 
continuous. 

Miscellaneous Techniques 

• Powder metallurgy involves compacting powder metal particles into a desired 
shape, which is then densified by heat treatment. P/M is used primarily for met¬ 
als that have low ductilities and/or high melting temperatures. 

• Welding is used to join together two or more workpieces; a fusion bond forms 
by melting portions of the workpieces and, in some instances, a filler material. 

Annealing Processes 

• Exposure of a material to an elevated temperature for an extended time period fol¬ 
lowed by cooling to room temperature at a relatively slow rate is termed annealing. 

• During process annealing, a cold-worked piece is rendered softer yet more duc¬ 
tile as a consequence of recrystallization. 

• Internal residual stresses that have been introduced are eliminated during a stress- 
relief anneal. 

• For ferrous alloys, normalizing is used to refine and improve the grain structure. 

Heat Treatment of Steels 

• For high-strength steels, the best combination of mechanical characteristics may 
be realized if a predominantly martensitic microstructure is developed over the 
entire cross section; this is converted to tempered martensite during a tempering 
heat treatment. 

• Hardenability is a parameter used to ascertain the influence of composition on 
the susceptibility to the formation of a predominantly martensitic structure for 
some specific heat treatment. Martensite content is determined using hardness 
measurements. 

• Determination of hardenability is accomplished by the standard Jominy end- 
quench test (Figure 11.11), from which hardenability curves are generated. 

• A hardenability curve plots hardness versus distance from the quenched end of 
a Jominy specimen. Hardness decreases with distance from the quenched end 
(Figure 11.12) because the quenching rate decreases with this distance, as does 
also the martensite content. Each steel alloy has its own distinctive hardenabil¬ 
ity curve. 

• The quenching medium will also influence the extent to which martensite forms. 
Of the common quenching media, water is the most efficient, followed by aque¬ 
ous polymers, oil, and air, in that order. Increasing degree of medium agitation 
will also enhance the quenching efficiency. 


444 


Chapter 11 / Applications and Processing of Metal Alloys 


• Relationships between cooling rate and specimen size and geometry for a spe¬ 
cific quenching medium frequently are expressed on empirical charts (Figures 
11.17a and 11.176). These plots may be used in conjunction with hardenability 
data to predict cross-sectional hardness profiles (Example Problem 11.1). 

Precipitation Hardening 

• Some alloys are amenable to precipitation hardening—that is, to strengthening 
by the formation of very small particles of a second, or precipitate, phase. 

• Control of particle size, and subsequently strength, is accomplished by two heat 
treatments: 

In the first, or solution heat treatment, all solute atoms are dissolved to form 
a single-phase solid solution; quenching to a relatively low temperature 
preserves this state. 

During the second or precipitation treatment (at constant temperature), pre¬ 
cipitate particles form and grow; strength, hardness, and ductility are de¬ 
pendent on heat treating time (and particle size). 

• Strength and hardness increase with time to a maximum and then decrease dur¬ 
ing overaging (Figure 11.23). This process is accelerated with rising temperature 
(Figure 11.27a). 

• The strengthening phenomenon is explained in terms of an increased resistance 
to dislocation motion by lattice strains, which are established in the vicinity of 
these microscopically small precipitate particles. 

Processing/Structure/Properties/Performance Summary 

At this time, we have completed our processing/structure/properties/performance 
commentary for steels. By way of summary, Figure 11.28 shows relationships of these 
processing, structure, and property elements for this group of alloys. It was com¬ 
piled from summaries provided in previous chapters, and, in addition, includes top¬ 
ics discussed in this chapter. 

For the most part, the individual components found in the interrelationships of 
Figure 11.28 are conceptual in nature—that is, they represent the scientific (as 
opposed to engineering) aspects of materials. We have also generated a processing/ 
structure/properties/performance relational diagram (for steel alloys) taken from 
the materials engineering perspective; it is shown in Figure 11.29. 


Important Terms and Concepts 


alloy steel 

annealing 

artificial aging 

austenitizing 

brass 

bronze 

cast iron 

cold working 

compacted graphite iron 

drawing 

ductile (nodular) iron 

extrusion 

ferrous alloy 

forging 

full annealing 


(HSLA) steel 
hot working 
Jominy end-quench test 
lower critical temperature 
malleable cast iron 
natural aging 
nonferrous alloy 
normalizing 
overaging 
plain carbon steel 
powder metallurgy (P/M) 
precipitation hardening 


gray cast iron 
hardenability 
high-strength, low-alloy 


precipitation heat treatment 
process annealing 
rolling 

solution heat treatment 

specific strength 

spheroidizing 

stainless steel 

stress relief 

temper designation 

upper critical temperature 

welding 

white cast iron 

wrought alloy 


Summary 


445 


PROCESSING 


Phase 

equilibria 


Recrystallization N 


Eutectoid 
reaction 

Metastable vs. 

>- equilibrium 
states 

Concept of 
diffusion 



Concept of phase 
transformation 

Iron-iron carbide 
phase diagram 

Temperature 
- dependence 
of diffusion 



Annealing of 
ferrous alloys 


Isothermal 

transformation 

diagrams 


^Iron-iron carbide^ 
phase diagram 


Continuous cooling 
transformation 
diagrams 


Spheroidizing 
Normalizing 
f Full annealing 


Heat treatment 
of steels 

i 

Martensite 
(formation of) 


. .. Temperature 
Concept of , r , 

diffusion ~" ,l 7 J e :' denCe 

of diffusion 


Tempering 
- (tempered 
x martensite) 


STRUCTURE 


Iron-iron carbide 
phase diagram 


Crystal structure 
for Fe (BCC) 


Development of 
microstructure in ^ 
iron-iron carbide 
alloys 


Crystal structure/ 
for martensite 


Pearlite, coarse 
and fine (plus 
a proeutectoid 
phase) 

Bainite 

Spheroidite 

Martensite 

Tempered 

martensite 


PROPERTIES 


Concept of 
dislocation defects 


Characteristics 
of dislocations 


Definitions of 
mechanical 
properties 

Strengthening 
mechanisms 
in metals 


Mechanical properties 
of iron-iron carbide 
alloys 


Concept of 
solid solution 


Solid solution 
strengthening" 

Slip systems 



Pearlite 

(coarse and fine) 

Bainite 

Spheroidite 

Martensite 

Tempered 

martensite 


Figure 11.28 Schematic diagram that summarizes the elements of processing, structure, 
and properties for steel alloys—from a materials science perspective. 





C\J 




8 - 



djo 

£= 


CP 

cr 


CD 

td 

a 

cd 

a 

o 


o 


CD 

o 

C 

cd 


CD 

Oh 

$3 

cd 


CD 

a 

o 


o 

3 


W) 

a 


(D 

O 

o 


c 

CD 

a 

<D 


(D 

43 


cd 

a 

a 


cd 

43 


•rt <D 
C 3 > 

a ts 

CD CD 

43 Oh 

o 5T 

<*> s 

Oh 
bD 

a 

□ *c 

^ <d 

QJ <D 

s .a 

.1 gp 

ta S 


n 


446 




















Questions and Problems * 447 


REFERENCES 


ASM Handbook, Vol. 1, Properties and Selection: 
Irons, Steels, and High-Performance Alloys, 
ASM International, Materials Park, OH, 
1990. 

ASM Handbook, Vol. 2, Properties and Selection: 
Nonferrous Alloys and Special-Purpose Mate¬ 
rials , ASM International, Materials Park, OH, 
1990. 

ASM Handbook, Vol. 4, Heat Treating , ASM 
International, Materials Park, OH, 1991. 

ASM Handbook, Vol. 6, Welding, Brazing and Sol¬ 
dering, ASM International, Materials Park, 
OH, 1993. 

ASM Handbook, Vol. 14A, Metalworking: Bulk 
Forming , ASM International, Materials Park, 
OH, 2005. 

ASM Handbook, Vol. 14B, Metalworking: Sheet 
Forming, ASM International, Materials Park, 
OH, 2006. 

ASM Handbook, Vol. 15, Casting, ASM Interna¬ 
tional, Materials Park, OH, 2008. 

Davis, J. R. (Editor), Cast Irons, ASM International, 
Materials Park, OH, 1996. 

Dieter, G. E., Mechanical Metallurgy, 3rd edition, 
McGraw-Hill, New York, 1986. Chapters 15-21 
provide an excellent discussion of various 
metal-forming techniques. 


Frick, J. (Editor), Woldman’s Engineering Alloys, 
9th edition, ASM International, Materials 
Park, OH, 2000. 

Heat Treater’s Guide: Standard Practices and Pro¬ 
cedures for Irons and Steels, 2nd edition, 
ASM International, Materials Park, OH, 
1995. 

Henkel, D. P., and A. W. Pense, Structures and Prop¬ 
erties of Engineering Materials, 5th edition, 
McGraw-Hill, New York, 2001. 

Kalpakjian, S., and S. R. Schmid, Manufacturing 
Processes for Engineering Materials, 5th 
edition, Prentice Hall, Upper Saddle River, NJ, 
2008. 

Krauss, G., Steels: Processing, Structure, and Per¬ 
formance, ASM International, Materials Park, 
OH, 2005. 

Metals and Alloys in the Unified Numbering Sys¬ 
tem, 11th edition, Society of Automotive Engi¬ 
neers and American Society for Testing and 
Materials, Warrendale, PA, 2008. 

Worldwide Guide to Equivalent Irons and Steels, 
5th edition, ASM International, Materials 
Park, OH, 2006. 

Worldwide Guide to Equivalent Nonferrous Metals 
and Alloys, 4th edition, ASM International, 
Materials Park, OH, 2001. 


QUESTIONS AND PROBLEMS 


Ferrous Alloys 

11.1 (a) List the four classifications of steels, 
(b) For each, briefly describe the properties 
and typical applications. 

11.2 (a) Cite three reasons why ferrous alloys are 
used so extensively, (b) Cite three characteris¬ 
tics of ferrous alloys that limit their utilization. 

11.3 What is the function of alloying elements in 
tool steels? 

11.4 Compute the volume percent of graphite ^Gr 
in a 3.5 wt% C cast iron, assuming that all the 
carbon exists as the graphite phase. Assume 
densities of 7.9 and 2.3 g/cm 3 for ferrite and 
graphite, respectively. 

11.5 On the basis of microstructure, briefly explain 
why gray iron is brittle and weak in tension. 


11.6 Compare gray and malleable cast irons with 
respect to (a) composition and heat treat¬ 
ment, (b) microstructure, and (c) mechanical 
characteristics. 

11.7 Compare white and nodular cast irons with 
respect to (a) composition and heat treat¬ 
ment, (b) microstructure, and (c) mechanical 
characteristics. 

11.8 Is it possible to produce malleable cast iron 
in pieces having large cross-sectional dimen¬ 
sions? Why or why not? 

Nonferrous Alloys 

11.9 What is the principal difference between 
wrought and cast alloys? 

11.10 Why must rivets of a 2017 aluminum alloy 
be refrigerated before they are used? 




448 * Chapter 11 / Applications and Processing of Metal Alloys 


11.11 What is the chief difference between heat- 
treatable and non-heat-treatable alloys? 

11.12 Give the distinctive features, limitations, and 
applications of the following alloy groups: 
titanium alloys, refractory metals, superal¬ 
loys, and noble metals. 

Forming Operations 

11.13 Cite advantages and disadvantages of hot 
working and cold working. 

11.14 (a) Cite advantages of forming metals by ex¬ 
trusion as opposed to rolling, (b) Cite some 
disadvantages. 

Casting 

11.15 List four situations in which casting is the 
preferred fabrication technique. 

11.16 Compare sand, die, investment, lost foam, 
and continuous casting techniques. 

Miscellaneous Techniques 

11.17 If it is assumed that, for steel alloys, the av¬ 
erage cooling rate of the heat-affected zone 
in the vicinity of a weld is 10°C/s, compare 
the microstructures and associated proper¬ 
ties that will result for 1080 (eutectoid) and 
4340 alloys in their HAZs. 

11.18 Describe one problem that might exist 
with a steel weld that was cooled very 
rapidly. 

Annealing Processes 

11.19 In your own words describe the following 
heat treatment procedures for steels and, 
for each, the intended final microstructure: 
full annealing, normalizing, quenching, and 
tempering. 

11.20 Cite three sources of internal residual 
stresses in metal components. What are two 
possible adverse consequences of these 
stresses? 

11.21 Give the approximate minimum tempera¬ 
ture at which it is possible to austenitize 
each of the following iron-carbon alloys 
during a normalizing heat treatment: (a) 
0.20 wt% C, (b) 0.76 wt% C, and (c) 0.95 
wt% C. 


11.22 Give the approximate temperature at which 
it is desirable to heat each of the following 
iron-carbon alloys during a full anneal heat 
treatment: (a) 0.25 wt% C, (b) 0.45 wt% C, 
(c) 0.85 wt% C, and (d) 1.10 wt% C. 

11.23 What is the purpose of a spheroidizing heat 
treatment? On what classes of alloys is it 
normally used? 

Heat Treatment of Steels 

11.24 Briefly explain the difference between hard¬ 
ness and hardenability. 

11.25 What influence does the presence of alloy¬ 
ing elements (other than carbon) have on 
the shape of a hardenability curve? Briefly 
explain this effect. 

11.26 How would you expect a decrease in the 
austenite grain size to affect the hardenabil¬ 
ity of a steel alloy? Why? 

11.27 Name two thermal properties of a liquid 
medium that will influence its quenching 
effectiveness. 

11.28 Construct radial hardness profiles for the 
following: 

(a) A 50-mm- (2-in.-) diameter cylindrical 
specimen of an 8640 steel alloy that has been 
quenched in moderately agitated oil 

(b) A 75-mm- (3-in.-) diameter cylindrical 
specimen of a 5140 steel alloy that has been 
quenched in moderately agitated oil 

(c) A 65-mm- (2^-in.-) diameter cylindrical 
specimen of an 8620 steel alloy that has 
been quenched in moderately agitated 
water 

(d) A 70-mm- (2|-in.-) diameter cylindrical 
specimen of a 1040 steel alloy that has been 
quenched in moderately agitated water. 

11.29 Compare the effectiveness of quenching in 
moderately agitated water and oil by graph¬ 
ing, on a single plot, radial hardness profiles 
for 65-mm- (2|-in.-) diameter cylindrical 
specimens of an 8630 steel that have been 
quenched in both media. 

Precipitation Hardening 

11.30 Compare precipitation hardening (Section 
11.9) and the hardening of steel by quenching 


Design Problems * 449 


and tempering (Sections 10.5,10.6, and 10.8) 
with regard to the following: 

(a) The total heat treatment procedure 

(b) The microstructures that develop 


(c) How the mechanical properties change 
during the several heat treatment stages 

11.31 What is the principal difference between 
natural and artificial aging processes? 


DESIGN PROBLEMS 


Ferrous Alloys 


Nonferrous Alloys 


11.D1 The following is a list of metals and alloys: 
Plain carbon steel Magnesium 

Brass Zinc 

Gray cast iron Tool steel 

Platinum Aluminum 

Stainless steel Tungsten 

Titanium alloy 


Select from this list the one metal or alloy 
that is best suited for each of the following 
applications, and cite at least one reason for 
your choice: 

(a) The block of an internal combustion en¬ 
gine 

(b) Condensing heat exchanger for steam 

(c) Jet engine turbofan blades 

(d) Drill bit 

(e) Cryogenic (i.e., very low temperature) 
container 


(f) As a pyrotechnic (i.e., in flares and fire¬ 
works) 

(g) High-temperature furnace elements to 
be used in oxidizing atmospheres 

11.D2 A group of new materials are the metallic 
glasses (or amorphous metals). Write an es¬ 
say about these materials in which you ad¬ 
dress the following issues: (a) compositions 
of some of the common metallic glasses, (b) 
characteristics of these materials that make 
them technologically attractive, (c) charac¬ 
teristics that limit their utilization, (d) cur¬ 
rent and potential uses, and (e) at least one 
technique that is used to produce metallic 
glasses. 

11.D3 Of the following alloys, pick the one(s) that 
may be strengthened by heat treatment, 
cold work, or both: R50250 titanium, AZ3IB 
magnesium, 6061 aluminum, C51000 phos¬ 


phor bronze, lead, 6150 steel, 304 stainless 
steel, and C17200 beryllium copper. 

11.D4 A structural member 100 mm (4 in.) long 
must be able to support a load of 50,000 N 
(11,250 lb f ) without experiencing any plas¬ 
tic deformation. Given the following data 
for brass, steel, aluminum, and titanium, 
rank them from least to greatest weight in 
accordance with these criteria. 


Alloy Yield Strength [MPa (ksi) \ 

Density (g/cm 3 ) 

Brass 

415 (60) 

8.5 

Steel 

860 (125) 

7.9 

Aluminum 

310 (45) 

2.7 

Titanium 

550 (80) 

4.5 


11.D5 Discuss whether it would be advisable to 
hot work or cold work the following met¬ 
als and alloys on the basis of melting tem¬ 
perature, oxidation resistance, yield strength, 
and degree of brittleness: tin, tungsten, alu¬ 
minum alloys, magnesium alloys, and a 4140 
steel. 


Heat Treatment of Steels 

11.D6 A cylindrical piece of steel 25 mm (1.0 in.) 
in diameter is to be quenched in moderately 
agitated oil. Surface and center hardnesses 
must be at least 55 and 50 HRC, respec¬ 
tively. Which of the following alloys will sat¬ 
isfy these requirements: 1040, 5140, 4340, 
4140, and 8640? Justify your choice(s). 

11.D7 A cylindrical piece of steel 75 mm (3 in.) in 
diameter is to be austenitized and quenched 
such that a minimum hardness of 40 HRC 
is to be produced throughout the entire 
piece. Of the alloys 8660, 8640, 8630, and 
8620, which will qualify if the quenching 
medium is (a) moderately agitated water 
and (b) moderately agitated oil? Justify 
your choice(s). 






450 * Chapter 11 / Applications and Processing of Metal Alloys 


11.D8 A cylindrical piece of steel 38 mm (l| in.) in 
diameter is to be austenitized and quenched 
such that a microstructure consisting of at 
least 80% martensite will be produced 
throughout the entire piece. Of the alloys 
4340, 4140, 8640, 5140, and 1040, which will 
qualify if the quenching medium is (a) mod¬ 
erately agitated oil and (b) moderately agi¬ 
tated water? Justify your choice(s). 

11.D9 A cylindrical piece of steel 90 mm (3^ in.) 
in diameter is to be quenched in moderately 
agitated water. Surface and center hardnesses 
must be at least 55 and 40 HRC, respec¬ 
tively. Which of the following alloys will 
satisfy these requirements: 1040, 5140, 
4340,4140,8620,8630,8640, and 8660? Jus¬ 
tify your choices. 

11.D10 A cylindrical piece of 4140 steel is to be 
austenitized and quenched in moderately 
agitated oil. If the microstructure is to con¬ 
sist of at least 50% martensite throughout 
the entire piece, what is the maximum al¬ 
lowable diameter? Justify your answer. 

11.D11 A cylindrical piece of 8640 steel is to be 
austenitized and quenched in moderately 
agitated oil. If the hardness at the surface 
of the piece must be at least 49 HRC, what 
is the maximum allowable diameter? Jus¬ 
tify your answer. 

11.D12 Is it possible to temper an oil-quenched 
4140 steel cylindrical shaft 100 mm (4 in.) 
in diameter so as to give a minimum ten¬ 
sile strength of 850 MPa (125,000 psi) and 
a minimum ductility of 21% EL? If so, 
specify a tempering temperature. If this is 
not possible, then explain why. 

11.D13 Is it possible to temper an oil-quenched 
4140 steel cylindrical shaft 12.5 mm (0.5 
in.) in diameter so as to give a minimum 
yield strength of 1000 MPa (145,000 psi) 
and a minimum ductility of 16% EL? If so, 
specify a tempering temperature. If this is 
not possible, then explain why. 

Precipitation Hardening 

11.D14 Copper-rich copper-beryllium alloys are 
precipitation hardenable. After consulting 
the portion of the phase diagram shown in 
Figure 11.30, do the following: 


Composition (at% Be) 


0 5 10 15 20 



(Cu) Composition (wt% Be) 

Figure 11.30 The copper-rich side of the 
copper-beryllium phase diagram. [Adapted from 
Binary Alloy Phase Diagrams, 2nd edition, Vol. 2, T. B. 
Massalski (Editor-in-Chief), 1990. Reprinted by 
permission of ASM International, Materials Park, OH.] 

(a) Specify the range of compositions over 
which these alloys may be precipitation 
hardened. 

(b) Briefly describe the heat-treatment 
procedures (in terms of temperatures) that 
would be used to precipitation harden an 
alloy having a composition of your choos¬ 
ing, yet lying within the range given for 
part (a). 

11.D15 A solution heat-treated 2014 aluminum al¬ 
loy is to be precipitation hardened to have 
a minimum tensile strength of 450 MPa 
(65,250 psi) and a ductility of at least 
15% EL. Specify a practical precipitation 
heat treatment in terms of temperature 
and time that would give these mechani¬ 
cal characteristics. Justify your answer. 

11.D16 Is it possible to produce a precipitation- 
hardened 2014 aluminum alloy having a 
minimum tensile strength of 425 MPa 
(61,625 psi) and a ductility of at least 
12%EL? If so, specify the precipitation 
heat treatment. If it is not possible, ex¬ 
plain why. 







CHa pt e, 12 Structures and 

Properties of Ceramics 



I he illustrations arranged vertically on the left side of the page present the 
structure of quartz (Si0 2 ) from three different dimensional perspectives. White 
and red balls represent, respectively, silicon and oxygen atoms. 

Top left: Schematic representation of the most basic structural unit for 
quartz (as well as for all silicate materials). Each atom of silicon is bonded to and 
surrounded by four oxygen atoms, whose centers are located at the corners of a 
tetrahedron. Chemically this unit is represented as SiO^ - . 

Center left: Sketch of a unit cell for quartz, which is composed of several inter¬ 
connected S\0\~ tetrahedra. 

Bottom left: Schematic diagram showing a large number of interconnected 
SiO^ - tetrahedra. The shape of this structure is characteristic of that adopted by a 

single crystal of quartz. 

Bottom right: Photograph of two single crystals 
of quartz. Note that the shape of the large crystal 
in the photograph resembles the shape of the struc¬ 
ture shown in the adjacent (bottom left) schematic 
diagram. [Quartz images courtesy of Amir C. Akhavan 
(www.quartzpage.de); photograph of the quartz 
single crystals courtesy of lrocks.com.] 


K l 

w \ 



451 



WHY STUDY Structures and Properties of Ceramics? 


Some of the properties of ceramics may be explained 
by their structures. For example: (a) The optical trans¬ 
parency of inorganic glass materials is due, in part, to 
their noncrystallinity; (b) the hydroplasticity of clays 
(i.e., development of plasticity upon the addition of 
water) is related to interactions between water mole¬ 
cules and the clay structures (Sections 12.3 and 13.10 
and Figure 12.14); and (c) the permanent magnetic 
and ferroelectric behaviors of some ceramic materials 
are explained by their crystal structures (Sections 20.5 
and 18.24). 

In the processing/structure/properties/performance 
scheme, reasons for studying structures and properties 
of ceramics are as follows: 


• During the production of a glass-ceramic, a glass is 
formed that is subsequently transformed into a crys¬ 
talline solid (Chapter 13). We discuss in this chapter 
the structure of silica glasses. 

• One step in the fabrication of most glass-ceramics 
involves forming a semifluid mass into the desired 
shape. Thus, it is necessary to specify and quantify a 
property (i.e., viscosity) that represents a materiaI's 
resistance of mechanical deformation, which is also 
discussed in this chapter. 


Learning Objectives 

After studying this chapter you should be able to do 

1. Sketch/describe unit cells for sodium chloride, 
cesium chloride, zinc blende, diamond cubic, 
fluorite, and perovskite crystal structures. Do 
likewise for the atomic structures of graphite 
and a silica glass. 

2. Given the chemical formula for a ceramic com¬ 
pound and the ionic radii of its component ions, 
predict the crystal structure. 

3. Name and describe eight different ionic point 
defects that are found in ceramic compounds. 


the following: 

4. Briefly explain why there is normally significant 
scatter in the fracture strength for identical 
specimens of the same ceramic material. 

5. Compute the flexural strength of ceramic rod 
specimens that have been bent to fracture in 
three-point loading. 

6. On the basis of slip considerations, explain 
why crystalline ceramic materials are normally 
brittle. 


12.1 INTRODUCTION 

Ceramic materials were discussed briefly in Chapter 1, which noted that they are 
inorganic and nonmetallic materials. Most ceramics are compounds between metal¬ 
lic and nonmetallic elements for which the interatomic bonds are either totally ionic, 
or predominantly ionic but having some covalent character. The term ceramic comes 
from the Greek word keramikos, which means “burnt stuff,” indicating that desir¬ 
able properties of these materials are normally achieved through a high-temperature 
heat treatment process called firing. 

Up until the past 60 or so years, the most important materials in this class were 
termed the “traditional ceramics,” those for which the primary raw material is clay; 
products considered to be traditional ceramics are china, porcelain, bricks, tiles, and, 
in addition, glasses and high-temperature ceramics. Of late, significant progress has 
been made in understanding the fundamental character of these materials and of 
the phenomena that occur in them that are responsible for their unique properties. 


452 




12.2 Crystal Structures * 453 


Consequently, a new generation of these materials has evolved, and the term ce¬ 
ramic has taken on a much broader meaning. To one degree or another, these new 
materials have a rather dramatic effect on our lives; electronic, computer, commu¬ 
nication, aerospace, and a host of other industries rely on their use. 

This chapter discusses the types of crystal structure and atomic point defect 
that are found in ceramic materials and, in addition, some of their mechanical char¬ 
acteristics. Applications and fabrication techniques for this class of materials are 
treated in the next chapter. 


Ceramic Structures 


Because ceramics are composed of at least two elements, and often more, their 
crystal structures are generally more complex than those for metals. The atomic 
bonding in these materials ranges from purely ionic to totally covalent; many ceramics 
exhibit a combination of these two bonding types, the degree of ionic character 
being dependent on the electronegativities of the atoms. Table 12.1 presents the 
percent ionic character for several common ceramic materials; these values were 
determined using Equation 2.10 and the electronegativities in Figure 2.7. 


12.2 CRYSTAL STRUCTURES 

For those ceramic materials for which the atomic bonding is predominantly ionic, 
the crystal structures may be thought of as being composed of electrically charged 
cation ions instead of atoms. The metallic ions, or cations, are positively charged, because 

anion they have given up their valence electrons to the nonmetallic ions, or anions, which 

are negatively charged. Two characteristics of the component ions in crystalline ce¬ 
ramic materials influence the crystal structure: the magnitude of the electrical charge 
on each of the component ions, and the relative sizes of the cations and anions. With 
regard to the first characteristic, the crystal must be electrically neutral; that is, all 
the cation positive charges must be balanced by an equal number of anion nega¬ 
tive charges. The chemical formula of a compound indicates the ratio of cations to 
anions, or the composition that achieves this charge balance. For example, in calcium 


Table 12.1 For Several Ceramic 
Materials, Percent 
Ionic Character of 
the Interatomic 
Bonds 


Material 

Percent Ionic 
Character 

CaF 2 

89 

MgO 

73 

NaCl 

67 

Ai 2 o 3 

63 

Si0 2 

51 

Si 3 N 4 

30 

ZnS 

18 

SiC 

12 








Chapter 12 / Structures and Properties of Ceramics 



Stable 



Figure 12.1 Stable and unstable 
anion-cation coordination 
configurations. Red circles represent 
anions; blue circles denote cations. 


Stable 


Unstable 



fluoride, each calcium ion has a +2 charge (Ca 2+ ), and associated with each fluo¬ 
rine ion is a single negative charge (F _ ). Thus, there must be twice as many F - as 
Ca 2+ ions, which is reflected in the chemical formula CaF 2 . 

The second criterion involves the sizes or ionic radii of the cations and anions, 
r c and r A , respectively. Because the metallic elements give up electrons when ion¬ 
ized, cations are ordinarily smaller than anions, and, consequently, the ratio r c /r A is 
less than unity. Each cation prefers to have as many nearest-neighbor anions as pos¬ 
sible. The anions also desire a maximum number of cation nearest neighbors. 

Stable ceramic crystal structures form when those anions surrounding a cation 
are all in contact with that cation, as illustrated in Figure 12.1. The coordination 
number (i.e., number of anion nearest neighbors for a cation) is related to the 
cation-anion radius ratio. For a specific coordination number, there is a critical or 
minimum r c /r A ratio for which this cation-anion contact is established (Figure 12.1); 
this ratio may be determined from pure geometrical considerations (see Example 
Problem 12.1). 

The coordination numbers and nearest-neighbor geometries for various r c /r A 
ratios are presented in Table 12.2. For r c /r A ratios less than 0.155, the very small 
cation is bonded to two anions in a linear manner. If r c /r A has a value between 
0.155 and 0.225, the coordination number for the cation is 3. This means each cation 
is surrounded by three anions in the form of a planar equilateral triangle, with the 
cation located in the center. The coordination number is 4 for r c /r A between 0.225 
and 0.414; the cation is located at the center of a tetrahedron, with anions at each 
of the four corners. For r c /r A between 0.414 and 0.732, the cation may be thought 
of as being situated at the center of an octahedron surrounded by six anions, one 
at each corner, as also shown in the table. The coordination number is 8 for r c lr A 
between 0.732 and 1.0, with anions at all corners of a cube and a cation positioned 
at the center. For a radius ratio greater than unity, the coordination number is 12. 
The most common coordination numbers for ceramic materials are 4, 6, and 8. 
Table 12.3 gives the ionic radii for several anions and cations that are common in 
ceramic materials. 

The relationships between coordination number and cation-anion radii ratios 
(as noted in Table 12.2) are based on geometrical considerations and assuming “hard 
sphere” ions; therefore, these relationships are only approximate, and there are ex¬ 
ceptions. For example, some ceramic compounds with r c /r A ratios greater than 0.414 
in which the bonding is highly covalent (and directional) have a coordination num¬ 
ber of 4 (instead of 6). 

The size of an ion will depend on several factors. One of these is coordination 
number: ionic radius tends to increase as the number of nearest-neighbor ions of 
opposite charge increases. Ionic radii given in Table 12.3 are for a coordination num¬ 
ber of 6. Therefore, the radius will be greater for a coordination number of 8 and 
less when the coordination number is 4. 


12.2 Crystal Structures 


455 


Table 12.2 


Coordination Numbers and Geometries 


for Various Cation-Anion Radius Ratios 

(rJr A ) 


Coordination 

Number 


2 


3 


4 


6 


Cation-Anion 
Radius Ratio 


<0.155 


0.155-0.225 


0.225-0.414 


Coordination 

Geometry 





Source: W. D. Kingery, H. K. Bowen, and D. R. Uhlmann, 
Introduction to Ceramics, 2nd edition. Copyright © 1976 by John 
Wiley & Sons, New York. Reprinted by permission of John Wiley 
& Sons, Inc. 


In addition, the charge on an ion will influence its radius. For example, from 
Table 12.3, the radii for Fe 2+ and Fe 3+ are 0.077 and 0.069 nm, respectively, which 
values may be contrasted to the radius of an iron atom—0.124 nm. When an elec¬ 
tron is removed from an atom or ion, the remaining valence electrons become more 
tightly bound to the nucleus, which results in a decrease in ionic radius. Conversely, 
ionic size increases when electrons are added to an atom or ion. 





456 


Chapter 12 / Structures and Properties of Ceramics 


Table 12.3 Ionic Radii for Several Cations and Anions 
(for a Coordination Number of 6) 


Cation 

Ionic Radius 
( nm) 

Anion 

Ionic Radius 
(nm) 

Al 3+ 

0.053 

Br~ 

0.196 

Ba 2+ 

0.136 

cr 

0.181 

Ca 2+ 

0.100 

F~ 

0.133 

Cs + 

0.170 

r 

0.220 

Fe 2+ 

0.077 

0 2 “ 

0.140 

Fe 3+ 

0.069 

S 2 " 

0.184 

K + 

0.138 



Mg 2+ 

0.072 



Mn 2+ 

0.067 



Na + 

0.102 



Ni 2+ 

0.069 



Si 4+ 

0.040 



Ti 4+ 

0.061 




EXAMPLE PROBLEM 12.1 

Computation of Minimum Cation-to-Anion Radius Ratio for 
a Coordination Number of 3 

Show that the minimum cation-to-anion radius ratio for the coordination num¬ 
ber 3 is 0.155. 

Solution 

For this coordination, the small cation is surrounded by three anions to form 
an equilateral triangle as shown here, triangle ABC; the centers of all four 
ions are coplanar. 


0r c 

Cation 



Anion 



This boils down to a relatively simple plane trigonometry problem. Con¬ 
sideration of the right triangle APO makes it clear that the side lengths are 
related to the anion and cation radii r A and r c as 

AP = r A 

and 


AO = r A + r c 









12.2 Crystal Structures * 457 


VMSE 



Furthermore, the side length ratio AP/AO is a function of the angle a as 


AP 


-= cos a 


AO 


The magnitude of a is 30°, because line AO bisects the 60° angle BAC. Thus, 


AP 

AO 


r A 

r A + r c 


= cos 30° 


V3 

2 


Solving for the cation-anion radius ratio, 

r c 1 ~ V^/2 

r A V3/2 


0.155 


AX-Type Crystal Structures 

Some of the common ceramic materials are those in which there are equal num¬ 
bers of cations and anions. These are often referred to as AX compounds, where A 
denotes the cation and X the anion. There are several different crystal structures 
for AX compounds; each is normally named after a common material that assumes 
the particular structure. 


Rock Salt Structure 

Perhaps the most common AX crystal structure is the sodium chloride (NaCl), or
