Repository: axyco2004-cyber/axyco2004-cyber-chemistry-chatbot-rgb

# 🧪 Chemistry Chatbot

An interactive Java-based chatbot application that helps students learn chemistry by answering questions about various chemistry topics.

## 📖 About

Chemistry Chatbot is an educational tool that provides instant answers to chemistry questions. It uses a comprehensive knowledge base covering key chemistry concepts and employs intelligent keyword matching to understand and respond to student queries.

### Sample Interaction

```
💬 You: What is an atom?
🤖 Bot: An atom is the smallest unit of matter that retains the properties 
of an element. It consists of a nucleus containing protons and neutrons, 
surrounded by electrons in energy levels or shells.

💬 You: topics

File: materials-science-textbook.txt (part 30 of 63)
MATERIALS SCIENCE AND ENGINEERING 
rock salt, type. The coordination number for both cations and anions is 6, and there¬ 
fore the cation-anion radius ratio is between approximately 0.414 and 0.732. A unit 
cell for this crystal structure (Figure 12.2) is generated from an FCC arrangement 
of anions with one cation situated at the cube center and one at the center of each 
of the 12 cube edges. An equivalent crystal structure results from a face-centered 
arrangement of cations. Thus, the rock salt crystal structure may be thought of as 
two interpenetrating FCC lattices, one composed of the cations, the other of anions. 
Some of the common ceramic materials that form with this crystal structure are 
NaCl, MgO, MnS, LiF, and FeO. 



Figure 12.2 A unit cell for the rock salt, or sodium 
chloride (NaCl), crystal structure. 


O Na+ Q Cl- 
















458 * Chapter 12 / Structures and Properties of Ceramics 



Figure 12.3 A unit cell for the cesium chloride (CsCl) 
crystal structure. 


O c$+ O ch 


Cesium Chloride Structure 


VMSE 



Figure 12.3 shows a unit cell for the cesium chloride (CsCl) crystal structure; the 
coordination number is 8 for both ion types. The anions are located at each of the 
corners of a cube, whereas the cube center is a single cation. Interchange of anions 
with cations, and vice versa, produces the same crystal structure. This is not a BCC 
crystal structure because ions of two different kinds are involved. 


Zinc Blende Structure 


VMSE 



A third AX structure is one in which the coordination number is 4; that is, all ions 
are tetrahedrally coordinated. This is called the zinc blende, or sphalerite, struc¬ 
ture, after the mineralogical term for zinc sulfide (ZnS). A unit cell is presented in 
Figure 12.4; all corner and face positions of the cubic cell are occupied by S atoms, 
whereas the Zn atoms fill interior tetrahedral positions. An equivalent structure 
results if Zn and S atom positions are reversed. Thus, each Zn atom is bonded to 
four S atoms, and vice versa. Most often the atomic bonding is highly covalent in 
compounds exhibiting this crystal structure (Table 12.1), which include ZnS, ZnTe, 
and SiC. 


A m X p -Type Crystal Structures 

If the charges on the cations and anions are not the same, a compound can exist 
with the chemical formula A m X p , where m and/or p ^ 1. An example would be AX 2 , 



Figure 12.4 A unit cell for the zinc blende (ZnS) 
crystal structure. 


OZn Qs 














12.2 Crystal Structures * 459 



Figure 12.5 A unit cell for the fluorite (CaF 2 ) 
crystal structure. 


O Ca 2+ Q F- 


VMSE 



for which a common crystal structure is found in fluorite (CaF 2 ).The ionic radii ra¬ 
tio r c /r A for CaF 2 is about 0.8, which, according to Table 12.2, gives a coordination 
number of 8. Calcium ions are positioned at the centers of cubes, with fluorine ions 
at the corners. The chemical formula shows that there are only half as many Ca 2+ 
ions as F - ions, and therefore the crystal structure would be similar to CsCl (Fig¬ 
ure 12.3), except that only half the center cube positions are occupied by Ca 2+ ions. 
One unit cell consists of eight cubes, as indicated in Figure 12.5. Other compounds 
that have this crystal structure include Zr0 2 (cubic), U0 2 , Pu0 2 , and Th0 2 . 


VMSE 



A m B n X p -Type Crystal Structures 

It is also possible for ceramic compounds to have more than one type of cation; for 
two types of cations (represented by A and B), their chemical formula may be des¬ 
ignated as A m B n X p . Barium titanate (BaTiO s ), having both Ba 2+ and Ti 4+ cations, 
falls into this classification. This material has a perovskite crystal structure and rather 
interesting electromechanical properties to be discussed later. At temperatures 
above 120°C (248°F), the crystal structure is cubic. A unit cell of this structure is 
shown in Figure 12.6; Ba 2+ ions are situated at all eight corners of the cube and a 
single Ti 4+ is at the cube center, with O 2- ions located at the center of each of the 
six faces. 




o 


i-ot a ro 


JS" 


< 3 - 




Figure 12.6 A unit cell for the perovskite crystal 
structure. 


O Ti 4+ ^ Ba 2+ Q 0 2 ' 


























460 * Chapter 12 / Structures and Properties of Ceramics 


Table 12.4 Summary of Some Common Ceramic Crystal Structures 



Structure 

Type 


Coordination 

Numbers 


Structure Name 

Anion Packing 

Cation 

Anion 

Examples 

Rock salt (sodium chloride) 

AX 

FCC 

6 

6 

NaCl, MgO, FeO 

Cesium chloride 

AX 

Simple cubic 

8 

8 

CsCl 

Zinc blende (sphalerite) 

AX 

FCC 

4 

4 

ZnS, SiC 

Fluorite 

ax 2 

Simple cubic 

8 

4 

CaF 2 , U0 2 , Th0 2 

Perovskite 

abx 3 

FCC 

12(A) 

6(B) 

6 

BaTi0 3 , SrZr0 3 , SrSn0 3 

Spinel 

ab 2 x 4 

FCC 

4(A) 

6(B) 

4 

MgAl 2 0 4 , FeAl 2 0 4 


Source: W. D. Kingery, H. K. Bowen, and D. R. Uhlmann, Introduction to Ceramics, 2nd edition. Copyright © 1976 
by John Wiley & Sons, New York. Reprinted by permission of John Wiley & Sons, Inc. 


Table 12.4 summarizes the rock salt, cesium chloride, zinc blende, fluorite, and 
perovskite crystal structures in terms of cation-anion ratios and coordination num¬ 
bers, and gives examples for each. Of course, many other ceramic crystal structures 
are possible. 


VMSE 



tetrahedral position 


octahedral position 


Crystal Structures from the Close Packing of Anions 

It may be recalled (Section 3.12) that for metals, close-packed planes of atoms 
stacked on one another generate both FCC and HCP crystal structures. Simi¬ 
larly, a number of ceramic crystal structures may be considered in terms of 
close-packed planes of ions, as well as unit cells. Ordinarily, the close-packed 
planes are composed of the large anions. As these planes are stacked atop each 
other, small interstitial sites are created between them in which the cations may 
reside. 

These interstitial positions exist in two different types, as illustrated in Figure 
12.7. Four atoms (three in one plane, and a single one in the adjacent plane) sur¬ 
round one type; this is termed a tetrahedral position, because straight lines drawn 
from the centers of the surrounding spheres form a four-sided tetrahedron. The 
other site type in Figure 12.7 involves six ion spheres, three in each of the two 
planes. Because an octahedron is produced by joining these six sphere centers, 
this site is called an octahedral position. Thus, the coordination numbers for 
cations filling tetrahedral and octahedral positions are 4 and 6, respectively. Fur¬ 
thermore, for each of these anion spheres, one octahedral and two tetrahedral po¬ 
sitions will exist. 

Ceramic crystal structures of this type depend on two factors: (1) the stacking 
of the close-packed anion layers (both FCC and HCP arrangements are possible, 
which correspond to ABCABC ... and ABABAB ... sequences, respectively), and 
(2) the manner in which the interstitial sites are filled with cations. For example, 
consider the rock salt crystal structure discussed earlier. The unit cell has cubic 
symmetry, and each cation (Na + ion) has six Cl - ion nearest neighbors, as may be 
verified from Figure 12.2. That is, the Na + ion at the center has as nearest neigh¬ 
bors the six Cl - ions that reside at the centers of each of the cube faces. The 
crystal structure, having cubic symmetry, may be considered in terms of an FCC 







12.2 Crystal Structures * 461 



Figure 12.7 The stacking of one plane of close-packed (orange) spheres (anions) on top 
of another (blue spheres); the geometries of tetrahedral and octahedral positions between 
the planes are noted. (From W. G. Moffatt, G. W. Pearsall, and J. Wulff, The Structure and 
Properties of Materials, Vol. I, Structure. Copyright © 1964 by John Wiley & Sons, New 
York. Reprinted by permission of John Wiley & Sons, Inc.) 


array of close-packed planes of anions, and all planes are of the {111} type. The 
cations reside in octahedral positions because they have as nearest neighbors six 
anions. Furthermore, all octahedral positions are filled, because there is a single oc¬ 
tahedral site per anion, and the ratio of anions to cations is 1:1. For this crystal struc¬ 
ture, the relationship between the unit cell and close-packed anion plane stacking 
schemes is illustrated in Figure 12.8. 

Other, but not all, ceramic crystal structures may be treated in a similar man¬ 
ner; included are the zinc blende and perovskite structures. The spinel structure is 
one of the A m B n X p types, which is found for magnesium aluminate or spinel 
(MgAl 2 0 4 ). With this structure, the O 2- ions form an FCC lattice, whereas Mg 2+ 
ions fill tetrahedral sites and Al 3+ ions reside in octahedral positions. Magnetic ce¬ 
ramics, or ferrites, have a crystal structure that is a slight variant of this spinel struc¬ 
ture, and the magnetic characteristics are affected by the occupancy of tetrahedral 
and octahedral positions (see Section 20.5). 



Figure 12.8 A section of the rock salt 
crystal structure from which a corner has 
been removed. The exposed plane of anions 
(green spheres inside the triangle) is a [111]- 
type plane; the cations (red spheres) occupy 
the interstitial octahedral positions. 



462 * Chapter 12 / Structures and Properties of Ceramics 


EXAMPLE PROBLEM 12.2 


Ceramic Crystal Structure Prediction 

On the basis of ionic radii (Table 12.3), what crystal structure would you pre¬ 
dict for FeO? 


Solution 

First, note that FeO is an AX-type compound. Next, determine the cation- 
anion radius ratio, which from Table 12.3 is 


r F e 2 + 


ro 2 - 


0.077 nm 
0.140 nm 


0.550 


This value lies between 0.414 and 0.732, and, therefore, from Table 12.2 the 
coordination number for the Fe 2+ ion is 6; this is also the coordination num¬ 
ber of O 2- , because there are equal numbers of cations and anions. The pre¬ 
dicted crystal structure will be rock salt, which is the AX crystal structure 
having a coordination number of 6, as given in Table 12.4. 



Check 12.1 


Table 12.3 gives the ionic radii for K + and O 2- as 0.138 and 0.140 nm, respectively. 

(a) What would be the coordination number for each O 2- ion? 

(b) Briefly describe the resulting crystal structure for K 2 0. 

(c) Explain why this is called the antifluorite structure. 

[The answer may be found at www.wiley.com/college/callister (Student Companion Site).] 


Ceramic Density Computations 

It is possible to compute the theoretical density of a crystalline ceramic material 
from unit cell data in a manner similar to that described in Section 3.5 for metals. 
In this case the density p may be determined using a modified form of Equation 
3.5, as follows: 

Theoretical density 
for ceramic materials 


n'^A c + SA a ) 

V c N a 


( 12 . 1 ) 


where 


n' = the number of formula units 1 within the unit cell 
2A C = the sum of the atomic weights of all cations in the formula unit 
2 A a = the sum of the atomic weights of all anions in the formula unit 
V c = the unit cell volume 

N a = Avogadro’s number, 6.022 X 10 23 formula units/mol 


1 By “formula unit” we mean all the ions that are included in the chemical formula unit. 
For example, for BaTi0 3 , a formula unit consists of one barium ion, a titanium ion, and 
three oxygen ions. 












12.2 Crystal Structures * 463 


EXAMPLE PROBLEM 12.3 

Theoretical Density Calculation for Sodium Chloride 

On the basis of crystal structure, compute the theoretical density for sodium 
chloride. How does this compare with its measured density? 

Solution 

The theoretical density may be determined using Equation 12.1 where n ', the 
number of NaCl units per unit cell, is 4 because both sodium and chloride ions 
form FCC lattices. Furthermore, 

2^4 C ^.Na = 22.99 g/mol 
2^4 a = A a = 35.45 g/mol 

Because the unit cell is cubic, V c = a 3 , a being the unit cell edge length. For 
the face of the cubic unit cell shown in the accompanying figure, 

cl = 2 r Na + + 2r cl 

r Na + and r cl being the sodium and chlorine ionic radii, given in Table 12.3 as 
0.102 and 0.181 nm, respectively. 


^2(r Na + + 



(2r Na + + 2r cl -) 3 N A 

4(22.99 + 35.45) 


[2(0.102 X 10“ 7 ) + 2(0.181 X 10 -7 )] 3 (6.022 X 10 23 ) 

= 2.14 g/cm 3 

This result compares very favorably with the experimental value of 2.16 g/cm 3 . 









464 * Chapter 12 / Structures and Properties of Ceramics 


12.3 SILICATE CERAMICS 

Silicates are materials composed primarily of silicon and oxygen, the two most abun¬ 
dant elements in the earth’s crust; consequently, the bulk of soils, rocks, clays, and 
sand come under the silicate classification. Rather than characterizing the crystal 
structures of these materials in terms of unit cells, it is more convenient to use var¬ 
ious arrangements of an SiO^ - tetrahedron (Figure 12.9). Each atom of silicon is 
bonded to four oxygen atoms, which are situated at the corners of the tetrahedron; 
the silicon atom is positioned at the center. Because this is the basic unit of the 
silicates, it is often treated as a negatively charged entity. 

Often the silicates are not considered to be ionic because there is a significant 
covalent character to the interatomic Si-O bonds (Table 12.1), which are directional 
and relatively strong. Regardless of the character of the Si-O bond, there is a for¬ 
mal charge of -4 associated with every SiO^ - tetrahedron, because each of the four 
oxygen atoms requires an extra electron to achieve a stable electronic structure. 
Various silicate structures arise from the different ways in which the SiO^ - units 
can be combined into one-, two-, and three-dimensional arrangements. 

Silica 

Chemically, the most simple silicate material is silicon dioxide, or silica (Si0 2 ). 
Structurally, it is a three-dimensional network that is generated when the corner 
oxygen atoms in each tetrahedron are shared by adjacent tetrahedra. Thus, the ma¬ 
terial is electrically neutral and all atoms have stable electronic structures. Under 
these circumstances the ratio of Si to O atoms is 1:2, as indicated by the chemical 
formula. 

If these tetrahedra are arrayed in a regular and ordered manner, a crystalline 
structure is formed. There are three primary polymorphic crystalline forms of silica: 
quartz, cristobalite (Figure 12.10), and tridymite. Their structures are relatively com¬ 
plicated, and comparatively open; that is, the atoms are not closely packed together. 
As a consequence, these crystalline silicas have relatively low densities; for exam¬ 
ple, at room temperature quartz has a density of only 2.65 g/cm 3 . The strength of 
the Si-O interatomic bonds is reflected in a relatively high melting temperature, 
1710°C (3110°F). 

Silica Glasses 

Silica can also be made to exist as a noncrystalline solid or glass having a high de¬ 
gree of atomic randomness, which is characteristic of the liquid; such a material is 
called fused silica, or vitreous silica. As with crystalline silica, the SiO^ - tetrahedron 
is the basic unit; beyond this structure, considerable disorder exists. The structures 





12.3 Silicate Ceramics * 465 



for crystalline and noncrystalline silica are compared schematically in Figure 3.23. 
Other oxides (e.g., B 2 O s and Ge0 2 ) may also form glassy structures (and polyhedral 
oxide structures similar to that shown in Figure 12.9); these materials, as well as 
Si0 2 , are termed network formers. 

The common inorganic glasses that are used for containers, windows, and so 
on are silica glasses to which have been added other oxides such as CaO and 
Na 2 0. These oxides do not form polyhedral networks. Rather, their cations are in¬ 
corporated within and modify the SiO^ - network; for this reason, these oxide ad¬ 
ditives are termed network modifiers. For example, Figure 12.11 is a schematic 
representation of the structure of a sodium-silicate glass. Still other oxides, such 
as Ti0 2 and A1 2 0 3 , though not network formers, substitute for silicon and become 
part of and stabilize the network; these are called intermediates. From a practical 
perspective, the addition of these modifiers and intermediates lowers the melting 
point and viscosity of a glass and makes it easier to form at lower temperatures 
(Section 13.9). 


9 ? 

9 0^-0 JAk 

> 9 0 90 0 

b -cr xr '9 _o U £ 

• • • /. 

9 _ 9 


cr 


"O 




b 

6 b 




Figure 12.11 Schematic representation of 
ion positions in a sodium-silicate glass. 


O Si 4+ O 0 2 “ Q Na + 









466 


Chapter 12 / Structures and Properties of Ceramics 


V 

dx> 


SiOJ 

(a) 


<p 

(9xrxx.Pi 

j € 

( ^'axx6 ) 

d> 


Si 6°ii 

(d) 


(xg 

Si 2 0 7 

(b) 


d) 


si 3 o|“ 

(c) 


k ? ? O O 

U 


(Si0 3 )2n- 

(e) 


O Si' 


4 + 


Qo : 


, 2 - 


Figure 12.12 Five 
silicate ion structures 
formed from Si0 4 “ 
tetrahedra. 


The Silicates 

For the various silicate minerals, one, two, or three of the corner oxygen atoms of 
the Si0 4 _ tetrahedra are shared by other tetrahedra to form some rather complex 
structures. Some of these, represented in Figure 12.12, have formulas Si0 4 _ , Si 2 0 7 , 
Si 3 OcT and so on; single-chain structures are also possible, as in Figure 12.12c. Pos¬ 
itively charged cations such as Ca 2+ , Mg 2+ , and Al 3+ serve two roles. First, they com¬ 
pensate the negative charges from the Si0 4 _ units so that charge neutrality is 
achieved; second, these cations ionically bond the Si0 4 _ tetrahedra together. 

Simple Silicates 

Of these silicates, the most structurally simple ones involve isolated tetrahedra (Fig¬ 
ure 12.12a). For example, forsterite (Mg 2 Si0 4 ) has the equivalent of two Mg 2+ ions 
associated with each tetrahedron in such a way that every Mg 2+ ion has six oxygen 
nearest neighbors. 

The Si 2 0 7 _ ion is formed when two tetrahedra share a common oxygen atom 
(Figure 12.126). Akermanite (Ca 2 MgSi 2 0 7 ) is a mineral having the equivalent of 
two Ca 2+ ions and one Mg 2+ ion bonded to each Si 2 0 7 _ unit. 

Layered Silicates 

A two-dimensional sheet or layered structure can also be produced by the sharing 
of three oxygen ions in each of the tetrahedra (Figure 12.13); for this structure the 
repeating unit formula may be represented by (Si 2 0 5 ) 2- . The net negative charge is 
associated with the unbonded oxygen atoms projecting out of the plane of the page. 
Electroneutrality is ordinarily established by a second planar sheet structure having 
an excess of cations, which bond to these unbonded oxygen atoms from the Si 2 0 5 
sheet. Such materials are called the sheet or layered silicates, and their basic struc¬ 
ture is characteristic of the clays and other minerals. 

One of the most common clay minerals, kaolinite, has a relatively simple two- 
layer silicate sheet structure. Kaolinite clay has the formula Al 2 (Si 2 0 5 )(0H) 4 in 
which the silica tetrahedral layer, represented by (Si 2 0 5 ) 2- , is made electrically neu¬ 
tral by an adjacent Al 2 (OH) 4 + layer. A single sheet of this structure is shown in 


12.3 Silicate Ceramics * 467 



Figure 12.13 Schematic representation of the 
two-dimensional silicate sheet structure having a 
repeat unit formula of (Si 2 0 5 ) 2- . 


O Si 4+ O ° 2 ~ 


Figure 12.14, which is exploded in the vertical direction to provide a better per¬ 
spective of the ion positions; the two distinct layers are indicated in the figure. The 
midplane of anions consists of O 2- ions from the (Si 2 0 5 ) 2- layer, as well as OH - 
ions that are a part of the Al 2 (OH) 4 + layer. Whereas the bonding within this two¬ 
layered sheet is strong and intermediate ionic-covalent, adjacent sheets are only 
loosely bound to one another by weak van der Waals forces. 

A crystal of kaolinite is made of a series of these double layers or sheets stacked 
parallel to each other, which form small flat plates typically less than 1 p,m in 
diameter and nearly hexagonal. 

These silicate sheet structures are not confined to the clays; other minerals 
also in this group are talc [Mg 3 (Si 2 0 5 ) 2 (0H) 2 ] and the micas [e.g., muscovite, 
KAl 3 Si 3 O 10 (OH) 2 ], which are important ceramic raw materials. As might be deduced 



Figure 12.14 The structure of kaolinite 
clay. (Adapted from W. E. Hauth, 
“Crystal Chemistry of Ceramics,” 
American Ceramic Society Bulletin, 

Vol. 30, No. 4,1951, p. 140.) 















468 * Chapter 12 / Structures and Properties of Ceramics 


from the chemical formulas, the structures for some silicates are among the most 
complex of all the inorganic materials. 


12.4 CARBON 

Carbon is an element that exists in various polymorphic forms, as well as in the 
amorphous state. This group of materials does not really fall within any one of 
the traditional metal, ceramic, or polymer classification schemes. However, we 
choose to discuss these materials in this chapter because graphite, one of the poly¬ 
morphic forms, is sometimes classified as a ceramic, and the crystal structure of 
diamond, another polymorph, is similar to that of zinc blende, discussed in Sec¬ 
tion 12.2. Treatment of the carbon materials will focus on the structures and char¬ 
acteristics of graphite, diamond, the fullerenes, and carbon nanotubes and on their 
current and potential uses. 

Diamond 

VMSE Diamond is a metastable carbon polymorph at room temperature and atmospheric 

QO) pressure. Its crystal structure is a variant of the zinc blende, in which carbon atoms 

occupy all positions (both Zn and S), as indicated in the unit cell shown in Figure 
12.15. Thus, each carbon bonds to four other carbons, and these bonds are totally 
covalent. This is appropriately called the diamond cubic crystal structure, which is 
also found for other Group IVA elements in the periodic table [e.g., germanium, 
silicon, and gray tin, below 13°C (55°F)]. 

The physical properties of diamond make it an extremely attractive material. 
It is extremely hard (the hardest known material) and has a very low electrical con¬ 
ductivity; these characteristics are due to its crystal structure and the strong inter¬ 
atomic covalent bonds. Furthermore, it has an unusually high thermal conductivity 
for a nonmetallic material, is optically transparent in the visible and infrared re¬ 
gions of the electromagnetic spectrum, and has a high index of refraction. Rela¬ 
tively large diamond single crystals are used as gemstones. Industrially, diamonds 
are utilized to grind or cut other softer materials (Section 13.6). Techniques to pro¬ 
duce synthetic diamonds have been developed, beginning in the mid-1950s, that 
have been refined to the degree that today a large proportion of the industrial-quality 
materials are synthetic, in addition to some of those of gem quality. 

Over the last several years, diamond in the form of thin films has been pro¬ 
duced. Film growth techniques involve vapor-phase chemical reactions followed by 
the film deposition. Maximum film thicknesses are on the order of a millimeter. 



Figure 12.15 A unit cell for the diamond cubic crystal 
structure. 










12.4 Carbon • 469 


Figure 12.16 

Scanning electron 
micrograph of a 
diamond thin film in 
which is shown 
numerous 
multifaceted 
microcrystals. 1000 X. 
(Photograph 
courtesy of the 
Norton Company.) 



I-1 

20 |xm 


Furthermore, none of the films yet produced has the long-range crystalline regu¬ 
larity of natural diamond. The diamond is polycrystalline and may consist of very 
small and/or relatively large grains; in addition, amorphous carbon and graphite 
may be present. A scanning electron micrograph of the surface of a diamond thin 
film is shown in Figure 12.16. The mechanical, electrical, and optical properties of 
diamond films approach those of the bulk diamond material. These desirable prop¬ 
erties have been and will continue to be exploited so as to create new and better 
products. For example, the surfaces of drills, dies, bearings, knives, and other tools 
have been coated with diamond films to increase surface hardness; some lenses and 
radomes have been made stronger while remaining transparent by the application 
of diamond coatings; coatings have also been applied to loudspeaker tweeters and 
to high-precision micrometers. Potential applications for these films include appli¬ 
cation to the surface of machine components such as gears, to optical recording 
heads and disks, and as substrates for semiconductor devices. 


Graphite 


Another polymorph of carbon is graphite; it has a crystal structure (Figure 12.17) 
distinctly different from that of diamond and is also more stable than diamond at 


^ _-o2 ~ ~ _oL ~ Carbon 


Figure 12.17 The structure of graphite. 




































470 * Chapter 12 / Structures and Properties of Ceramics 


VMSE ambient temperature and pressure. The graphite structure is composed of layers of 
hexagonally arranged carbon atoms; within the layers, each carbon atom is bonded 
to three coplanar neighbor atoms by strong covalent bonds. The fourth bonding elec¬ 
tron participates in a weak van der Waals type of bond between the layers. As a con¬ 
sequence of these weak interplanar bonds, interplanar cleavage is facile, which gives 
rise to the excellent lubricative properties of graphite. Also, the electrical conduc¬ 
tivity is relatively high in crystallographic directions parallel to the hexagonal sheets. 

Other desirable properties of graphite include the following: high strength and 
good chemical stability at elevated temperatures and in nonoxidizing atmospheres, 
high thermal conductivity, low coefficient of thermal expansion and high resistance 
to thermal shock, high adsorption of gases, and good machinability. Graphite is com¬ 
monly used as heating elements for electric furnaces; as electrodes for arc welding; 
in metallurgical crucibles; in casting molds for metal alloys and ceramics; for high- 
temperature refractories and insulations; in rocket nozzles; in chemical reactor ves¬ 
sels; for electrical contacts, brushes, and resistors; as electrodes in batteries; and in 
air purification devices. 

Fullerenes 

Another polymorphic form of carbon was discovered in 1985. It exists in discrete 
molecular form and consists of a hollow spherical cluster of sixty carbon atoms; a 
single molecule is denoted by C 60 . Each molecule is composed of groups of carbon 
atoms that are bonded to one another to form both hexagon (six-carbon atom) and 
pentagon (five-carbon atom) geometrical configurations. One such molecule, shown 
in Figure 12.18, is found to consist of 20 hexagons and 12 pentagons, which are ar¬ 
rayed such that no two pentagons share a common side; the molecular surface thus 
exhibits the symmetry of a soccer ball. The material composed of C 60 molecules is 
known as buckminsterfullerene, named in honor of R. Buckminster Fuller, who in¬ 
vented the geodesic dome; each C 60 is simply a molecular replica of such a dome, 
which is often referred to as a “buckyball” for short. The term fullerene is used to 
denote the class of materials that are composed of this type of molecule. 

Diamond and graphite are what may be termed network solids, in that all of 
the carbon atoms form primary bonds with adjacent atoms throughout the entirety 
of the solid. By way of contrast, the carbon atoms in buckminsterfullerene bond to¬ 
gether so as to form these spherical molecules. In the solid state, the C 60 units form 
a crystalline structure and pack together in a face-centered cubic array. 

As a pure crystalline solid, this material is electrically insulating. However, with 
proper impurity additions, it can be made highly conductive and semiconductive. 



Figure 12.18 The structure of a Qo molecule. 









12.4 Carbon • 471 


MATERIALS OF IMPORTANCE 

Carbon Nanotubes 


A nother molecular form of carbon has recently 
been discovered that has some unique and 
technologically promising properties. Its structure 
consists of a single sheet of graphite, rolled into a 
tube, both ends of which are capped with C 60 
fullerene hemispheres. This carbon nanotube is 
represented schematically in Figure 12.19. The 
nano prefix denotes that tube diameters are on the 
order of a nanometer (i.e., 100 nm or less). Each 
nanotube is a single molecule composed of mil¬ 
lions of atoms; the length of this molecule is much 
greater (on the order of thousands of times 
greater) than its diameter. Multiple-walled carbon 
nanotubes consisting of concentric cylinders have 
also been found to exist. 

These nanotubes are extremely strong and 
stiff and relatively ductile. For single-walled nan¬ 
otubes, tensile strengths range between 50 and 
200 GPa (approximately an order of magnitude 
greater than for carbon fibers); this is the strongest 
known material. Elastic modulus values are on the 
order of one tetrapascal [TPa (1 TPa = 10 3 GPa)], 
with fracture strains between about 5% and 20%. 
Furthermore, nanotubes have relatively low den¬ 
sities. On the basis of these properties, the carbon 
nanotube has been termed the “ultimate fiber” 
and is extremely promising as a reinforcement in 
composite materials. 

Carbon nanotubes also have unique and 
structure-sensitive electrical characteristics. De¬ 
pending on the orientation of the hexagonal units 
in the graphene plane (i.e., tube wall) with the tube 
axis, the nanotube may behave electrically as 


either a metal or a semiconductor. It has been 
reported that flat-panel and full-color displays (i.e., 
TV and computer monitors) have been fabricated 
using carbon nanotubes as field emitters; these 
displays should be cheaper to produce and will 
have lower power requirements than CRT and 
liquid crystal displays. Furthermore, it is antici¬ 
pated that future electronic applications of carbon 
nanotubes will include diodes and transistors. 



An atomically resolved image of a carbon nanotube 
that was generated using a scanning tunneling 
microscope (a type of scanning probe microscope, 
Section 4.10). Note the dimensional scales (in the 
nanometer range) along the sides of the micrograph. 
(Micrograph courtesy of Vladimir K. Nevolin, 
Moscow Institute of Electronic Engineering.) 



Figure 12.19 The structure of a carbon nanotube. (Reprinted by permission from American 
Scientist, magazine of Sigma Xi, The Scientific Research Society. Illustration by Aaron 
Cox /American Scientist.) 







472 * Chapter 12 / Structures and Properties of Ceramics 


12.5 IMPERFECTIONS IN CERAMICS 


defect structure 


electroneutrality 


Frenkel defect 


Schottky defect 


stoichiometry 


Atomic Point Defects 

Atomic defects involving host atoms may exist in ceramic compounds. As with 
metals, both vacancies and interstitials are possible; however, because ceramic 
materials contain ions of at least two kinds, defects for each ion type may occur. 
For example, in NaCl, Na interstitials and vacancies and Cl interstitials and 
vacancies may exist. It is highly improbable that there would be appreciable 
concentrations of anion interstitials. The anion is relatively large, and to fit into 
a small interstitial position, substantial strains on the surrounding ions must be 
introduced. Anion and cation vacancies and a cation interstitial are represented 
in Figure 12.20. 

The expression defect structure is often used to designate the types and con¬ 
centrations of atomic defects in ceramics. Because the atoms exist as charged ions, 
when defect structures are considered, conditions of electroneutrality must be main¬ 
tained. Electroneutrality is the state that exists when there are equal numbers of 
positive and negative charges from the ions. As a consequence, defects in ceramics 
do not occur alone. One such type of defect involves a cation-vacancy and a 
cation-interstitial pair. This is called a Frenkel defect (Figure 12.21). It might be 
thought of as being formed by a cation leaving its normal position and moving into 
an interstitial site. There is no change in charge because the cation maintains the 
same positive charge as an interstitial. 

Another type of defect found in AX materials is a cation vacancy-anion va¬ 
cancy pair known as a Schottky defect, also schematically diagrammed in Figure 
12.21. This defect might be thought of as being created by removing one cation and 
one anion from the interior of the crystal and then placing them both at an exter¬ 
nal surface. Because both cations and anions have the same charge, and because for 
every anion vacancy there exists a cation vacancy, the charge neutrality of the crys¬ 
tal is maintained. 

The ratio of cations to anions is not altered by the formation of either a Frenkel 
or a Schottky defect. If no other defects are present, the material is said to be sto¬ 
ichiometric. Stoichiometry may be defined as a state for ionic compounds wherein 
there is the exact ratio of cations to anions as predicted by the chemical formula. 
For example, NaCl is stoichiometric if the ratio of Na + ions to CPions is exactly 


defect structure 


electroneutrality 


Frenkel defect 


Schottky defect 


stoichiometry 


Figure 12.20 Schematic representations 
of cation and anion vacancies and a cation 



i r ujjer ucd uj iviuicr luia, vui. x, uciur c, 

p. 78. Copyright © 1964 by John Wiley & 
Sons, New York. Reprinted by permission 
of John Wiley & Sons, Inc.) 


interstitial. (From W. G. Moffatt, G. W. 
Pearsall, and J. Wulff, The Structure and 
Properties of Materials, Vol. I, Structure, 


12.5 Imperfections in Ceramics * 473 


Figure 12.21 Schematic diagram 
showing Frenkel and Schottky defects 
in ionic solids. (From W. G. Moffatt, 
G. W. Pearsall, and J. Wulff, The 
Structure and Properties of Materials, 
Vol. I, Structure, p. 78. Copyright © 
1964 by John Wiley & Sons, New York. 
Reprinted by permission of John Wiley 
& Sons, Inc.) 


t ^ J ^ j , ^ J ^ J w ^ ^ j ^ J 

Schottky dsfsct 

'Jr j jTjT 


1:1. A ceramic compound is nonstoichiometric if there is any deviation from this 
exact ratio. 

Nonstoichiometry may occur for some ceramic materials in which two valence 
(or ionic) states exist for one of the ion types. Iron oxide (wiistite, FeO) is one such 
material, because the iron can be present in both Fe 2+ and Fe 3+ states; the number 
of each of these ion types depends on temperature and the ambient oxygen pres¬ 
sure. The formation of an Fe 3+ ion disrupts the electroneutrality of the crystal by 
introducing an excess +1 charge, which must be offset by some type of defect. This 
may be accomplished by the formation of one Fe 2+ vacancy (or the removal of two 
positive charges) for every two Fe 3+ ions that are formed (Figure 12.22). The crys¬ 
tal is no longer stoichiometric because there is one more O ion than Fe ion; how¬ 
ever, the crystal remains electrically neutral. This phenomenon is fairly common in 
iron oxide, and, in fact, its chemical formula is often written as Fe t _ A 0 (where x is 
some small and variable fraction substantially less than unity) to indicate a condi¬ 
tion of nonstoichiometry with a deficiency of Fe. 



Check 12.2 


Can Schottky defects exist in K 2 0? If so, briefly describe this type of defect. If they 
cannot exist, then explain why. 


[The answer may be found at www.wiley.com/college/callister (Student Companion Site).] 


jO jO j 

Figure 12.22 Schematic 
representation of an Fe 2+ 
Fe 3 + vacancy in FeO that results 

O j.™, ^ o 

from the formation of two 

O Fe*+ Fe3+ions - 

Jo Jo J 


O jO JO 






474 * Chapter 12 / Structures and Properties of Ceramics 

The equilibrium numbers of both Frenkel and Schottky defects increase with and 
depend on temperature in a manner similar to the number of vacancies in metals 
(Equation 4.1). For Frenkel defects, the number of cation-vacancy/cation- interstitial 
defect pairs (N fr ) depends on temperature according to the following expression: 

N fr = Nex p(~ 2kr) (12 - 2) 

Here Q fr is the energy required for the formation of each Frenkel defect, and N is 
the total number of lattice sites. (Also, as in previous discussions, k and T represent 
Boltzmann’s constant and the absolute temperature, respectively.) The factor 2 is 
present in the denominator of the exponential because two defects (a missing cation 
and an interstitial cation) are associated with each Frenkel defect. 

Similarly, for Schottky defects, in an AX-type compound, the equilibrium num¬ 
ber (N s ) is a function of temperature as 

<i23) 

where Q s represents the Schottky defect energy of formation. 


EXAMPLE PROBLEM 12.4 


Computation of the Number of Schottky Defects in KCI 

Calculate the number of Schottky defects per cubic meter in potassium chlo¬ 
ride at 500°C. The energy required to form each Schottky defect is 2.6 eV, 
whereas the density for KCI (at 500°C) is 1.955 g/cm 3 . 


Solution 

To solve this problem it is necessary to use Equation 12.3. However, we must 
first compute the value of N (the number of lattice sites per cubic meter); this 
is possible using a modified form of Equation 4.2: 


N = 


N aP 

+ ^C1 


(12.4) 


where N A is Avogadro’s number (6.022 XlO 23 atoms/mol), p is the density, and 
A k and A cl are the atomic weights for potassium and chlorine (i.e., 39.10 and 
35.45 g/mol), respectively. Therefore, 

(6.022 X 10 23 atoms/mol)(1.955 g/cm 3 )(10 6 cm 3 /m 3 ) 

N 39.10 g/mol + 35.45 g/mol 

= 1.58 X 10 28 lattice sites/m 3 


Now, incorporating this value into Equation 12.3 leads to the following value 
for N s : 


' v - = Wexp (“i f) 

= (1.58 X 10 28 lattice sites/m 3 ) exp 
= 5.31 X 10 19 defects/m 3 


_ 2.6 eV _ 

(2)(8.62 X 10“ 5 eV/K)(500 + 273 K). 












12.5 Imperfections in Ceramics 


475 


aToITl C^T*jT(jT 

Substitutional impurity ions^^ 

gj7 T<9»9 »<SmSp 


Figure 12.23 Schematic representations of interstitial, anion-substitutional, and cation- 
substitutional impurity atoms in an ionic compound. (Adapted from W. G. Moffatt, G. W. 
Pearsall, and J. Wulff, The Structure and Properties of Materials, Vol. I, Structure, p. 78. 
Copyright © 1964 by John Wiley & Sons, New York. Reprinted by permission of John 
Wiley & Sons, Inc.) 


Impurities in Ceramics 

Impurity atoms can form solid solutions in ceramic materials much as they do in 
metals. Solid solutions of both substitutional and interstitial types are possible. For 
an interstitial, the ionic radius of the impurity must be relatively small in compar¬ 
ison to the anion. Because there are both anions and cations, a substitutional im¬ 
purity will substitute for the host ion to which it is most similar in an electrical sense: 
if the impurity atom normally forms a cation in a ceramic material, it most proba¬ 
bly will substitute for a host cation. For example, in sodium chloride, impurity 
Ca 2+ and O 2- ions would most likely substitute for Na + and Cl - ions, respectively. 
Schematic representations for cation and anion substitutional as well as interstitial 
impurities are shown in Figure 12.23. To achieve any appreciable solid solubility of 
substituting impurity atoms, the ionic size and charge must be very nearly the same 
as those of one of the host ions. For an impurity ion having a charge different from 
the host ion for which it substitutes, the crystal must compensate for this difference 
in charge so that electroneutrality is maintained with the solid. One way this is ac¬ 
complished is by the formation of lattice defects—vacancies or interstitials of both 
ion types, as discussed previously. 


EXAMPLE PROBLEM 12.5 

Determination of Possible Point Defect Types in NaCI Due 
to the Presence of Ca 2+ Ions 

If electroneutrality is to be preserved, what point defects are possible in NaCI 
when a Ca 2+ substitutes for an Na + ion? How many of these defects exist for 
every Ca 2+ ion? 





476 * Chapter 12 / Structures and Properties of Ceramics 


Solution 

Replacement of an Na + by a Ca 2+ ion introduces one extra positive charge.
