Repository: axyco2004-cyber/axyco2004-cyber-chemistry-chatbot-rgb

# 🧪 Chemistry Chatbot

An interactive Java-based chatbot application that helps students learn chemistry by answering questions about various chemistry topics.

## 📖 About

Chemistry Chatbot is an educational tool that provides instant answers to chemistry questions. It uses a comprehensive knowledge base covering key chemistry concepts and employs intelligent keyword matching to understand and respond to student queries.

### Sample Interaction

```
💬 You: What is an atom?
🤖 Bot: An atom is the smallest unit of matter that retains the properties 
of an element. It consists of a nucleus containing protons and neutrons, 
surrounded by electrons in energy levels or shells.

💬 You: topics

File: materials-science-textbook.txt (part 31 of 63)
MATERIALS SCIENCE AND ENGINEERING 
Electroneutrality is maintained when either a single positive charge is elimi¬ 
nated or another single negative charge is added. Removal of a positive charge 
is accomplished by the formation of one Na + vacancy. Alternatively, a Cl - 
interstitial will supply an additional negative charge, negating the effect of 
each Ca 2+ ion. However, as mentioned earlier, the formation of this defect is 
highly unlikely. 



Check 12.3 


What point defects are possible for MgO as an impurity in A1 2 0 3 ? How many Mg 2+ 
ions must be added to form each of these defects? 


[The answer may be found at www.wiley.com/college/callister (Student Companion Site).] 


12.6 DIFFUSION IN IONIC MATERIALS 

For ionic compounds, the phenomenon of diffusion is more complicated than for 
metals inasmuch as it is necessary to consider the diffusive motion of two types 
of ions that have opposite charges. Diffusion in these materials usually occurs by 
a vacancy mechanism (Figure 5.3a). Also, as we noted in Section 12.5, in order to 
maintain charge neutrality in an ionic material, the following may be said about 
vacancies: (1) ion vacancies occur in pairs [as with Schottky defects (Figure 12.21)], 
(2) they form in nonstoichiometric compounds (Figure 12.22), and (3) they are 
created by substitutional impurity ions having different charge states than the host 
ions (Example Problem 12.5). In any event, associated with the diffusive motion 
of a single ion is a transference of electrical charge. In order to maintain local¬ 
ized charge neutrality in the vicinity of this moving ion, another species having 
an equal and opposite charge must accompany the ion’s diffusive motion. Possi¬ 
ble charged species include another vacancy, an impurity atom, or an electronic 
carrier [i.e., a free electron or hole (Section 18.6)]. It follows that the rate of dif¬ 
fusion of these electrically charged couples is limited by the diffusion rate of the 
slowest-moving species. 

When an external electric field is applied across an ionic solid, the electrically 
charged ions migrate (i.e., diffuse) in response to forces that are brought to bear 
on them. As we discuss in Section 18.16, this ionic motion gives rise to an electric 
current. Furthermore, the electrical conductivity is a function of the diffusion coef¬ 
ficient (Equation 18.23). Consequently, much of the diffusion data for ionic solids 
come from electrical conductivity measurements. 


12.7 CERAMIC PHASE DIAGRAMS 

Phase diagrams have been experimentally determined for a large number of ce¬ 
ramic systems. For binary or two-component phase diagrams, it is frequently the 
case that the two components are compounds that share a common element, often 
oxygen. These diagrams may have configurations similar to metal-metal systems, 







12.7 Ceramic Phase Diagrams * 477 


Figure 12.24 The 

aluminum oxide- 
chromium oxide 
phase diagram. 
(Adapted from E. N. 
Bunting, “Phase 
Equilibria in 
the System 
Cr 2 0 3 -Al 2 0 3 ,” Bur 
Standards J. 
Research , 6, 1931, p. 

948.) 


Composition (mol% Cr 2 0 3 ) 



(Al 2 0 3 ) (Cr 2 0 3 ) 

Composition (wt% Cr 2 0 3 ) 


E 

CD 


and they are interpreted in the same way. For a review of the interpretation of phase 
diagrams, the reader is referred to Section 9.8. 

The Al 2 03 -Cr 2 03 System 

One of the relatively simple ceramic phase diagrams is that found for the aluminum 
oxide-chromium oxide system, Figure 12.24. This diagram has the same form as the 
isomorphous copper-nickel phase diagram (Figure 9.3a), consisting of single liquid 
and single solid phase regions separated by a two-phase solid-liquid region having 
the shape of a blade. The Al 2 03 -Cr 2 03 solid solution is a substitutional one in which 
Al 3+ substitutes for Cr 3+ , and vice versa. It exists for all compositions below the 
melting point of A1 2 0 3 inasmuch as both aluminum and chromium ions have the 
same charge as well as similar radii (0.053 and 0.062 nm, respectively). Furthermore, 
both A1 2 0 3 and Cr 2 0 3 have the same crystal structure. 

The Mg0-Al 2 0 3 System 

The phase diagram for the magnesium oxide-aluminum oxide system (Figure 12.25) 
is similar in many respects to the lead-magnesium diagram (Figure 9.20). There ex¬ 
ists an intermediate phase, or better, a compound called spinel, which has the chem¬ 
ical formula MgAl 2 0 4 (or Mg0-Al 2 0 3 ). Even though spinel is a distinct compound 
[of composition 50 mol% Al 2 O 3 -50 mol% MgO (72 wt% Al 2 0 3 -28 wt% MgO)], it 
is represented on the phase diagram as a single-phase field rather than as a vertical 
line, as for Mg 2 Pb (Figure 9.20); that is, there is a range of compositions over which 
spinel is a stable compound. Thus, spinel is nonstoichiometric for other than the 50 
mol% Al 2 O 3 -50 mol% MgO composition. Furthermore, there is limited solubility of 
A1 2 0 3 in MgO below about 1400°C (2550°F) at the left-hand extremity of Figure 
12.25, which is due primarily to the differences in charge and radii of the Mg 2+ and 





478 • Chapter 12 

Figure 12.25 The 

magnesium oxide- 
aluminum oxide 
phase diagram; 
ss denotes solid 
solution. (Adapted 
from B. Hallstedt, 
“Thermodynamic 
Assessment of the 
System Mg0-Al 2 0 3 ,” 
J. Am. Ceram. Soc., 
75 [6] 1502 (1992). 
Reprinted by 
permission of the 
American Ceramic 
Society.) 


/ Structures and Properties of Ceramics 


Composition (mol% Al 2 0 3 ) 

0 20 40 60 80 



Al 3+ ions (0.072 versus 0.053 nm). For the same reasons, MgO is virtually insoluble 
in A1 2 0 3 , as evidenced by a lack of a terminal solid solution on the right-hand side 
of the phase diagram. Also, two eutectics are found, one on either side of the spinel 
phase field, and stoichiometric spinel melts congruently at about 2100°C (3800°F). 

The Zr0 2 -CaO System 

Another important binary ceramic system is that for zirconium oxide (zirconia) and 
calcium oxide (calcia); a portion of this phase diagram is shown in Figure 12.26. The 
horizontal axis extends to only about 31 wt% CaO (50 mol% CaO), at which com¬ 
position the compound CaZr0 3 forms. It is worth noting that one eutectic (2250°C 
and 23 wt% CaO) and two eutectoid (1000°C and 2.5 wt% CaO, and 850°C and 7.5 
wt% CaO) reactions are found for this system. 

It may also be observed from Figure 12.26 that Zr0 2 phases having three dif¬ 
ferent crystal structures exist in this system—tetragonal, monoclinic, and cubic. Pure 
Zr0 2 experiences a tetragonal-to-monoclinic phase transformation at about 1150°C 
(2102°F). A relatively large volume change accompanies this transformation, re¬ 
sulting in the formation of cracks that render a ceramic ware useless. This problem 
is overcome by “stabilizing” the zirconia by adding between about 3 and 7 wt% 
CaO. Over this composition range and at temperatures above about 1000°C, both 
cubic and tetragonal phases will be present. Upon cooling to room temperature un¬ 
der normal cooling conditions, the monoclinic and CaZr 4 0 9 phases do not form (as 
predicted from the phase diagram); consequently, the cubic and tetragonal phases 
are retained, and crack formation is circumvented. A zirconia material having a cal¬ 
cia content within the range cited is termed a partially stabilized zirconia, or PSZ. 
Yttrium oxide (Y 2 0 3 ) and magnesium oxide are also used as stabilizing agents. Fur¬ 
thermore, for higher stabilizer contents, only the cubic phase may be retained at 
room temperature; such a material is fully stabilized. 








12.7 Ceramic Phase Diagrams * 479 


Figure 12.26 A 

portion of the 
zirconia-calcia phase 
diagram; ss denotes 
solid solution. 
(Adapted from V. S. 
Stubican and S. P. 
Ray, “Phase 
Equilibria and 
Ordering in the 
System Zr0 2 -CaO,” 
J. Am. Ceram. Soc., 
60 [11-12] 535 
(1977). Reprinted by 
permission of the 
American Ceramic 
Society.) 


Composition (mol% CaO) 


0 10 20 30 40 50 



The Si0 2 -Al 2 0 3 System 

Commercially, the silica-alumina system is an important one because the principal 
constituents of many ceramic refractories are these two materials. Figure 12.27 
shows the Si0 2 -Al 2 0 3 phase diagram. The polymorphic form of silica that is stable 
at these temperatures is termed cristobalite , the unit cell for which is shown in 
Figure 12.10. Silica and alumina are not mutually soluble in one another, which is 
evidenced by the absence of terminal solid solutions at both extremities of the phase 
diagram. Also, it may be noted that the intermediate compound mullite, 3 Al 2 0 3 -2Si0 2 , 
exists, which is represented as a narrow phase field in Figure 12.27; furthermore, 
mullite melts incongruently at 1890°C (3435°F). A single eutectic exists at 1587°C 
(2890°F) and 7.7 wt% A1 2 0 3 . In Section 13.5, refractory ceramic materials, the prime 
constituents for which are silica and alumina, are discussed. 

/ Concept Check 12.4 

(a) For the Si0 2 -Al 2 0 3 system, what is the maximum temperature that is possible 
without the formation of a liquid phase? (b) At what composition or over what 
range of compositions will this maximum temperature be achieved? 

[The answer may be found at www.wiley.com/college/callister (Student Companion Site).] 





















480 * Chapter 12 / Structures and Properties of Ceramics 


Figure 12.27 The 

silica-alumina phase 
diagram. (Adapted 
from F. J. Klug, 
S. Prochazka, and 
R. H. Doremus, 
“Alumina-Silica 
Phase Diagram in 
the Mullite Region,” 
/. Am. Ceram. Soc., 
70 [10] 758 (1987). 

Reprinted by 
permission of the 
American Ceramic 
Society.) 


Composition (mol% Al 2 0 3 ) 


0 

(Si0 2 ) 


20 


40 60 

Composition (wt% Al 2 0 3 ) 



4000 


— 3800 


— 3600 


3400 


— 3200 


— 3000 


— 2800 


— 2600 


80 


100 

(Al 2 0 3 ) 


Mechanical Properties 

Prior to the Bronze Age, human tools and vessels were primarily made of stone (a 
ceramic). Between 3000 and 4000 years ago, metals came into widespread use 
because of their toughness that is derived from their ductility. For most of that his¬ 
tory, ceramic materials were somewhat limited in applicability because of their brit¬ 
tle nature. Their principal drawback has been a disposition to catastrophic fracture 
in a brittle manner with very little energy absorption. Although many new com¬ 
posites and other multiphase ceramics with useful toughness are being developed 
(often mimicking naturally occurring composite ceramics such as seashells), the bulk 
of ceramic materials currently in use are brittle. 

12.8 BRITTLE FRACTURE OF CERAMICS 

At room temperature, both crystalline and noncrystalline ceramics almost always 
fracture before any plastic deformation can occur in response to an applied tensile 
load. The topics of brittle fracture and fracture mechanics, as discussed previously 
in Sections 8.4 and 8.5, also relate to the fracture of ceramic materials; they will be 
reviewed briefly in this context. 

The brittle fracture process consists of the formation and propagation of cracks 
through the cross section of material in a direction perpendicular to the applied 
load. Crack growth in crystalline ceramics may be either transgranular (i.e., through 
the grains) or intergranular (i.e., along grain boundaries); for transgranular fracture, 
cracks propagate along specific crystallographic (or cleavage) planes, planes of high 
atomic density. 

































12.8 Brittle Fracture of Ceramics * 481 


Plane strain fracture 
toughness for mode I 
crack surface 
displacement 
[Figure. 8.10(a)] 


The measured fracture strengths of most ceramic materials are substantially 
lower than predicted by theory from interatomic bonding forces. This may be explained 
by very small and omnipresent flaws in the material that serve as stress raisers— 
points at which the magnitude of an applied tensile stress is amplified and no mech¬ 
anism such as plastic deformation exists to slow down or divert such cracks. For 
single-phase (i.e., monolithic) ceramics, the degree of stress amplification depends 
on crack length and tip radius of curvature according to Equation 8.1, being great¬ 
est for long and pointed flaws. These stress raisers may be minute surface or inte¬ 
rior cracks (microcracks), internal pores, inclusions, and grain corners, which are 
virtually impossible to eliminate or control. For example, even moisture and con¬ 
taminants in the atmosphere can introduce surface cracks in freshly drawn glass 
fibers, thus deleteriously affecting the strength. A stress concentration at a flaw tip 
can cause a crack to form, which may propagate until the eventual failure. 

The measure of a ceramic material’s ability to resist fracture when a crack is 
present is specified in terms of fracture toughness. The plane strain fracture tough¬ 
ness K Ic , as discussed in Section 8.5, is defined according to the expression 

K Ic = YaVmi (12.5) 

where Y is a dimensionless parameter or function that depends on both specimen 
and crack geometries, a is the applied stress, and a is the length of a surface crack 
or half of the length of an internal crack. Crack propagation will not occur as long 
as the right-hand side of Equation 12.5 is less than the plane strain fracture tough¬ 
ness of the material. Plane strain fracture toughness values for ceramic materials 
are smaller than for metals; typically they are below 10 MPaVin (9 ksiVm.). Val¬ 
ues of K lc for several ceramic materials are included in Table 8.1 and Table B.5 of 
Appendix B. 

Under some circumstances, fracture of ceramic materials will occur by the slow 
propagation of cracks, when stresses are static in nature, and the right-hand side of 
Equation 12.5 is less than K Ic . This phenomenon is called static fatigue, or delayed 
fracture; use of the term fatigue is somewhat misleading inasmuch as fracture may 
occur in the absence of cyclic stresses (metal fatigue was discussed in Chapter 8). 
This type of fracture is especially sensitive to environmental conditions, specifi¬ 
cally when moisture is present in the atmosphere. Relative to mechanism, a stress- 
corrosion process probably occurs at the crack tips. That is, the combination of an 
applied tensile stress and atmospheric moisture at crack tips causes ionic bonds to 
rupture; this leads to a sharpening and lengthening of the cracks until, ultimately, 
one crack grows to a size capable of rapid propagation according to Equation 8.3. 
Furthermore, the duration of stress application preceding fracture diminishes with 
increasing stress. Consequently, when specifying the static fatigue strength, the time 
of stress application should also be stipulated. Silicate glasses are especially sus¬ 
ceptible to this type of fracture; it has also been observed in other ceramic materi¬ 
als, including porcelain, portland cement, high-alumina ceramics, barium titanate, 
and silicon nitride. 

There is usually considerable variation and scatter in the fracture strength for 
many specimens of a specific brittle ceramic material. A distribution of fracture 
strengths for a silicon nitride material is shown in Figure 12.28. This phenomenon 
may be explained by the dependence of fracture strength on the probability of the 
existence of a flaw that is capable of initiating a crack. This probability varies from 
specimen to specimen of the same material and depends on fabrication technique 
and any subsequent treatment. Specimen size or volume also influences fracture 


482 


Chapter 12 / Structures and Properties of Ceramics 


Strength (ksi) 

60 80 100 120 



Figure 12.28 The 

frequency distribution of 
observed fracture 
strengths for a silicon 
nitride material. 


strength; the larger the specimen, the greater this flaw existence probability, and the 
lower the fracture strength. 

For compressive stresses, there is no stress amplification associated with any exis¬ 
tent flaws. For this reason, brittle ceramics display much higher strengths in compres¬ 
sion than in tension (on the order of a factor of 10), and they are generally utilized 
when load conditions are compressive. Also, the fracture strength of a brittle ceramic 
may be enhanced dramatically by imposing residual compressive stresses at its sur¬ 
face. One way this may be accomplished is by thermal tempering (see Section 13.9). 

Statistical theories have been developed that in conjunction with experimental 
data are used to determine the risk of fracture for a given material; a discussion of 
these is beyond the scope of the present treatment. However, because of the dis¬ 
persion in the measured fracture strengths of brittle ceramic materials, average val¬ 
ues and factors of safety as discussed in Sections 6.11 and 6.12 are not normally 
employed for design purposes. 

Fractography of Ceramics 

It is sometimes necessary to acquire information regarding the cause of a ceramic 
fracture so that measures may be taken to reduce the likelihood of future incidents. 
A failure analysis normally focuses on determination of the location, type, and 
source of the crack-initiating flaw. A fractographic study (Section 8.3) is normally 
a part of such an analysis, which involves examining the path of crack propagation 
as well as microscopic features of the fracture surface. It is often possible to con¬ 
duct an investigation of this type using simple and inexpensive equipment—for 
example, a magnifying glass and/or a low-power stereo binocular optical microscope 
in conjunction with a light source. When higher magnifications are required, the 
scanning electron microscope is utilized. 

After nucleation, and during propagation, a crack accelerates until a critical (or 
terminal) velocity is achieved; for glass, this critical value is approximately one-half 
of the speed of sound. Upon reaching this critical velocity, a crack may branch (or 



12.8 Brittle Fracture of Ceramics * 483 



Impact or point loading 

(a) 



Torsion 


(c) 




Figure 12.29 For brittle 
ceramic materials, schematic 
representations of crack origins 
and configurations that result 
from (a) impact (point contact) 
loading, ( b ) bending, (c) torsional 
loading, and ( d ) internal pressure. 
(From D. W. Richer son, Modern 
Ceramic Engineering, 2nd edition, 
Marcel Dekker, Inc., New York, 
1992. Reprinted from Modern 
Ceramic Engineering, 2nd edition, 
p. 681, by courtesy of Marcel 
Dekker, Inc.) 


Internal pressure 

(d) 


bifurcate), a process that may be successively repeated until a family of cracks is 
produced. Typical crack configurations for four common loading schemes are shown 
in Figure 12.29. The site of nucleation can often be traced back to the point where 
a set of cracks converges or comes together. Furthermore, the rate of crack accel¬ 
eration increases with increasing stress level; correspondingly the degree of branch¬ 
ing also increases with rising stress. For example, from experience we know that 
when a large rock strikes (and probably breaks) a window, more crack branching 
results [i.e., more and smaller cracks form (or more broken fragments are pro¬ 
duced)] than for a small pebble impact. 

During propagation, a crack interacts with the microstructure of the material, 
with the stress, and with elastic waves that are generated; these interactions produce 
distinctive features on the fracture surface. Furthermore, these features provide 
important information on where the crack initiated and the source of the crack- 
producing defect. In addition, measurement of the approximate fracture-producing 
stress may be useful; stress magnitude is indicative of whether the ceramic piece 
was excessively weak or the in-service stress was greater than anticipated. 

Several microscopic features normally found on the crack surfaces of failed 
ceramic pieces are shown in the schematic diagram of Figure 12.30 and also the 
photomicrograph in Figure 12.31. The crack surface that formed during the initial 
acceleration stage of propagation is flat and smooth, and appropriately termed the 
mirror region (Figure 12.30). For glass fractures, this mirror region is extremely flat 
and highly reflective; on the other hand, for polycrystalline ceramics, the flat mir¬ 
ror surfaces are rougher and have a granular texture. The outer perimeter of the 
mirror region is roughly circular, with the crack origin at its center. 

Upon reaching its critical velocity, the crack begins to branch—that is, the crack 
surface changes propagation direction. At this time there is a roughening of the 
crack interface on a microscopic scale, and the formation of two more surface 
features —mist and hackle; these are also noted in Figures 12.30 and 12.31. The mist 
is a faint annular region just outside the mirror; it is often not discernible for 
polycrystalline ceramic pieces. And beyond the mist is the hackle, which has an even 
rougher texture. The hackle is composed of a set of striations or lines that radiate 















484 


Chapter 12 / Structures and Properties of Ceramics 



Figure 12.30 Schematic diagram that shows typical features observed on the fracture 
surface of a brittle ceramic. (Adapted from J. J. Mecholsky, R. W. Rice, and S. W. Freiman, 
“Prediction of Fracture Energy and Flaw Size in Glasses from Measurements of Mirror 
Size,” J. Am. Ceram. Soc., 57 [10] 440 (1974). Reprinted with permission of The American 
Ceramic Society, www.ceramics.org. Copyright 1974. All rights reserved.) 



Origin Mirror region 


Figure 12.31 Photomicrograph of the fracture surface of a 6-mm-diameter fused silica 
rod that was fractured in four-point bending. Features typical of this kind of fracture are 
noted—the origin as well as the mirror, mist, and hackle regions. 500X. (Courtesy of 
George Quinn, National Institute of Standards and Technology, Gaithersburg, MD.) 







12.9 Stress-Strain Behavior * 485 


away from the crack source in the direction of crack propagation; furthermore, they 
intersect near the crack initiation site and may be used to pinpoint its location. 

Qualitative information regarding the magnitude of the fracture-producing 
stress is available from measurement of the mirror radius (r m in Figure 12.30). This 
radius is a function of the acceleration rate of a newly formed crack—that is, the 
greater this acceleration rate, the sooner the crack reaches its critical velocity, and 
the smaller the mirror radius. Furthermore, the acceleration rate increases with 
stress level. Thus, as fracture stress level increases, the mirror radius decreases; ex¬ 
perimentally it has been observed that 


(Tf OC 



( 12 . 6 ) 


Here ay is the stress level at which fracture occurred. 

Elastic (sonic) waves are also generated during a fracture event, and the locus of 
intersections of these waves with a propagating crack front gives rise to another type 
of surface feature known as a Wallner line. Wallner lines are arc shaped, and they pro¬ 
vide information regarding stress distributions and directions of crack propagation. 


12.9 STRESS-STRAIN BEHAVIOR 


flexural strength 


Flexural strength for 
a specimen having a 
rectangular cross 
section 


Flexural Strength 

The stress-strain behavior of brittle ceramics is not usually ascertained by a tensile 
test as outlined in Section 6.2, for three reasons. First, it is difficult to prepare and 
test specimens having the required geometry. Second, it is difficult to grip brittle 
materials without fracturing them; third, ceramics fail after only about 0.1% strain, 
which necessitates that tensile specimens be perfectly aligned to avoid the presence 
of bending stresses, which are not easily calculated. Therefore, a more suitable trans¬ 
verse bending test is most frequently employed, in which a rod specimen having 
either a circular or rectangular cross section is bent until fracture using a three- or 
four-point loading technique; 2 the three-point loading scheme is illustrated in 
Figure 12.32. At the point of loading, the top surface of the specimen is placed in 
a state of compression, while the bottom surface is in tension. Stress is computed 
from the specimen thickness, the bending moment, and the moment of inertia of 
the cross section; these parameters are noted in Figure 12.32 for rectangular and 
circular cross sections. The maximum tensile stress (as determined using these stress 
expressions) exists at the bottom specimen surface directly below the point of load 
application. Because the tensile strengths of ceramics are about one-tenth of their 
compressive strengths, and because fracture occurs on the tensile specimen face, the 
flexure test is a reasonable substitute for the tensile test. 

The stress at fracture using this flexure test is known as the flexural strength, 
modulus of rupture, fracture strength, or bend strength, an important mechanical 
parameter for brittle ceramics. For a rectangular cross section, the flexural strength 
cr fs is equal to 




3 F f L 
2 bd 2 


(12.7a) 


2 ASTM Standard Cl 161, “Standard Test Method for Flexural Strength of Advanced 
Ceramics at Ambient Temperature.” 




486 * Chapter 12 / Structures and Properties of Ceramics 


Flexural strength for 
a specimen having a 
circular cross section 


Possible cross sections 



Figure 12.32 A three-point 
loading scheme for measuring 
the stress-strain behavior and 
flexural strength of brittle 
ceramics, including expressions 
for computing stress for 
rectangular and circular cross 
sections. 


a = stress = 

where M = maximum bending moment 

c = distance from center of specimen 
to outer fibers 

/ = moment of inertia of cross section 
F = applied load 


M c I a_ 

Rectangular fl A bd 3 3 fl 

4 2 12 2 bd 2 

Circular R 

4 4 ttR 3 


where F f is the load at fracture, L is the distance between support points, and 
the other parameters are as indicated in Figure 12.32. When the cross section is 
circular, then 


®fs 


FjL_ 

7 jR 3 


(12.7b) 


where R is the specimen radius. 

Characteristic flexural strength values for several ceramic materials are given 
in Table 12.5. Furthermore, cr fs will depend on specimen size; as explained previously, 
with increasing specimen volume (that is, specimen volume exposed to a tensile 


Table 12.5 Tabulation of Flexural Strength (Modulus of Rupture) and 
Modulus of Elasticity for Ten Common Ceramic Materials 


Modulus of 

Flexural Strength Elasticity 


Material 

MPa 

ksi 

GPa 

10 6 psi 

Silicon nitride (Si 3 N 4 ) 

250-1000 

35-145 

304 

44 

Zirconia a (Zr0 2 ) 

800-1500 

115-215 

205 

30 

Silicon carbide (SiC) 

100-820 

15-120 

345 

50 

Aluminum oxide (A1 2 0 3 ) 

275-700 

40-100 

393 

57 

Glass-ceramic (Pyroceram) 

247 

36 

120 

17 

Mullite (3Al 2 0 3 -2Si0 2 ) 

185 

27 

145 

21 

Spinel (MgAl 2 0 4 ) 

110-245 

16-35.5 

260 

38 

Magnesium oxide (MgO) 

105 6 

I5 b 

225 

33 

Fused silica (Si0 2 ) 

110 

16 

73 

11 

Soda-lime glass 

69 

10 

69 

10 


a Partially stabilized with 3 mol% Y 2 0 3 . 
b Sintered and containing approximately 5% porosity. 











12.10 Mechanisms of Plastic Deformation * 487 



Figure 12.33 Typical stress-strain 
behavior to fracture for aluminum 
oxide and glass. 


stress) there is an increase in the probability of the existence of a crack-producing 
flaw and, consequently, a decrease in flexural strength. In addition, the magnitude 
of flexural strength for a specific ceramic material will be greater than its fracture 
strength measured from a tensile test. This phenomenon may be explained by dif¬ 
ferences in specimen volume that are exposed to tensile stresses: the entirety of a 
tensile specimen is under tensile stress, whereas only some volume fraction of a 
flexural specimen is subjected to tensile stresses—those regions in the vicinity of 
the specimen surface opposite to the point of load application (see Figure 12.32). 

Elastic Behavior 

The elastic stress-strain behavior for ceramic materials using these flexure tests is 
similar to the tensile test results for metals: a linear relationship exists between 
stress and strain. Figure 12.33 compares the stress-strain behavior to fracture for 
aluminum oxide and glass. Again, the slope in the elastic region is the modulus of 
elasticity; the range of moduli of elasticity for ceramic materials is between about 
70 and 500 GPa (10 X 10 6 and 70 X 10 6 psi), being slightly higher than for metals. 
Table 12.5 lists values for several ceramic materials. A more comprehensive tabu¬ 
lation is contained in Table B.2 of Appendix B. Also, from Figure 12.33 note that 
neither material experiences plastic deformation prior to fracture. 

12.10 MECHANISMS OF PLASTIC DEFORMATION 

Although at room temperature most ceramic materials suffer fracture before the 
onset of plastic deformation, a brief exploration into the possible mechanisms is 
worthwhile. Plastic deformation is different for crystalline and noncrystalline ce¬ 
ramics; however, each is discussed. 

Crystalline Ceramics 

For crystalline ceramics, plastic deformation occurs, as with metals, by the motion 
of dislocations (Chapter 7). One reason for the hardness and brittleness of these 
materials is the difficulty of slip (or dislocation motion). For crystalline ceramic ma¬ 
terials for which the bonding is predominantly ionic, there are very few slip systems 



488 


Chapter 12 / Structures and Properties of Ceramics 


viscosity 


(crystallographic planes and directions within those planes) along which disloca¬ 
tions may move. This is a consequence of the electrically charged nature of the ions. 
For slip in some directions, ions of like charge are brought into close proximity to 
one another; because of electrostatic repulsion, this mode of slip is very restricted, 
to the extent that plastic deformation in ceramics is rarely measurable at room tem¬ 
perature. By way of contrast, in metals, because all atoms are electrically neutral, 
considerably more slip systems are operable and, consequently, dislocation motion 
is much more facile. 

On the other hand, for ceramics in which the bonding is highly covalent, slip is 
also difficult and they are brittle for the following reasons: (1) the covalent bonds 
are relatively strong, (2) there are also limited numbers of slip systems, and (3) dis¬ 
location structures are complex. 


Noncrystalline Ceramics 

Plastic deformation does not occur by dislocation motion for noncrystalline ceramics 
because there is no regular atomic structure. Rather, these materials deform by vis¬ 
cous flow, the same manner in which liquids deform; the rate of deformation is 
proportional to the applied stress. In response to an applied shear stress, atoms or 
ions slide past one another by the breaking and re-forming of interatomic bonds. 
However, there is no prescribed manner or direction in which this occurs, as with 
dislocations. Viscous flow on a macroscopic scale is demonstrated in Figure 12.34. 

The characteristic property for viscous flow, viscosity, is a measure of a non¬ 
crystalline material’s resistance to deformation. For viscous flow in a liquid that 
originates from shear stresses imposed by two flat and parallel plates, the viscosity 
7] is the ratio of the applied shear stress t and the change in velocity dv with dis¬ 
tance dy in a direction perpendicular to and away from the plates, or 


T 

7 ] = - 

dv/dy 


F/A 

dv/dy 


( 12 . 8 ) 


This scheme is represented in Figure 12.34. 

The units for viscosity are poise (P) and pascal-seconds (Pa-s); 1 P = 1 dyne*s/cm 2 , 
and 1 Pa-s = 1 N-s/m 2 . Conversion from one system of units to the other is accor¬ 
ding to 


10 P = 1 Pa-s 


Liquids have relatively low viscosities; for example, the viscosity of water at room 
temperature is about 10 -3 Pa-s. On the other hand, glasses have extremely large 



Figure 12.34 Representation of 
the viscous flow of a liquid or fluid 
glass in response to an applied 
shear force. 



















12.11 Miscellaneous Mechanical Considerations * 489 


viscosities at ambient temperatures, which is accounted for by strong interatomic 
bonding. As the temperature is raised, the magnitude of the bonding is diminished, 
the sliding motion or flow of the atoms or ions is facilitated, and subsequently there 
is an attendant decrease in viscosity. A discussion of the temperature dependence 
of viscosity for glasses is deferred to Section 13.9. 

12.11 MISCELLANEOUS MECHANICAL 
CONSIDERATIONS 

Influence of Porosity 

As discussed in Sections 13.10 and 13.11, for some ceramic fabrication techniques, 
the precursor material is in the form of a powder. Subsequent to compaction or 
forming of these powder particles into the desired shape, pores or void spaces will 
exist between the powder particles. During the ensuing heat treatment, much of this 
porosity will be eliminated; however, often this pore elimination process is incom¬ 
plete and some residual porosity will remain (Figure 13.17). Any residual porosity 
will have a deleterious influence on both the elastic properties and strength. For 
example, for some ceramic materials the magnitude of the modulus of elasticity E 
decreases with volume fraction porosity P according to 

Dependence of 

modulus of elasticity E = E 0 (l — 1.9 P + 0.9P ) (12.9) 

on volume fraction 

porosity where E 0 is the modulus of elasticity of the nonporous material. The influence of 

volume fraction porosity on the modulus of elasticity for aluminum oxide is shown 
in Figure 12.35; the curve represented in the figure is according to Equation 12.9. 

Porosity is deleterious to the flexural strength for two reasons: (1) pores reduce 
the cross-sectional area across which a load is applied, and (2) they also act as stress 
concentrators—for an isolated spherical pore, an applied tensile stress is amplified 
by a factor of 2. The influence of porosity on strength is rather dramatic; for example, 



Volume fraction porosity 


Figure 12.35 The influence of porosity on the modulus of elasticity for aluminum oxide 
at room temperature. The curve drawn is according to Equation 12.9. (From R. L. Coble 
and W. D. Kingery, “Effect of Porosity on Physical Properties of Sintered Alumina,” J. Am. 
Ceram. Soc., 39, 11, Nov. 1956, p. 381. Reprinted by permission of the American Ceramic 
Society.) 






490 • Chapter 12 


Dependence of 
flexural strength on 
volume fraction 
porosity 


/ Structures and Properties of Ceramics 



Figure 12.36 The influence of porosity on the flexural strength for aluminum oxide at 
room temperature. (From R. L. Coble and W. D. Kingery, “Effect of Porosity on Physical 
Properties of Sintered Alumina,” /. Am. Ceram. Soc., 39, 11, Nov. 1956, p. 382. Reprinted 
by permission of the American Ceramic Society.) 


10 vol% porosity will often decrease the flexural strength by 50% from the meas¬ 
ured value for the nonporous material. The degree of the influence of pore volume 
on flexural strength is demonstrated in Figure 12.36, again for aluminum oxide. Ex¬ 
perimentally it has been shown that the flexural strength decreases exponentially 
with volume fraction porosity (P) as 

o> = o-o exp (- nP ) (12.10) 

In this expression cr 0 and n are experimental constants. 

Hardness 

Accurate hardness measurements are difficult to conduct inasmuch as ceramic ma¬ 
terials are brittle and highly susceptible to cracking when indenters are forced into 
their surfaces; extensive crack formation leads to inaccurate readings. Spherical 
indenters (as with Rockwell and Brinell tests) are normally not used for ceramic 
materials because they produce severe cracking. Rather, hardnesses of this class of 
materials are measured using Vickers and Knoop techniques that employ indenters 
having pyramidal shapes (Section 6.10, Table 6.5). 3 Vickers is widely used for meas¬ 
uring hardnesses of ceramics; however, for very brittle ceramic materials, Knoop is 
often preferred. Furthermore, for both techniques, hardness decreases with in¬ 
creasing load (or indentation size), but ultimately reaches a constant hardness 
plateau that is independent of load; the value of hardness at this plateau varies from 
ceramic to ceramic. An ideal hardness test would be designed so as to use a suffi¬ 
ciently large load that lies near this plateau, yet of magnitude that does not intro¬ 
duce excessive cracking. 


3 ASTM Standard C1326, “Standard Test Method for Knoop Indentation Hardness of 
Advanced Ceramics,” and Standard C1327, “Standard Test Method for Vickers Indentation 
Hardness of Advanced Ceramics.” 


















Summary * 491 


Table 12.6 Vickers (and Knoop) Hardnesses for Eight Ceramic Materials 


Material 

Vickers Hardness 
(GPa) 

Knoop Hardness 
(GPa) 

Comments 

Diamond (carbon) 

130 

103 

Single crystal, (100) face 

Boron carbide (B 4 C) 

44.2 

— 

Polycrystalline, sintered 

Aluminum oxide (A1 2 0 3 ) 

26.5 

— 

Polycrystalline, sintered, 99.7% pure 

Silicon carbide (SiC) 

25.4 

19.8 

Polycrystalline, reaction bonded, sintered 

Tungsten carbide (WC) 

22.1 

- 

Fused 

Silicon nitride (Si 3 N 4 ) 

16.0 

17.2 

Polycrystalline, hot pressed 

Zirconia (Zr0 2 ) (partially 
stabilized) 

11.7 

— 

Poly crystalline, 9 mol% Y 2 0 3 

Soda-lime glass 

6.1 

- 



Possibly the most desirable mechanical characteristic of ceramics is their hard¬ 
ness; the hardest known materials belong to this group. A listing of a number of dif¬ 
ferent ceramic materials according to Vickers hardness is contained in Table 12.6. 4 
These materials are often utilized when an abrasive or grinding action is required 
(Section 13.6). 

Creep 

Often ceramic materials experience creep deformation as a result of exposure 
to stresses (usually compressive) at elevated temperatures. In general, the time- 
deformation creep behavior of ceramics is similar to that of metals (Section 8.12); 
however, creep occurs at higher temperatures in ceramics. High-temperature com¬ 
pressive creep tests are conducted on ceramic materials to ascertain creep defor¬ 
mation as a function of temperature and stress level. 

SUMMARY 


Crystal Structures 

• Interatomic bonding in ceramics ranges from purely ionic to totally covalent. 

• For predominantly ionic bonding: 

Metallic cations are positively charged, whereas nonmetallic ions have neg¬ 
ative charges. 

Crystal structure is determined by (1) the charge magnitude on each ion and 
(2) the radius of each type of ion. 

• Many of the simpler crystal structures are described in terms of unit cells: 

Rock salt (Figure 12.2) 

Cesium chloride (Figure 12.3) 

Zinc blende (Figure 12.4) 

Fluorite (Figure 12.5) 

Perovskite (Figure 12.6) 

• Some crystal structures may be generated from the stacking of close-packed 
planes of anions; cations fill interstitial tetrahedral and/or octahedral positions 
that exist between adjacent planes. 


4 In the past the units for Vickers hardness were kg/mm 2 ; in Table 12.6 we use the SI units 
of GPa. 







492 * Chapter 12 / Structures and Properties of Ceramics 

• The theoretical density of a ceramic material may be computed using 
Equation 12.1. 

Silicate Ceramics 

• For the silicates, structure is more conveniently represented in terms of intercon¬ 
necting SiC> 4 - tetrahedra (Figure 12.9). Relatively complex structures may result 
when other cations (e.g., Ca 2+ , Mg 2+ , Al 3+ ) and anions (e.g., OH - ) are added. 

• Silicate ceramics include the following: 

Crystalline silica (Si0 2 ) (as cristobalite, Figure 12.10) 

Layered silicates (Figures 12.13 and 12.14) 

Noncrystalline silica glasses (Figure 12.11) 

Carbon 

• Carbon (sometimes also considered a ceramic) may exist in several polymorphic 
forms: 

Diamond (Figure 12.15) 

Graphite (Figure 12.17) 

The fullerenes (e.g., C 60 , Figure 12.18) 

Nanotubes (Figure 12.19) 

• Each of these materials has its own unique properties: 

Diamond—hardness, high thermal conductivity
