Repository: axyco2004-cyber/axyco2004-cyber-chemistry-chatbot-rgb

# 🧪 Chemistry Chatbot

An interactive Java-based chatbot application that helps students learn chemistry by answering questions about various chemistry topics.

## 📖 About

Chemistry Chatbot is an educational tool that provides instant answers to chemistry questions. It uses a comprehensive knowledge base covering key chemistry concepts and employs intelligent keyword matching to understand and respond to student queries.

### Sample Interaction

```
💬 You: What is an atom?
🤖 Bot: An atom is the smallest unit of matter that retains the properties 
of an element. It consists of a nucleus containing protons and neutrons, 
surrounded by electrons in energy levels or shells.

💬 You: topics

File: materials-science-textbook.txt (part 32 of 63)
MATERIALS SCIENCE AND ENGINEERING 
Graphite—high-temperature chemical stability, good lubricative properties 
Fullerenes—electrically insulative, conductive, or semiconductive 
Carbon nanotubes—extremely strong and stiff, electrically conductive or 
semiconductive 

Imperfections in Ceramics 

• With regard to atomic point defects, interstitials and vacancies for each anion and 
cation type are possible (Figure 12.20). 

• Inasmuch as electrical charges are associated with atomic point defects in ceramic 
materials, defects sometimes occur in pairs (e.g., Frenkel and Schottky) in order 
to maintain charge neutrality. 

• A stoichiometric ceramic is one in which the ratio of cations to anions is exactly 
the same as predicted by the chemical formula. 

• Nonstoichiometric materials are possible in cases where one of the ions may 
exist in more than one ionic state—e.g., Fe^^O for Fe 2+ and Fe 3+ . 

• Addition of impurity atoms may result in the formation of substitutional or in¬ 
terstitial solid solutions. For substitutional, an impurity atom will substitute for 
that host atom to which it is most similar in an electrical sense. 

Diffusion in Ionic Materials 

• Diffusion in ionic materials normally occurs by a vacancy mechanism; localized 
charge neutrality is maintained by the coupled diffusive motion of a charged 
vacancy and some other charged entity. 

Ceramic Phase Diagrams 

• The general characteristics of ceramic phase diagrams are similar to those for 
metallic systems. 


Summary • 493 


• Diagrams for AI 2 O 3 -& 2 O 3 (Figure 12.24), Mg0-Al 2 0 3 (Figure 12.25), Zr0 2 -Ca0 
(Figure 12.26), and Si0 2 -Al 2 0 3 (Figure 12.27) systems were discussed. 

• These diagrams are especially useful in assessing the high-temperature perform¬ 
ance of ceramic materials. 

Brittle Fracture of Ceramics 

• For ceramic materials, microcracks, the presence of which is very difficult to con¬ 
trol, result in amplification of applied tensile stresses and account for relatively 
low fracture strengths (flexural strengths). 

• Considerable variation in fracture strength for specimens of a specific material 
results inasmuch as the size of a crack-initiating flaw will vary from specimen to 
specimen. 

• This stress amplification does not occur with compressive loads; consequently, 
ceramics are stronger in compression. 

• Fractographic analysis of the fracture surface of a ceramic material may reveal 
the location and source of the crack-producing flaw (Figure 12.31). 

Stress-Strain Behavior 

• The stress-strain behaviors and fracture strengths of ceramic materials are 
determined using transverse bending tests. 

• Flexural strengths as measured from three-point transverse bending tests may 
be determined for rectangular and circular cross-sections using, respectively, 
Equations 12.7a and 12.7b. 

Mechanisms of Plastic Deformation 

• Any plastic deformation of crystalline ceramics is a result of dislocation motion; 
the brittleness of these materials is explained, in part, by the limited number of 
operable slip systems. 

• The mode of plastic deformation for noncrystalline materials is by viscous flow; 
a material’s resistance to deformation is expressed as viscosity (in units of Pa-s). 
At room temperature, the viscosities of many noncrystalline ceramics are 
extremely high. 

Influence of Porosity 

• Many ceramic bodies contain residual porosity, which is deleterious to both their 
moduli of elasticity and fracture strengths. 

Modulus of elasticity depends on and decreases with volume fraction porosity 
according to Equation 12.9. 

The diminishment of flexural strength with volume fraction porosity is 
described by Equation 12.10. 


Hardness 

• Flardness of ceramic materials is difficult to measure because of their brittleness 
and susceptibility to cracking when indented. 

• Microindentation Knoop and Vickers techniques are normally utilized, which 
employ pyramidal-shaped indenters. 

• The hardest known materials are ceramics, which characteristic makes them 
especially attractive for use as abrasives (Section 13.6). 


494 * Chapter 12 / Structures and Properties of Ceramics 
Equation Summary 


Equation 

Number 

Equation 

Solving For 

Page 

Number 

12.1 

n'(^A c + S A a ) 
p ~ V c N a 

Density of a ceramic material 

462 

12.7a 

3F f L 
<Jfs ~ 2 bd 2 

Flexural strength for a bar specimen having a 
rectangular cross section 

485 

12.7b 

FfL 

Flexural strength for a bar specimen having a 
circular cross section 

486 

12.9 

E = £ 0 (1 - 1.9 P + 0.9 P 2 ) 

Elastic modulus of a porous ceramic 

489 

12.10 

o> = cr 0 exp (—nP) 

Flexural strength of a porous ceramic 

490 


List of Symbols 

Symbol 

Meaning 


Sum of the atomic weights of all anions in a formula unit 

2,4c 

Sum of the atomic weights of all cations in a formula unit 

b, d 

Width and height of flexural specimen having a 


rectangular cross section 

E 0 

Modulus of elasticity of a nonporous ceramic 

Ff 

Applied load at fracture 

L 

Distance between support points for flexural specimen 

n 

Experimental constant 

n' 

Number of formula units in a unit cell 

n a 

Avogadro’s number (6.022 X 10 23 formula units/mol) 

P 

Volume fraction porosity 

R 

Radius of a cylindrical flexural specimen 

Vc 

Unit cell volume 

CTo 

Flexural strength of a nonporous ceramic 


Processing/Structure/Properties/Performance Summary 

One stage in the fabrication of glass-ceramics involves the formation of a silica glass, 
to which other ingredients have been added that facilitate forming and heat treat¬ 
ing procedures. The notion of noncrystallinity was introduced in Chapter 3, whereas 
in this chapter we discussed silica glasses and their structures (Figure 12.11). Fur¬ 
thermore, Chapter 13 details the conversion of this glassy material into one that is 
polycrystalline. The following diagram indicates relationships in the development 
of these concepts. 


Glass-Ceramics 

(Structure) 


Structure of 

Structure of 

Structure of 

noncrystalline solids — 

- silica glasses — 

- ^ glass-ceramics 

(Chapter 3) 

(Chapter 12) 

(Chapter 13) 


The ability of a glass to be melted and processed is a function of its viscosity, 
which was defined and explained in this chapter. In Chapter 13 we discuss how 

















Questions and Problems * 495 


viscosity depends on composition as well as temperature. This relationship is de¬ 
picted in the following diagram: 


Glass-Ceramics 

(Processing) 


Concept/definition 

of viscosity -► 

(Chapter 12) 


Temperature and 

composition dependence 
of viscosity 
(Chapter 13) 


Important Terms and Concepts 

stoichiometry 
tetrahedral position 
viscosity 


REFERENCES 


anion 

cation 

defect structure 
electroneutrality 


flexural strength 
Frenkel defect 
octahedral position 
Schottky defect 


Barsoum, M. W., Fundamentals of Ceramics, McGraw- 
Hill, New York, 1997. Reprinted by Institute of 
Physics Publishing, London. 

Bergeron, C. G., and S. H. Risbud, Introduction to 
Phase Equilibria in Ceramics, American Ce¬ 
ramic Society, Columbus, OH, 1984. 

Carter, C. B., and M. G. Norton, Ceramic Materials 
Science and Engineering, Springer, New York, 
2007. 

Chiang, Y. M., D. P. Birnie, III, and W. D. Kingery, 
Physical Ceramics: Principles for Ceramic Sci¬ 
ence and Engineering, Wiley, New York, 1997. 

Curl, R. F., and R. E. Smalley, “Fullerenes,” Scien¬ 
tific American, Vol. 265, No. 4, October 1991, 
pp. 54-63. 

Engineered Materials Handbook, Vol. 4, Ceramics 
and Glasses, ASM International, Materials 
Park, OH, 1991. 

Green, D. J., An Introduction to the Mechanical 
Properties of Ceramics, Cambridge University 
Press, Cambridge, 1998. 

Hauth, W. E., “Crystal Chemistry in Ceramics,” 
American Ceramic Society Bulletin, Vol. 30, 


1951: No. 1, pp. 5-7; No. 2, pp. 47-49; No. 3, 
pp. 76-77; No. 4, pp. 137-142; No. 5, pp. 165-167; 
No. 6, pp. 203-205. A good overview of silicate 
structures. 

Kingery, W. D., H. K. Bowen, and D. R. Uhlmann, 
Introduction to Ceramics, 2nd edition, Wiley, 
New York, 1976. Chapters 1-4,14, and 15. 

Phase Equilibria Diagrams (for Ceramists), 
American Ceramic Society, Westerville, OH. In 
fourteen volumes, published between 1964 and 
2005. Also on CD-ROM. 

Richerson, D. W., The Magic of Ceramics, American 
Ceramic Society, Westerville, OH, 2000. 

Richerson, D. W., Modern Ceramic Engineering, 3rd 
edition, CRC Press, Boca Raton, FL, 2006. 

Riedel, R., and I. W. Chen (Editors), Ceramics 
Science and Technology: Structures, Wiley-VCH 
Verlag, Weinheim, Germany, 2008. 

Wachtman, J. B., W. R. Cannon, and M. J. 
Matthewson, Mechanical Properties of Ceram¬ 
ics, 2nd edition, Wiley, Hoboken, NJ, 2009. 


QUESTIONS AND PROBLEMS 


Crystal Structures 

12.1 For a ceramic compound, what are the two 
characteristics of the component ions that de¬ 
termine the crystal structure? 


12.2 Show that the minimum cation-to-anion radius 
ratio for a coordination number of 4 is 0.225. 

12.3 Show that the minimum cation-to-anion 
radius ratio for a coordination number of 6 is 






496 * Chapter 12 / Structures and Properties of Ceramics 


0.414. [Hint: use the NaCl crystal structure 
(Figure 12.2), and assume that anions and 
cations are just touching along cube edges and 
across face diagonals.] 

12.4 Demonstrate that the minimum cation-to- 
anion radius ratio for a coordination number 
of 8 is 0.732. 

12.5 On the basis of ionic charge and ionic radii 
given in Table 12.3, predict crystal structures 
for the following materials: 

(a) Csl 

(b) NiO 

(c) KI 

(d) NiS 

Justify your selections. 

12.6 Which of the cations in Table 12.3 would you 
predict to form iodides having the cesium 
chloride crystal structure? Justify your choices. 

12.7 Compute the atomic packing factor for the 
cesium chloride crystal structure in which 
r c /r A = 0.732. 

12.8 The zinc blende crystal structure is one that 
may be generated from close-packed planes 
of anions. 

(a) Will the stacking sequence for this struc¬ 
ture be FCC or HCP? Why? 

(b) Will cations fill tetrahedral or octahedral 
positions? Why? 

(c) What fraction of the positions will be 
occupied? 

12.9 The corundum crystal structure, found for 
A1 2 0 3 , consists of an HCP arrangement of 
O 2- ions; the Al 3+ ions occupy octahedral 
positions. 

(a) What fraction of the available octahedral 
positions are filled with Al 3+ ions? 

(b) Sketch two close-packed O 2 planes stacked 
in an AB sequence, and note octahedral posi¬ 
tions that will be filled with the Al 3+ ions. 

12.10 Iron sulfide (FeS) may form a crystal struc¬ 
ture that consists of an HCP arrangement of 
S 2- ions. 

(a) Which type of interstitial site will the 
Fe 2+ ions occupy? 

(b) What fraction of these available inter¬ 
stitial sites will be occupied by Fe 2+ ions? 


12.11 Magnesium silicate, Mg 2 Si0 4 , forms in the 
olivine crystal structure that consists of an 
HCP arrangement of O 2- ions. 

(a) Which type of interstitial site will the 
Mg 2+ ions occupy? Why? 

(b) Which type of interstitial site will the Si 4+ 
ions occupy? Why? 

(c) What fraction of the total tetrahedral 
sites will be occupied? 

(d) What fraction of the total octahedral 
sites will be occupied? 

12.12 Using the Molecule Definition Utility found 
VMSE in both “Metallic Crystal Structures and 

Crystallography” and “Ceramic Crystal 
Structures” modules of VMSE, located on 
the book’s web site [www.wiley.com/ 
college/callister (Student Companion Site)], 
generate (and print out) a three-dimensional 
unit cell for titanium dioxide, Ti0 2 , given the 
following: (1) The unit cell is tetragonal with 
a = 0.459 nm and c = 0.296 nm, (2) oxygen 
atoms are located at the following point 
coordinates: 

0.356 0.356 0 0.856 0.144 \ 

0.664 0.664 0 0.144 0.856 \ 

and (3) Ti atoms are located at the follow¬ 
ing point coordinates: 

000 101 

100 011 

010 111 


1 1 0 

12.13 Calculate the theoretical density of FeO, given 
that it has the rock salt crystal structure. 

12.14 Magnesium oxide has the rock salt crystal 
structure and a density of 3.58 g/cm 3 . 

(a) Determine the unit cell edge length. 

(b) How does this result compare with the 
edge length as determined from the radii 
in Table 12.3, assuming that the Mg 2+ and 
O 2- ions just touch each other along the 
edges? 

12.15 Compute the theoretical density of diamond 
given that the C—C distance and bond angle 
are 0.154 nm and 109.5°, respectively. How 



Questions and Problems * 497 


does this value compare with the measured 
density? 

12.16 Compute the theoretical density of ZnS 
given that the Zn—S distance and bond an¬ 
gle are 0.234 nm and 109.5°, respectively. 
How does this value compare with the meas¬ 
ured density? 

12.17 Cadmium sulfide (CdS) has a cubic unit 
cell, and from x-ray diffraction data it is 
known that the cell edge length is 0.582 nm. 
If the measured density is 4.82 g/cm 3 , how 
many Cd 2+ and S 2_ ions are there per unit 
cell? 

12.18 (a) Using the ionic radii in Table 12.3, com¬ 
pute the theoretical density of CsCl. {Hint: use 
a modification of the result of Problem 3.3.) 

(b) The measured density is 3.99 g/cm 3 . How 
do you explain the slight discrepancy be¬ 
tween your calculated value and the meas¬ 
ured one? 

12.19 From the data in Table 12.3, compute the 
theoretical density of CaF 2 , which has the 
fluorite structure. 

12.20 A hypothetical AX type of ceramic material 
is known to have a density of 2.65 g/cm 3 and 
a unit cell of cubic symmetry with a cell edge 
length of 0.43 nm. The atomic weights of the 
A and X elements are 86.6 and 40.3 g/mol, 
respectively. On the basis of this informa¬ 
tion, which of the following crystal struc¬ 
tures is (are) possible for this material: rock 
salt, cesium chloride, or zinc blende? Justify 
your choice(s). 

12.21 The unit cell for MgFe 2 0 4 (Mg0-Fe 2 0 3 ) has 
cubic symmetry with a unit cell edge length 
of 0.836 nm. If the density of this material is 
4.52 g/cm 3 , compute its atomic packing fac¬ 
tor. For this computation, you will need to 
use the ionic radii listed in Table 12.3. 

12.22 The unit cell for Cr 2 0 3 has hexagonal sym¬ 
metry with lattice parameters a = 0.4961 nm 
and c = 1.360 nm. If the density of this ma¬ 
terial is 5.22 g/cm 3 , calculate its atomic pack¬ 
ing factor. For this computation assume 
ionic radii of 0.062 nm and 0.140 nm, re¬ 
spectively, for Cr 3+ and O 2- . 

12.23 Compute the atomic packing factor for the 
diamond cubic crystal structure (Figure 12.15). 
Assume that bonding atoms touch one 


another, that the angle between adjacent 
bonds is 109.5°, and that each atom internal 
to the unit cell is positioned a/4 of the dis¬ 
tance away from the two nearest cell faces 
{a is the unit cell edge length). 

12.24 Compute the atomic packing factor for ce¬ 
sium chloride using the ionic radii in Table 12.3 
and assuming that the ions touch along the 
cube diagonals. 

12.25 For each of the following crystal structures, 
represent the indicated plane in the manner 
of Figures 3.11 and 3.12, showing both 
anions and cations: 

(a) (100) plane for the rock salt crystal 
structure 

(b) (110) plane for the cesium chloride crys¬ 
tal structure 

(c) (111) plane for the zinc blende crystal 
structure 

(d) (110) plane for the perovskite crystal 
structure 

Silicate Ceramics 

12.26 In terms of bonding, explain why silicate ma¬ 
terials have relatively low densities. 

12.27 Determine the angle between covalent 
bonds in an Si0 4 _ tetrahedron. 

Imperfections in Ceramics 

12.28 Would you expect Frenkel defects for anions 
to exist in ionic ceramics in relatively large 
concentrations? Why or why not? 

12.29 Calculate the fraction of lattice sites that are 
Schottky defects for sodium chloride at its 
melting temperature (801°C). Assume an 
energy for defect formation of 2.3 eV. 

12.30 Calculate the number of Frenkel defects 
per cubic meter in zinc oxide at 1000°C. The 
energy for defect formation is 2.51 eV, 
whereas the density for ZnO is 5.55 g/cm 3 at 
(1000°C). 

12.31 Using the following data that relate to the 
formation of Schottky defects in some oxide 
ceramic (having the chemical formula MO), 
determine the following: 

(a) The energy for defect formation (in eV) 

(b) The equilibrium number of Schottky 
defects per cubic meter at 1000°C 


498 * Chapter 12 / Structures and Properties of Ceramics 


(c) The identity of the oxide (i.e., what is the 
metal M?) 


T (°C) 

P (g/cm 3 ) 

N s (m~ 3 ) 

750 

5.50 

9.21 X 10 19 

1000 

5.44 

? 

1250 

5.37 

5.0 x 10 22 


12.32 In your own words, briefly define the term 
stoichiometric. 

12.33 If cupric oxide (CuO) is exposed to reduc¬ 
ing atmospheres at elevated temperatures, 
some of the Cu 2+ ions will become Cu + . 

(a) Under these conditions, name one crys¬ 
talline defect that you would expect to form 
in order to maintain charge neutrality. 

(b) How many Cu + ions are required for the 
creation of each defect? 

(c) How would you express the chemical for¬ 
mula for this nonstoichiometric material? 

12.34 (a) Suppose that Li 2 0 is added as an impu¬ 
rity to CaO. If the Li + substitutes for Ca 2+ , 
what kind of vacancies would you expect to 
form? How many of these vacancies are cre¬ 
ated for every Li + added? 

(b) Suppose that CaCl 2 is added as an im¬ 
purity to CaO. If the CU substitutes for O 2- , 
what kind of vacancies would you expect to 
form? How many of the vacancies are cre¬ 
ated for every CU added? 

12.35 What point defects are possible for A1 2 0 3 as 
an impurity in MgO? How many Al 3+ ions 
must be added to form each of these defects? 

Ceramic Phase Diagrams 

12.36 For the Zr0 2 -CaO system (Figure 12.26), 
write all eutectic and eutectoid reactions for 
cooling. 

12.37 From Figure 12.25, the phase diagram for 
the Mg0-Al 2 0 3 system, it may be noted that 
the spinel solid solution exists over a range 
of compositions, which means that it is non¬ 
stoichiometric at compositions other than 50 
mol% MgO-50 mol% A1 2 0 3 . 

(a) The maximum nonstoichiometry on the 
Al 2 0 3 -rich side of the spinel phase field ex¬ 
ists at about 2000°C (3630°F), corresponding 


to approximately 82 mol% (92 wt%) A1 2 0 3 . 
Determine the type of vacancy defect that 
is produced and the percentage of vacancies 
that exist at this composition. 

(b) The maximum nonstoichiometry on 
the MgO-rich side of the spinel phase field 
exists at about 2000°C (3630°F), corre¬ 
sponding to approximately 39 mol% (62 
wt%) A1 2 0 3 . Determine the type of va¬ 
cancy defect that is produced and the 
percentage of vacancies that exist at this 
composition. 

12.38 When kaolinite clay [Al 2 (Si 2 0 5 )(0H) 4 ] is 
heated to a sufficiently high temperature, 
chemical water is driven off. 

(a) Under these circumstances, what is the 
composition of the remaining product (in 
weight percent A1 2 0 3 )? 

(b) What are the liquidus and solidus tem¬ 
peratures of this material? 

Brittle Fracture of Ceramics 

12.39 Briefly explain 

(a) why there may be significant scatter in 
the fracture strength for some given ceramic 
material, and 

(b) why fracture strength increases with 
decreasing specimen size. 

12.40 The tensile strength of brittle materials may 
be determined using a variation of Equation 
8.1. Compute the critical crack tip radius for 
an A1 2 0 3 specimen that experiences tensile 
fracture at an applied stress of 275 MPa 
(40,000 psi). Assume a critical surface crack 
length of 2 X 10 3 mm and a theoretical frac¬ 
ture strength of El 10, where E is the modu¬ 
lus of elasticity. 

12.41 The fracture strength of glass may be in¬ 
creased by etching away a thin surface layer. 
It is believed that the etching may alter sur¬ 
face crack geometry (i.e., reduce crack 
length and increase the tip radius). Compute 
the ratio of the original and etched crack tip 
radii for an eightfold increase in fracture 
strength if two-thirds of the crack length is 
removed. 





Questions and Problems * 499 


Stress-Strain Behavior 

12.42 A three-point bending test is performed on 
a glass specimen having a rectangular cross 
section of height d = 5 mm (0.2 in.) and 
width b = 10 mm (0.4 in.); the distance be¬ 
tween support points is 45 mm (1.75 in.). 

(a) Compute the flexural strength if the load 
at fracture is 290 N (65 lb f ). 

(b) The point of maximum deflection Ay 
occurs at the center of the specimen and is 
described by 


' 48E7 

where E is the modulus of elasticity and I is 
the cross-sectional moment of inertia. Com¬ 
pute Ay at a load of 266 N (60 lb f ). 

12.43 A circular specimen of MgO is loaded us¬ 
ing a three-point bending mode. Compute 
the minimum possible radius of the speci¬ 
men without fracture, given that the ap¬ 
plied load is 425 N (95.5 lb f ), the flexural 
strength is 105 MPa (15,000 psi), and the 
separation between load points is 50 mm 
(2.0 in.). 

12.44 A three-point bending test was performed 
on an aluminum oxide specimen having a 
circular cross section of radius 3.5 mm 
(0.14 in.); the specimen fractured at a load 
of 950 N (215 lb f ) when the distance be¬ 
tween the support points was 50 mm (2.0 
in.). Another test is to be performed on a 
specimen of this same material, but one 
that has a square cross section of 12 mm 
(0.47 in.) length on each edge. At what load 
would you expect this specimen to fracture 
if the support point separation is 40 mm 
(1.6 in.)? 

12.45 (a) A three-point transverse bending test 
is conducted on a cylindrical specimen of 
aluminum oxide having a reported flexural 
strength of 390 MPa (56,600 psi). If the 
specimen radius is 2.5 mm (0.10 in.) and 
the support point separation distance is 30 
mm (1.2 in.), predict whether you would 
expect the specimen to fracture when a 
load of 620 N (140 lb f ) is applied. Justify 
your prediction. 


(b) Would you be 100% certain of the pre¬ 
diction in part (a)? Why or why not? 


Mechanisms of Plastic Deformation 

12.46 Cite one reason why ceramic materials are, 
in general, harder yet more brittle than 
metals. 


Miscellaneous Mechanical Considerations 

12.47 The modulus of elasticity for beryllium ox¬ 
ide (BeO) having 5 vol% porosity is 310 
GPa (45 X 10 6 psi). 

(a) Compute the modulus of elasticity for 
the nonporous material. 

(b) Compute the modulus of elasticity for 
10 vol% porosity. 

12.48 The modulus of elasticity for boron carbide 
(B 4 C) having 5 vol% porosity is 290 GPa 
(42 X 10 6 psi). 

(a) Compute the modulus of elasticity for 
the nonporous material. 

(b) At what volume percent porosity will the 
modulus of elasticity be 235 GPa (34 X 
10 6 psi)? 

12.49 Using the data in Table 12.5, do the fol¬ 
lowing: 

(a) Determine the flexural strength for non¬ 
porous MgO, assuming a value of 3.75 for n 
in Equation 12.10. 

(b) Compute the volume fraction porosity 
at which the flexural strength for MgO is 
62 MPa (9000 psi). 

12.50 The flexural strength and associated volume 
fraction porosity for two specimens of the 
same ceramic material are as follows: 


Ofi (MPa) 

P 

100 

0.05 

50 

0.20 


(a) Compute the flexural strength for a 
completely nonporous specimen of this 
material. 

(b) Compute the flexural strength for a 0.10 
volume fraction porosity. 





500 * Chapter 12 / Structures and Properties of Ceramics 

DESIGN PROBLEMS 


Crystal Structures 

12.D1 Gallium arsenide (GaAs) and gallium phos¬ 
phide (GaP) both have the zinc blende crys¬ 
tal structure and are soluble in one another 
at all concentrations. Determine the concen¬ 
tration in weight percent of GaP that must be 
added to GaAs to yield a unit cell edge length 
of 0.5570 nm. The densities of GaAs and GaP 
are 5.316 and 4.130 g/cm 3 , respectively. 

Stress-Strain Behavior 

12.D2 It is necessary to select a ceramic material 
to be stressed using a three-point loading 


scheme (Figure 12.32). The specimen must 
have a circular cross section and a radius 
of 2.5 mm (0.10 in.), and must not experi¬ 
ence fracture or a deflection of more than 
6.2 X 10 -2 mm (2.4 X 10 -3 in.) at its cen¬ 
ter when a load of 275 N (62 lb f ) is applied. 
If the distance between support points is 45 
mm (1.77 in.), which of the materials in 
Table 12.5 are candidates? The magnitude 
of the centerpoint deflection may be 
computed using the equation supplied in 
Problem 12.42. 




Chapter 


13 Applications and 

Processing of Ceramics 



M, 


I icrographs showing particles of (a) quartz, ( b ) clay, and (c) feldspar—the pri¬ 
mary constituents of porcelain. In order to produce a porcelain object, these three in¬ 
gredients are mixed in the proper proportions, water is added, and an object having the 
desired shape is formed (either by slip casting or hydroplastic forming). Next most of 
the water is removed during a drying operation, and the object is fired at an elevated 
temperature in order to improve its strength and impart other desirable properties. Dec¬ 
oration of this porcelain body is possible by applying a glaze to its surface. 

( d ) Scanning electron micrograph of a fired porcelain. 1500X. 

(e) and (f) Fired and glazed porcelain objets d'art. 

[Figure (a) Courtesy Gregory C. Finn, Brock University; (b) cour¬ 
tesy of Hefa Cheng and Martin Reinhard, Stanford University; (c) 
courtesy of Martin Lee, University of Glasgow; (d) courtesy of H. 

G. Brinkies, Swinburne University of Technology, Hawthorn Cam¬ 
pus, Hawthorn, Victoria, Australia; (e) and (f) from iStockphoto.] 






(f) 


• 501 














WHY STUDY Applications and Processing of Ceramics? 


It is important for the engineer to realize how the 
applications and processing of ceramic materials are 
influenced by their mechanical and thermal proper¬ 
ties, such as hardness, brittleness, and high melting 
temperatures. For example, ceramic pieces normally 
cannot be fabricated using conventional metal¬ 
forming techniques (Chapter 11). As we discuss in 
this chapter, they are often formed using powder 
compaction methods, and subsequently fired (i.e., 
heat-treated). 

In the processing/structure/propertiWperformance 
scheme, reasons for studying applications and process¬ 
ing of ceramics are as follows: 

• During the processing of a glass-ceramic, it is neces¬ 
sary to melt and subsequently shape a viscous mass. 


Melting and shaping procedures are facilitated with 
a knowledge of the temperature dependence of 
viscosity. The viscosity-temperature behavior of 
glasses is presented in this chapter. 

• Another step in the processing of glass-ceramics is 
crystallization of the glass material. Crystallization 
is accomplished during cooling from an elevated 
temperature. We also explore in this chapter 
how rate of cooling affects degree of crystalli¬ 
zation. 

• In the crystallization process a noncrystalline 
material is transformed into a fine-grained poly¬ 
crystalline one. Accompanying this transforma¬ 
tion is an alteration in properties, which is also 
discussed. 


Learning Objectives 

After studying this chapter you should be able to do the following: 


1. Describe the process that is used to produce 
glass-ceramics. 

2. Name the two types of clay products, and give 
two examples of each. 

3. Cite three important requirements that normally 
must be met by refractory ceramics and abrasive 
ceramics. 

4. Describe the mechanism by which cement hardens 
when water is added. 


5. Name and briefly describe four forming methods 
that are used to fabricate glass pieces. 

6. Briefly describe and explain the procedure by 
which glass pieces are thermally tempered. 

7. Briefly describe processes that occur during 
the drying and firing of clay-based ceramic 
ware. 

8. Briefly describe/diagram the sintering process of 
powder particle aggregates. 


13.1 INTRODUCTION 

The preceding discussions of the properties of materials have demonstrated that 
there is a significant disparity between the physical characteristics of metals and 
ceramics. Consequently, these materials are used in totally different kinds of ap¬ 
plications and, in this regard, tend to complement each other and also the poly¬ 
mers. Most ceramic materials fall into an application-classification scheme that 
includes the following groups: glasses, structural clay products, whitewares, refrac¬ 
tories, abrasives, cements, and the newly developed advanced ceramics. Figure 13.1 
presents a taxonomy of these several types; some discussion is devoted to each in 
this chapter. 


502 • 





13.3 Glass-Ceramics * 503 


Ceramic materials 


Glasses Clay products Refractories Abrasives Cements Advanced 

ceramics 


Glasses Glass- Structural Whitewares Fireclay Silica Basic Special 
ceramics clay products 

Figure 13.1 Classification of ceramic materials on the basis of application. 

Types and Applications of Ceramics 

13.2 GLASSES 

The glasses are a familiar group of ceramics; containers, lenses, and fiberglass rep¬ 
resent typical applications. As already mentioned, they are noncrystalline silicates 
containing other oxides, notably CaO, Na 2 0, K 2 0, and A1 2 0 3 , which influence the 
glass properties. A typical soda-lime glass consists of approximately 70 wt% Si0 2 , 
the balance being mainly Na 2 0 (soda) and CaO (lime). The compositions of sev¬ 
eral common glass materials are contained in Table 13.1. Possibly the two prime 
assets of these materials are their optical transparency and the relative ease with 
which they may be fabricated. 

13.3 GLASS-CERAMICS 

Most inorganic glasses can be made to transform from a noncrystalline state to one 
that is crystalline by the proper high-temperature heat treatment. This process is 

Table 13.1 Compositions and Characteristics of Some of the Common Commercial Glasses 


Composition (wt%) 


Glass Type 

Si0 2 

Na 2 0 CaO 

ai 2 o 3 

b 2 o 3 

Other 

Characteristics and Applications 

Fused silica 

>99.5 





High melting temperature, very low 







coefficient of expansion (thermally 
shock resistant) 

96% Silica 

96 



4 


Thermally shock and chemically 

(Vycor) 






resistant—laboratory ware 

Borosilicate 

81 

3.5 

2.5 

13 


Thermally shock and chemically 

(Pyrex) 






resistant—o venware 

Container 

74 

16 5 

1 


4MgO 

Low melting temperature, easily 

(soda-lime) 






worked, also durable 

Fiberglass 

55 

16 

15 

10 

4 MgO 

Easily drawn into fibers—glass-resin 







composites 

Optical flint 

54 

1 



37 PbO, 

High density and high index of 






8 K 2 0 

refraction—optical lenses 

Glass-ceramic 

43.5 

14 

30 

5.5 

6.5 Ti0 2 , 

Easily fabricated; strong; resists 

(Pyroceram) 





0.5 As 2 0 3 

thermal shock— ovenware 































504 * Chapter 13 / Applications and Processing of Ceramics 

crystallization called crystallization, and the product is a fine-grained polycrystalline material that 

glass-ceramic is often called a glass-ceramic. The formation of these small glass-ceramic grains is, 

in a sense, a phase transformation, which involves nucleation and growth stages. As 
a consequence, the kinetics (i.e., the rate) of crystallization may be described using 
the same principles that were applied to phase transformations for metal systems 
in Section 10.3. For example, dependence of degree of transformation on temper¬ 
ature and time may be expressed using isothermal transformation and continuous 
cooling transformation diagrams (Sections 10.5 and 10.6). The continuous cooling 
transformation diagram for the crystallization of a lunar glass is presented in Fig¬ 
ure 13.2; the begin and end transformation curves on this plot have the same gen¬ 
eral shape as those for an iron-carbon alloy of eutectoid composition (Figure 10.25). 
Also included are two continuous cooling curves, which are labeled “1” and “2”; the 
cooling rate represented by curve 2 is much greater than that for curve 1. As also 
noted on this plot, for the continuous cooling path represented by curve 1, crystal¬ 
lization begins at its intersection with the upper curve, and progresses as time in¬ 
creases and temperature continues to decrease; upon crossing the lower curve, all 
of the original glass has crystallized. The other cooling curve (curve 2) just misses 
the nose of the crystallization start curve. It represents a critical cooling rate (for this 
glass, 100°C/min)—that is, the minimum cooling rate for which the final room- 
temperature product is 100% glass; for cooling rates less than this, some glass- 
ceramic material will form. 

A nucleating agent (frequently titanium dioxide) is often added to the glass to 
promote crystallization. The presence of a nucleating agent shifts the begin and end 
transformation curves to shorter times. 

Properties and Applications of Glass-Ceramics 

Glass-ceramic materials have been designed to have the following characteristics: 
relatively high mechanical strengths; low coefficients of thermal expansion (to avoid 
thermal shock); relatively high temperature capabilities; good dielectric properties 
(for electronic packaging applications); and good biological compatibility. Some 
glass-ceramics may be made optically transparent; others are opaque. Possibly the 
most attractive attribute of this class of materials is the ease with which they may 
be fabricated; conventional glass-forming techniques may be used conveniently in 
the mass production of nearly pore-free ware. 


Figure 13.2 Continuous cooling transformation 
diagram for the crystallization of a lunar glass (35.5 
wt% Si0 2 ,14.3 wt% Ti0 2 , 3.7 wt% A1 2 0 3 , 23.5 
wt% FeO, 11.6 wt% MgO, 11.1 wt% CaO, and 0.2 
wt% Na 2 0). Also superimposed on this plot are 
two cooling curves, labeled “1” and “2.” (Reprinted 
from Glass: Science and Technology, Vol. 1, D. R. 

Uhlmann and N. J. Kreidl (Editors), “The 
Formation of Glasses,” p. 22, copyright 1983, with 
permission from Elsevier.) 






13.5 Refractories * 505 


Glass-ceramics are manufactured commercially under the trade names of 
Pyroceram, CorningWare, Cercor, and Vision. The most common uses for these ma¬ 
terials are as ovenware, tableware, oven windows, and range tops—primarily be¬ 
cause of their strength and excellent resistance to thermal shock. They also serve 
as electrical insulators and as substrates for printed circuit boards and are used for 
architectural cladding and for heat exchangers and regenerators. A typical glass- 
ceramic is also included in Table 13.1. 



Check 13.1 


Briefly explain why glass-ceramics may not be transparent. Hint: you may want to 
consult Chapter 21. 


[The answer may be found at www.wiley.com/college/callister (Student Companion Site).] 


13.4 CLAY PRODUCTS 

One of the most widely used ceramic raw materials is clay. This inexpensive ingre¬ 
dient, found naturally in great abundance, often is used as mined without any up¬ 
grading of quality. Another reason for its popularity lies in the ease with which clay 
products may be formed; when mixed in the proper proportions, clay and water 
form a plastic mass that is very amenable to shaping. The formed piece is dried to 
remove some of the moisture, after which it is fired at an elevated temperature to 
improve its mechanical strength. 

Most of the clay-based products fall within two broad classifications: the struc¬ 
tural clay products and the whitewares. Structural clay products include building 
bricks, tiles, and sewer pipes—applications in which structural integrity is important. 
The whiteware ceramics become white after the high-temperature firing. Included 
in this group are porcelain, pottery, tableware, china, and plumbing fixtures (sani¬ 
tary ware). In addition to clay, many of these products also contain nonplastic in¬ 
gredients, which influence the changes that take place during the drying and firing 
processes, and the characteristics of the finished piece (Section 13.10). 

13.5 REFRACTORIES 

Another important class of ceramics that are used in large tonnages is the refrac- 
refractory ceramic tory ceramics. The salient properties of these materials include the capacity to with¬ 
stand high temperatures without melting or decomposing and the capacity to re¬ 
main unreactive and inert when exposed to severe environments. In addition, the 
ability to provide thermal insulation is often an important consideration. Refrac¬ 
tory materials are marketed in a variety of forms, but bricks are the most common. 
Typical applications include furnace linings for metal refining, glass manufacturing, 
metallurgical heat treatment, and power generation. 

Of course, the performance of a refractory ceramic depends to a large degree 
on its composition. On this basis, there are several classifications—fireclay, silica, 
basic, and special refractories. Compositions for a number of commercial refracto¬ 
ries are listed in Table 13.2. For many commercial materials, the raw ingredients 
consist of both large (or grog) particles and fine particles, which may have differ¬ 
ent compositions. Upon firing, the fine particles normally are involved in the for¬ 
mation of a bonding phase, which is responsible for the increased strength of the 


structural clay 
product 

whiteware 

firing 





506 * Chapter 13 / Applications and Processing of Ceramics 

Table 13.2 Compositions of Five Common Ceramic Refractory Materials 


Composition (wt%) Apparent 


Refractory Type 

ai 2 o 3 

Si0 2 

MgO 

Cr 2 0 3 

Fe 2 0 3 

CaO 

TiO, 

(%> 

Fireclay 

25-45 

70-50 

0-1 


0-1 

0-1 

1-2 

10-25 

High-alumina fireclay 

90-50 

10-45 

0-1 


0-1 

0-1 

1-4 

18-25 

Silica 

0.2 

96.3 

0.6 



2.2 


25 

Periclase 

1.0 

3.0 

90.0 

0.3 

3.0 

2.5 


22 

Periclase-chrome ore 

9.0 

5.0 

73.0 

8.2 

2.0 

2.2 


21 


Source: From W. D. Kingery, H. K. Bowen, and D. R. Uhlmann, Introduction to Ceramics, 2nd edition. Copyright © 
1976 by John Wiley & Sons, New York. Reprinted by permission of John Wiley & Sons, Inc. 


brick; this phase may be predominantly either glassy or crystalline. The service tem¬ 
perature is normally below that at which the refractory piece was fired. 

Porosity is one microstructural variable that must be controlled to produce a 
suitable refractory brick. Strength, load-bearing capacity, and resistance to attack 
by corrosive materials all increase with porosity reduction. At the same time, ther¬ 
mal insulation characteristics and resistance to thermal shock are diminished. Of 
course, the optimum porosity depends on the conditions of service. 

Fireclay Refractories 

The primary ingredients for the fireclay refractories are high-purity fireclays, alu¬ 
mina and silica mixtures usually containing between 25 and 45 wt% alumina. Accord¬ 
ing to the Si0 2 -Al 2 0 3 phase diagram, Figure 12.27, over this composition range the 
highest temperature possible without the formation of a liquid phase is 1587°C 
(2890°F). Below this temperature the equilibrium phases present are mullite and 
silica (cristobalite). During refractory service use, the presence of a small amount 
of a liquid phase may be allowable without compromising mechanical integrity. 
Above 1587°C the fraction of liquid phase present will depend on refractory com¬ 
position. Upgrading the alumina content will increase the maximum service tem¬ 
perature, allowing for the formation of a small amount of liquid. 

Fireclay bricks are used principally in furnace construction, to confine hot 
atmospheres, and to thermally insulate structural members from excessive temper¬ 
atures. For fireclay brick, strength is not ordinarily an important consideration, be¬ 
cause support of structural loads is usually not required. Some control is normally 
maintained over the dimensional accuracy and stability of the finished product. 

Silica Refractories 

The prime ingredient for silica refractories, sometimes termed acid refractories, is
