Repository: axyco2004-cyber/axyco2004-cyber-chemistry-chatbot-rgb

# 🧪 Chemistry Chatbot

An interactive Java-based chatbot application that helps students learn chemistry by answering questions about various chemistry topics.

## 📖 About

Chemistry Chatbot is an educational tool that provides instant answers to chemistry questions. It uses a comprehensive knowledge base covering key chemistry concepts and employs intelligent keyword matching to understand and respond to student queries.

### Sample Interaction

```
💬 You: What is an atom?
🤖 Bot: An atom is the smallest unit of matter that retains the properties 
of an element. It consists of a nucleus containing protons and neutrons, 
surrounded by electrons in energy levels or shells.

💬 You: topics

File: materials-science-textbook.txt (part 33 of 63)
MATERIALS SCIENCE AND ENGINEERING 
silica. These materials, well known for their high-temperature load-bearing capac¬ 
ity, are commonly used in the arched roofs of steel- and glass-making furnaces; for 
these applications, temperatures as high as 1650°C (3000°F) may be realized. Un¬ 
der these conditions some small portion of the brick will actually exist as a liquid. 
The presence of even small concentrations of alumina has an adverse influence 
on the performance of these refractories, which may be explained by the 
silica-alumina phase diagram, Figure 12.27. Because the eutectic composition (7.7 
wt% A1 2 0 3 ) is very near the silica extremity of the phase diagram, even small ad¬ 
ditions of A1 2 0 3 lower the liquidus temperature significantly, which means that sub¬ 
stantial amounts of liquid may be present at temperatures in excess of 1600°C 






13.6 Abrasives * 507 


(2910°F). Thus, the alumina content should be held to a minimum, normally to be¬ 
tween 0.2 and 1.0 wt%. 

These refractory materials are also resistant to slags that are rich in silica (called 
acid slags) and are often used as containment vessels for them. On the other hand, 
they are readily attacked by slags composed of a high proportion of CaO and/or 
MgO (basic slags), and contact with these oxide materials should be avoided. 

Basic Refractories 

The refractories that are rich in periclase, or magnesia (MgO), are termed basic, 
they may also contain calcium, chromium, and iron compounds. The presence of 
silica is deleterious to their high-temperature performance. Basic refractories are 
especially resistant to attack by slags containing high concentrations of MgO and 
CaO and find extensive use in some steel-making open hearth furnaces. 

Special Refractories 

Yet other ceramic materials are used for rather specialized refractory applications. 
Some of these are relatively high-purity oxide materials, many of which may be pro¬ 
duced with very little porosity. Included in this group are alumina, silica, magnesia, 
beryllia (BeO), zirconia (Zr0 2 ), and mullite (3Al 2 0 3 -2Si0 2 ). Others include car¬ 
bide compounds, in addition to carbon and graphite. Silicon carbide (SiC) has been 
used for electrical resistance heating elements, as a crucible material, and in inter¬ 
nal furnace components. Carbon and graphite are very refractory, but find limited ap¬ 
plication because they are susceptible to oxidation at temperatures in excess of about 
800°C (1470°F). As would be expected, these specialized refractories are relatively 
expensive. 



Check 13.2 


Upon consideration of the Si0 2 -Al 2 0 3 phase diagram (Figure 12.27) for the fol¬ 
lowing pair of compositions, which would you judge to be the more desirable re¬ 
fractory? Justify your choice. 


20 wt% Al 2 O 3 -80 wt% Si0 2 
25 wt% Al 2 0 3 -75 wt% Si0 2 


[The answer may be found at www.wiley.com/college/callister (Student Companion Site).] 


13.6 ABRASIVES 

abrasive ceramic Abrasive ceramics are used to wear, grind, or cut away other material, which nec¬ 

essarily is softer. Therefore, the prime requisite for this group of materials is hard¬ 
ness or wear resistance; in addition, a high degree of toughness is essential to ensure 
that the abrasive particles do not easily fracture. Furthermore, high temperatures 
may be produced from abrasive frictional forces, so some refractoriness is also 
desirable. 

Diamonds, both natural and synthetic, are utilized as abrasives; however, they 
are relatively expensive. The more common ceramic abrasives include silicon car¬ 
bide, tungsten carbide (WC), aluminum oxide (or corundum), and silica sand. 

Abrasives are used in several forms—bonded to grinding wheels, as coated abra¬ 
sives, and as loose grains. In the first case, the abrasive particles are bonded to a 





508 * Chapter 13 / Applications and Processing of Ceramics 


Figure 13.3 Photomicrograph of an 
aluminum oxide bonded ceramic abrasive. 

The light regions are the A1 2 0 3 abrasive 
grains; the gray and dark areas are the 
bonding phase and porosity, respectively. 
100X. (From W. D. Kingery, H. K. Bowen, 
and D. R. Uhlmann, Introduction to 
Ceramics, 2nd edition, p. 568. Copyright © 
1976 by John Wiley & Sons. Reprinted by 
permission of John Wiley & Sons, Inc.) 



100 |jim 


wheel by means of a glassy ceramic or an organic resin. The surface structure should 
contain some porosity; a continual flow of air currents or liquid coolants within the 
pores that surround the refractory grains prevents excessive heating. Figure 13.3 
shows the microstructure of a bonded abrasive, revealing abrasive grains, the bonding 
phase, and pores. 

Coated abrasives are those in which an abrasive powder is coated on some type 
of paper or cloth material; sandpaper is probably the most familiar example. Wood, 
metals, ceramics, and plastics are all frequently ground and polished using this form 
of abrasive. 

Grinding, lapping, and polishing wheels often employ loose abrasive grains that 
are delivered in some type of oil- or water-based vehicle. Diamonds, corundum, sil¬ 
icon carbide, and rouge (an iron oxide) are used in loose form over a variety of 
grain size ranges. 


13.7 CEMENTS 

cement Several familiar ceramic materials are classified as inorganic cements: cement, plas¬ 

ter of paris, and lime, which, as a group, are produced in extremely large quantities. 
The characteristic feature of these materials is that when mixed with water, they 
form a paste that subsequently sets and hardens. This trait is especially useful in 
that solid and rigid structures having just about any shape may be expeditiously 
formed. Also, some of these materials act as a bonding phase that chemically binds 
particulate aggregates into a single cohesive structure. Under these circumstances, 
the role of the cement is similar to that of the glassy bonding phase that forms when 
clay products and some refractory bricks are fired. One important difference, how¬ 
ever, is that the cementitious bond develops at room temperature. 

Of this group of materials, portland cement is consumed in the largest tonnages. 
It is produced by grinding and intimately mixing clay and lime-bearing minerals in the 
proper proportions and then heating the mixture to about 1400°C (2550°F) in a rotary 
calcination kiln; this process, sometimes called calcination, produces physical and chemical changes 

in the raw materials. The resulting “clinker” product is then ground into a very fine 
powder to which is added a small amount of gypsum (CaS0 4 -2H 2 0) to retard the set¬ 
ting process. This product is portland cement. The properties of portland cement, in¬ 
cluding setting time and final strength, to a large degree depend on its composition. 


13.8 Advanced Ceramics * 509 


Several different constituents are found in portland cement, the principal ones 
being tricalcium silicate (3Ca0-Si0 2 ) and dicalcium silicate (2Ca0-Si0 2 ). The 
setting and hardening of this material result from relatively complicated hydra¬ 
tion reactions that occur among the various cement constituents and the water 
that is added. For example, one hydration reaction involving dicalcium silicate is as 
follows: 


2Ca0-Si0 2 + jkH 2 0 2Ca0-Si0 2 -xH 2 0 (13.1) 

where x is variable and depends on how much water is available. These hydrated 
products are in the form of complex gels or crystalline substances that form the ce¬ 
mentitious bond. Hydration reactions begin just as soon as water is added to the 
cement. These are first manifested as setting (i.e., the stiffening of the once-plastic 
paste), which takes place soon after mixing, usually within several hours. Harden¬ 
ing of the mass follows as a result of further hydration, a relatively slow process 
that may continue for as long as several years. It should be emphasized that the 
process by which cement hardens is not one of drying, but rather of hydration in 
which water actually participates in a chemical bonding reaction. 

Portland cement is termed a hydraulic cement because its hardness develops by 
chemical reactions with water. It is used primarily in mortar and concrete to bind 
aggregates of inert particles (sand and/or gravel) into a cohesive mass; these are 
considered to be composite materials (see Section 16.2). Other cement materials, 
such as lime, are nonhydraulic; that is, compounds other than water (e.g., C0 2 ) are 
involved in the hardening reaction. 



Check 13.3 


Explain why it is important to grind cement into a fine powder. 


[The answer may be found at www.wiley.com/college/callister (Student Companion Site).] 


13.8 ADVANCED CERAMICS 

Although the traditional ceramics discussed previously account for the bulk of the 
production, the development of new and what are termed advanced ceramics has 
begun and will continue to establish a prominent niche in our advanced technolo¬ 
gies. In particular, electrical, magnetic, and optical properties and property combi¬ 
nations unique to ceramics have been exploited in a host of new products; some of 
these are discussed in Chapters 18,20, and 21. Furthermore, advanced ceramics are 
utilized in optical fiber communications systems, in microelectromechanical systems 
(MEMS), as ball bearings, and in applications that exploit the piezoelectric behav¬ 
ior of a number of ceramic materials. Each of these will now be discussed. 

Microelectromechanical Systems (MEMS) 

microelectro- Microelectromechanical systems (abbreviated MEMS ) are miniature “smart” sys- 

mechanical system terns (Section 1.5) consisting of a multitude of mechanical devices that are inte¬ 
grated with large numbers of electrical elements on a substrate of silicon. The 
mechanical components are microsensors and microactuators. Microsensors collect 
environmental information by measuring mechanical, thermal, chemical, optical, 
and/or magnetic phenomena. The microelectronic components then process this 
sensory input and subsequently render decisions that direct responses from the 





510 * Chapter 13 / Applications and Processing of Ceramics 


Figure 13.4 Scanning electron micrograph showing a 
linear rack gear reduction drive MEMS. This gear chain 
converts rotational motion from the top-left gear to 
linear motion to drive the linear track (lower right). 
Approximately 100X. (Courtesy Sandia National 
Laboratories, SUMMIT* Technologies, 
www.mems.sandia.gov.) 



I-1 

100 |jim 


microactuator devices—devices that perform such responses as positioning, moving, 
pumping, regulating, and filtering. These actuating devices include beams, pits, gears, 
motors, and membranes, which are of microscopic dimensions, on the order of mi¬ 
crons in size. Figure 13.4 is a scanning electron micrograph of a linear rack gear re¬ 
duction drive MEMS. 

The processing of MEMS is virtually the same as that used for the production 
of silicon-based integrated circuits; this includes photolithographic, ion implanta¬ 
tion, etching, and deposition technologies, which are well established. In addition, 
some mechanical components are fabricated using micromachining techniques. 
MEMS components are very sophisticated, reliable, and minuscule in size. Further¬ 
more, because the preceding fabrication techniques involve batch operations, the 
MEMS technology is very economical and cost effective. 

There are some limitations to the use of silicon in MEMS. Silicon has a low 
fracture toughness (— 0.90 MPa Vm) and a relatively low softening temperature 
(600°C) and is highly active to the presence of water and oxygen. Consequently, re¬ 
search is currently being conducted into using ceramic materials—which are tougher, 
more refractory, and more inert—for some MEMS components, especially high¬ 
speed devices and nanoturbines. The ceramic materials being considered are amor¬ 
phous silicon carbonitrides (silicon carbide-silicon nitride alloys), which may be 
produced using metal organic precursors. In addition, fabrication of these ceramic 
MEMS will undoubtedly involve some of the traditional techniques discussed later 
in this chapter. 

One example of a practical MEMS application is an accelerometer (accelerator/ 
decelerator sensor) that is used in the deployment of air-bag systems in automo¬ 
bile crashes. For this application, the important microelectronic component is a free¬ 
standing microbeam. Compared to conventional air-bag systems, the MEMS units 
are smaller, lighter, and more reliable and are produced at a considerable cost re¬ 
duction. 

Potential MEMS applications include electronic displays, data storage units, en¬ 
ergy conversion devices, chemical detectors (for hazardous chemical and biological 
agents and drug screening), and microsystems for DNA amplification and identifica¬ 
tion. There are undoubtedly many yet unforeseen uses of this MEMS technology, which 
will have a profound impact on our society in the future; these will probably over¬ 
shadow the effects of microelectronic integrated circuits during the past three decades. 









13.8 Advanced Ceramics * 511 


optical fiber 


Optical Fibers 

One new and advanced ceramic material that is a critical component in our mod¬ 
ern optical communications systems is the optical fiber. The optical fiber is made 
of extremely high-purity silica, which must be free of even minute levels of con¬ 
taminants and other defects that absorb, scatter, and attenuate a light beam. Very 
advanced and sophisticated processing techniques have been developed to pro¬ 
duce fibers that meet the rigid restrictions required for this application. A 
discussion of optical fibers and their role in communications is provided in Sec¬ 
tion 21.14. 

Ceramic Ball Bearings 

Another new and interesting application of ceramic materials is in bearings. A bear¬ 
ing consists of balls and races that are in contact with and rub against one another 
when in use. In the past, both ball and race components traditionally have been 
made of bearing steels that are very hard and extremely corrosion resistant and 
may be polished to a very smooth surface finish. Over the past decade or so, silicon 
nitride (Si 3 N 4 ) balls have begun replacing steel balls in a number of applications, 
because several properties of Si 3 N 4 make it a more desirable material. In most in¬ 
stances races are still made of steel, because its tensile strength is superior to that 
of silicon nitride. This combination of ceramic balls and steel races is termed a hybrid 
bearing. 

Because the density of Si 3 N 4 is much less than that of steel (3.2 versus 7.8 g/cm 3 ), 
hybrid bearings weigh less than conventional ones; thus, centrifugal loading is less 
in the hybrids, with the result that they may operate at higher speeds (20% to 40% 
higher). Furthermore, the modulus of elasticity of silicon nitride is higher than for 
bearing steels (320 GPa versus about 200 GPa). Thus, the Si 3 N 4 balls are more rigid 
and experience lower deformations while in use, which leads to reductions in noise 
and vibration levels. Lifetimes for the hybrid bearings are greater than for steel 
bearings—normally three to five times as great. The longer life is a consequence of 
the higher hardness of Si 3 N 4 (75 to 80 HRC as compared to 58 to 64 HRC for bear¬ 
ing steels) and silicon nitride’s superior compressive strength (3000 MPa versus 900 
MPa), which results in lower wear rates. In addition, less heat is generated using 
the hybrid bearings, because the coefficient of friction of Si 3 N 4 is approximately 
30% that of steel; this leads to an increase in grease life. In addition, lower lubrica¬ 
tion levels are required than for the all-steel bearings. Ceramic materials are inher¬ 
ently more corrosion resistant than metal alloys; thus, the silicon nitride balls may 
be used in more corrosive environments and at higher operating temperatures. 
Finally, because Si 3 N 4 is an electrical insulator (bearing steels are much more elec¬ 
trically conductive), the ceramic bearings are immune to arcing damage. 

Some of the applications that employ these hybrid bearings include inline 
skates, bicycles, electric motors, machine tool spindles, precision medical hand tools 
(e.g., high-speed dental drills and surgical saws), and textile, food-processing, and 
chemical equipment. 

Also, all-ceramic bearings (having both ceramic races and balls) are now 
being used on a limited basis in applications requiring a high degree of corrosion 
resistance. 

Significant research has gone into the development of this silicon nitride-bearing 
material. Some of the challenges that were encountered are as follows: processing/ 
fabrication techniques to yield a pore-free material, fabrication of spherical pieces that 
require a minimum of machining, and a polishing/lapping technique to produce a 
smoother surface finish than steel balls. 


512 * Chapter 13 / Applications and Processing of Ceramics 


MATERIALS OF IMPORTANCE 

Piezoelectric Ceramics 


A few ceramic materials (as well as some 
polymers) exhibit the unusual phenomenon 
of piezoelectricity 1 —electric polarization 2 (i.e., an 
electric field or voltage) is induced in the ceramic 
crystal when a mechanical strain (dimensional 
change) is imposed on it. The inverse piezoelectric 
effect is also displayed by this group of materials; 
that is, a mechanical strain results from the impo¬ 
sition of an electrical field. 

Piezoelectric materials may be used as 
transducers between electrical and mechanical en¬ 
ergies. One of the early uses of piezoelectric ce¬ 
ramics was in sonar, wherein underwater objects 
(e.g., submarines) are detected and their positions 
determined using an ultrasonic emitting and re¬ 
ceiving system. A piezoelectric crystal is caused to 
oscillate by an electrical signal, which produces 
high-frequency mechanical vibrations that are 
transmitted through the water. Upon encounter¬ 


1 The piezoelectric phenomenon is described in more 
detail in Section 18.25. 

2 Electric polarization (explained in Sections 18.19 and 
18.20) is the alignment of electric dipoles (Section 2.7) 
in a common direction, which gives rise to an electric 
field that is oriented in this same direction. 


ing an object, these signals are reflected back, and 
another piezoelectric material receives this re¬ 
flected vibrational energy, which it then converts 
back into an electrical signal. Distance from the 
ultrasonic source and reflecting body is deter¬ 
mined from the elapsed time between sending and 
receiving events. 

More recently, the use of piezoelectric devices 
has grown dramatically as a consequence of in¬ 
creases in automation and consumer attraction to 
modern sophisticated gadgets. Applications that 
employ piezoelectric devices are found in the au¬ 
tomotive, computer, commercial/consumer, and 
medical sectors. Some of these applications are as 
follows: automotive—wheel balances, seat belt 
buzzers, tread-wear indicators, keyless door entry, 
and airbag sensors; computer—microactuators for 
hard disks and notebook transformers; commer¬ 
cial/consumer—ink-jet printing heads, strain 
gauges, ultrasonic welders, and smoke detectors; 
medical—insulin pumps, ultrasonic therapy, and 
ultrasonic cataract-removal devices. 

Commonly used piezoelectric ceramics include 
barium titanate (BaTi0 3 ), lead titanate (PbTi0 3 ), 
lead zirconate-titanate (PZT) [Pb(Zr,Ti)0 3 ], and 
potassium niobate (KNb0 3 ). 


Fabrication and Processing 
of Ceramics 

One chief concern in the application of ceramic materials is the method of fab¬ 
rication. Many of the metal-forming operations discussed in Chapter 11 rely on 
casting and/or techniques that involve some form of plastic deformation. Because 
ceramic materials have relatively high melting temperatures, casting them is nor¬ 
mally impractical. Furthermore, in most instances the brittleness of these mate¬ 
rials precludes deformation. Some ceramic pieces are formed from powders (or 
particulate collections) that must ultimately be dried and fired. Glass shapes are 
formed at elevated temperatures from a fluid mass that becomes very viscous 
upon cooling. Cements are shaped by placing into forms a fluid paste that hard¬ 
ens and assumes a permanent set by virtue of chemical reactions. A taxonomi- 
cal scheme for the several types of ceramic-forming techniques is presented in 
Figure 13.5. 











13.9 Fabrication and Processing of Glasses and Glass-Ceramics * 513 


Figure 13.5 A 

classification scheme 
for the ceramic¬ 
forming techniques 
discussed in this 
chapter. 


Ceramic fabrication techniques 


Glass-forming 

processes 


Particulate-forming Cementation 

processes 


Pressing Blowing Drawing Fiber Powder Hydroplastic Slip Tape 

forming pressing forming casting casting 


Hot Uniaxial Isostatic 

i i 

i i 

i i 


i 

Drying 

i 

i 

Firing 


13.9 FABRICATION AND PROCESSING OF 
GLASSES AND GLASS-CERAMICS 

Glass Properties 

Before we discuss specific glass-forming techniques, some of the temperature-sensitive 
properties of glass materials must be presented. Glassy, or noncrystalline, materials 
do not solidify in the same sense as do those that are crystalline. Upon cooling, a 
glass becomes more and more viscous in a continuous manner with decreasing tem¬ 
perature; there is no definite temperature at which the liquid transforms to a solid 
as with crystalline materials. In fact, one of the distinctions between crystalline and 
noncrystalline materials lies in the dependence of specific volume (or volume per 
unit mass, the reciprocal of density) on temperature, as illustrated in Figure 13.6. 



Temperature 


Figure 13.6 Contrast of specific volume- 
versus-temperature behavior of crystalline 
and noncrystalline materials. Crystalline 
materials solidify at the melting temperature 
T m . Characteristic of the noncrystalline state 
is the glass transition temperature T g . 






























514 


Chapter 13 / Applications and Processing of Ceramics 


Temperature (°F) 



Figure 13.7 

Logarithm of viscosity 
versus temperature 
for fused silica and 
three silica glasses. 
(From E. B. Shand, 
Engineering Glass, 
Modern Materials, 
Vol. 6, Academic 
Press, New York, 

1968, p. 262.) 


glass transition 
temperature 


melting point 
working point 
softening point 

annealing point 

strain point 


For crystalline materials, there is a discontinuous decrease in volume at the melt¬ 
ing temperature T m . However, for glassy materials, volume decreases continuously 
with temperature reduction; a slight decrease in slope of the curve occurs at what 
is called the glass transition temperature, or fictive temperature, T g . Below this 
temperature, the material is considered to be a glass; above, it is first a supercooled 
liquid, and finally a liquid. 

Also important in glass-forming operations are the viscosity-temperature char¬ 
acteristics of the glass. Figure 13.7 plots the logarithm of viscosity versus the tem¬ 
perature for fused silica, high silica, borosilicate, and soda-lime glasses. On the 
viscosity scale, several specific points that are important in the fabrication and pro¬ 
cessing of glasses are labeled: 

1. The melting point corresponds to the temperature at which the viscosity is 
10 Pa-s (100 P); the glass is fluid enough to be considered a liquid. 

2. The working point represents the temperature at which the viscosity is 
10 3 Pa-s (10 4 P); the glass is easily deformed at this viscosity. 

3. The softening point, the temperature at which the viscosity is 4 X 10 6 Pa-s 
(4 X 10 7 P), is the maximum temperature at which a glass piece may be 
handled without causing significant dimensional alterations. 

4. The annealing point is the temperature at which the viscosity is 10 12 Pa-s 
(10 13 P); at this temperature, atomic diffusion is sufficiently rapid that any 
residual stresses may be removed within about 15 min. 

5. The strain point corresponds to the temperature at which the viscosity be¬ 
comes 3 X 10 13 Pa-s (3 X 10 14 P); for temperatures below the strain point, 
fracture will occur before the onset of plastic deformation. The glass transi¬ 
tion temperature will be above the strain point. 














13.9 Fabrication and Processing of Glasses and Glass-Ceramics * 515 

Most glass-forming operations are carried out within the working range— 
between the working and softening temperatures. 

Of course, the temperature at which each of these points occurs depends on 
glass composition. For example, the softening points for soda-lime and 96% silica 
glasses from Figure 13.7 are about 700 and 1550°C (1300 and 2825°F), respectively. 
That is, forming operations may be carried out at significantly lower temperatures 
for the soda-lime glass. The formability of a glass is tailored to a large degree by 
its composition. 

Glass Forming 

Glass is produced by heating the raw materials to an elevated temperature above 
which melting occurs. Most commercial glasses are of the silica-soda-lime variety; 
the silica is usually supplied as common quartz sand, whereas Na 2 0 and CaO are 
added as soda ash (Na 2 C0 3 ) and limestone (CaC0 3 ). For most applications, espe¬ 
cially when optical transparency is important, it is essential that the glass product 
be homogeneous and pore free. Homogeneity is achieved by complete melting and 
mixing of the raw ingredients. Porosity results from small gas bubbles that are pro¬ 
duced; these must be absorbed into the melt or otherwise eliminated, which requires 
proper adjustment of the viscosity of the molten material. 

Five different forming methods are used to fabricate glass products: pressing, 
blowing, drawing, and sheet and fiber forming. Pressing is used in the fabrication 
of relatively thick-walled pieces such as plates and dishes. The glass piece is formed 
by pressure application in a graphite-coated cast iron mold having the desired shape; 
the mold is ordinarily heated to ensure an even surface. 

Although some glass blowing is done by hand, especially for art objects, the 
process has been completely automated for the production of glass jars, bottles, and 
light bulbs. The several steps involved in one such technique are illustrated in 
Figure 13.8. From a raw gob of glass, a parison, or temporary shape, is formed by 



Parison 
' mold 


Pressing operation 





Figure 13.8 The press- 
and-blow technique for 
producing a glass bottle. 
(Adapted from C. J. 
Phillips, Glass: The 
Miracle Maker. 
Reproduced by 
permission of Pitman 
Publishing Ltd., 
London.) 


Compressed air 



















































































516 * Chapter 13 / Applications and Processing of Ceramics 


Combustion 

gases 


Controlled 

atmosphere 



Heating 

zone 


Fire 

polishing 

zone 


Cooling 

zone 


Annealing 
furnace (Lehr) 


Cutting 

section 


Float Bath Furnace 

Figure 13.9 Schematic diagram showing the float process for making sheet glass. 
(Courtesy of Pilkington Group Limited.) 


mechanical pressing in a mold. This piece is inserted into a finishing or blow mold 
and forced to conform to the mold contours by the pressure created from a blast of air. 

Drawing is used to form long glass pieces such as sheet, rod, tubing, and fibers, 
which have a constant cross section. 

Up until the late 1950s, sheet glass (or plate) was produced by casting (or draw¬ 
ing) the glass into a plate shape, grinding both faces to make them flat and paral¬ 
lel, and finally, polishing the faces to make the sheet transparent—a procedure that 
was relatively expensive. A more economical float process was patented in 1959 in 
England. With this technique (represented schematically in Figure 13.9), the molten 
glass passes (on rollers) from one furnace onto a bath of liquid tin located in a sec¬ 
ond furnace. Thus, as this continuous glass ribbon “floats” on the surface of the 
molten tin, gravitational and surface tension forces cause the faces to become 
perfectly flat and parallel and the resulting sheet to be of uniform thickness. 
Furthermore, sheet faces acquire a bright “fire-polished” finish in one region of 
the furnace. The sheet next passes into an annealing furnace (lehr), and is finally 
cut into sections (Figure 13.9). Of course, the success of this operation requires rigid 
control of both temperature and chemistry of the gaseous atmosphere. 

Continuous glass fibers are formed in a rather sophisticated drawing operation. 
The molten glass is contained in a platinum heating chamber. Fibers are formed by 
drawing the molten glass through many small orifices at the chamber base. The glass 
viscosity, which is critical, is controlled by chamber and orifice temperatures. 

Heat-Treating Glasses 

Annealing 

When a ceramic material is cooled from an elevated temperature, internal stresses, 
called thermal stresses, may be introduced as a result of the difference in cooling 
rate and thermal contraction between the surface and interior regions. These ther¬ 
mal stresses are important in brittle ceramics, especially glasses, because they may 
thermal shock weaken the material or, in extreme cases, lead to fracture, which is termed thermal 

shock (see Section 19.5). Normally, attempts are made to avoid thermal stresses, 
which may be accomplished by cooling the piece at a sufficiently slow rate. Once 
such stresses have been introduced, however, elimination, or at least a reduction in 
their magnitude, is possible by an annealing heat treatment in which the glassware 
is heated to the annealing point, then slowly cooled to room temperature. 






















13.9 Fabrication and Processing of Glasses and Glass-Ceramics * 517 


Stress (10 3 psi) 

-20 -10 0 10 20 



Figure 13.10 Room-temperature residual 
stress distribution over the cross section 
of a tempered glass plate. (From W. D. 
Kingery, H. K. Bowen, and D. R. Uhlmann, 
Introduction to Ceramics, 2nd edition. 
Copyright © 1976 by John Wiley & Sons, 
New York. Reprinted by permission of 
John Wiley & Sons, Inc.) 


Glass Tempering 

The strength of a glass piece may be enhanced by intentionally inducing compres¬ 
sive residual surface stresses. This can be accomplished by a heat treatment proce- 
thermal tempering dure called thermal tempering. With this technique, the glassware is heated to a 
temperature above the glass transition region yet below the softening point. It is 
then cooled to room temperature in a jet of air or, in some cases, an oil bath. The 
residual stresses arise from differences in cooling rates for surface and interior re¬ 
gions. Initially, the surface cools more rapidly and, once it has dropped to a tem¬ 
perature below the strain point, becomes rigid. At this time, the interior, having 
cooled less rapidly, is at a higher temperature (above the strain point) and, there¬ 
fore, is still plastic. With continued cooling, the interior attempts to contract to a 
greater degree than the now-rigid exterior will allow. Thus, the inside tends to draw 
in the outside, or to impose inward radial stresses. As a consequence, after the glass 
piece has cooled to room temperature, it sustains compressive stresses on the sur¬ 
face, with tensile stresses at interior regions. The room-temperature stress distribu¬ 
tion over a cross section of a glass plate is represented schematically in Figure 13.10. 

The failure of ceramic materials almost always results from a crack that is ini¬ 
tiated at the surface by an applied tensile stress. To cause fracture of a tempered 
glass piece, the magnitude of an externally applied tensile stress must be great 
enough to first overcome the residual compressive surface stress and, in addition, 
to stress the surface in tension sufficient to initiate a crack, which may then prop¬ 
agate. For an untempered glass, a crack will be introduced at a lower external stress 
level, and, consequently, the fracture strength will be smaller. 

Tempered glass is used for applications in which high strength is important; 
these include large doors and eyeglass lenses. 



Check 13.4 


How does the thickness of a glassware affect the magnitude of the thermal stresses 
that may be introduced? Why? 


[The answer may be found at www.wiley.com/college/callister (Student Companion Site).] 










518 


Chapter 13 / Applications and Processing of Ceramics 


Working pt 


Softening pt 


Annealing pt 


T(°C) 



Viscosity (Pa-s) 
~ 10 3 

~4 x 10 7 

~2.5 x 10 13 


Time 


Figure 13.11 Typical time-versus-temperature processing cycle for a L^O-A^C^-SiC^ 
glass-ceramic. (Adapted from Y. M. Chiang, D. P. Birnie, III, and W. D. Kingery, Physical 
Ceramics—Principles for Ceramic Science and Engineering. Copyright © 1997 by John 
Wiley & Sons, New York. Reprinted by permission of John Wiley & Sons, Inc.) 


Fabrication and Heat-Treating of Glass-Ceramics 

The first stage in the fabrication of a glass-ceramic ware is forming it into the de¬ 
sired shape as a glass. Forming techniques used are the same as for glass pieces, as 
described previously—e.g., pressing and drawing. Conversion of the glass into a 
glass-ceramic (i.e., crystallation, Section 13.3) is accomplished by appropriate heat 
treatments. One such set of heat treatments for a Li 2 0 -Al 2 03 -Si 02 glass-ceramic 
is detailed in the time-versus-temperature plot of Figure 13.11. After melting and 
forming operations, nucleation and growth of the crystalline phase particles are car¬ 
ried out isothermally at two different temperatures. 

13.10 FABRICATION AND PROCESSING 
OF CLAY PRODUCTS 

As Section 13.4 noted, this class of materials includes the structural clay products 
and the whitewares. In addition to clay, many of these products also contain other 
ingredients. After being formed, pieces most often must be subjected to drying and 
firing operations; each of the ingredients influences the changes that take place dur¬ 
ing these processes and the characteristics of the finished piece. 

The Characteristics of Clay 

The clay minerals play two very important roles in ceramic bodies. First, when 
water is added, they become very plastic, a condition termed hydroplasticity. This 
property is very important in forming operations, as discussed shortly. In addition, 
clay fuses or melts over a range of temperatures; thus, a dense and strong ceramic 
piece may be produced during firing without complete melting such that the de¬ 
sired shape is maintained. This fusion temperature range, of course, depends on the 
composition of the clay. 

Clays are aluminosilicates, being composed of alumina (A1 2 0 3 ) and silica 
(Si0 2 ), that contain chemically bound water. They have a broad range of physi¬ 
cal characteristics, chemical compositions, and structures; common impurities in¬ 
clude compounds (usually oxides) of barium, calcium, sodium, potassium, and iron, 
and also some organic matter. Crystal structures for the clay minerals are rela¬ 
tively complicated; however, one prevailing characteristic is a layered structure. 










13.10 Fabrication and Processing of Clay Products * 519 


hydroplastic forming 
slip casting 


The most common clay minerals that are of interest have what is called the kaoli- 
nite structure. Kaolinite clay [Al2(Si 2 0 5 )(0H)4] has the crystal structure shown in 
Figure 12.14. When water is added, the water molecules fit between these layered 
sheets and form a thin film around the clay particles. The particles are thus free 
to move over one another, which accounts for the resulting plasticity of the 
water-clay mixture. 

Compositions of Clay Products 

In addition to clay, many of these products (in particular the whitewares) also con¬ 
tain some nonplastic ingredients; the nonclay minerals include flint, or finely ground 
quartz, and a flux such as feldspar. 3 The quartz is used primarily as a filler material, 
being inexpensive, relatively hard, and chemically unreactive. It experiences little 
change during high-temperature heat treatment because it has a melting tempera¬ 
ture well above the normal firing temperature; when melted, however, quartz has 
the ability to form a glass. 

When mixed with clay, a flux forms a glass that has a relatively low melting 
point. The feldspars are some of the more common fluxing agents; they are a group 
of aluminosilicate materials that contain K + , Na + , and Ca 2+ ions. 

As would be expected, the changes that take place during drying and firing 
processes, and also the characteristics of the finished piece, are influenced by the 
proportions of these three constituents: clay, quartz, and flux. A typical porcelain 
might contain approximately 50% clay, 25% quartz, and 25% feldspar. 

Fabrication Techniques 

The as-mined raw materials usually have to go through a milling or grinding oper¬ 
ation in which particle size is reduced; this is followed by screening or sizing to yield 
a powdered product having a desired range of particle sizes. For multicomponent 
systems, powders must be thoroughly mixed with water and perhaps other ingredi¬ 
ents to give flow characteristics that are compatible with the particular forming tech¬ 
nique. The formed piece must have sufficient mechanical strength to remain intact 
during transporting, drying, and firing operations. Two common shaping techniques 
are used to form clay-based compositions: hydroplastic forming and slip casting. 

Hydroplastic Forming 

As mentioned previously, clay minerals, when mixed with water, become highly plas¬ 
tic and pliable and may be molded without cracking; however, they have extremely 
low yield strengths. The consistency (water-clay ratio) of the hydroplastic mass must 
give a yield strength sufficient to permit a formed ware to maintain its shape dur¬ 
ing handling and drying. 

The most common hydroplastic forming technique is extrusion, in which a stiff 
plastic ceramic mass is forced through a die orifice having the desired cross-sectional 
geometry; it is similar to the extrusion of metals (Figure 11.8c). Brick, pipe, ceramic 
blocks, and tiles are all commonly fabricated using hydroplastic forming. Usually 
the plastic ceramic is forced through the die by means of a motor-driven auger, and 
often air is removed in a vacuum chamber to enhance the density. Hollow internal 
columns in the extruded piece (e.g., building brick) are formed by inserts situated 
within the die. 


3 Flux, in the context of clay products, is a substance that promotes the formation of a 
glassy phase during the firing heat treatment. 



520 


Chapter 13 / Applications and Processing of Ceramics 


Slip poured 
into mold 



Water absorbed 



Finished 

piece 



Figure 13.12 The steps 
in (a) solid and 
(b) drain slip casting 
using a plaster of pads 
mold. (From W. D. 
Kingery, Introduction to 
Ceramics. Copyright © 
1960 by John Wiley & 
Sons, New York. 
Reprinted by 
permission of John 
Wiley & Sons, Inc.) 


Slip poured 



(b) 


Slip Casting 

Another forming process used for clay-based compositions is slip casting. A slip 
is a suspension of clay and/or other nonplastic materials in water. When poured 
into a porous mold (commonly made of plaster of paris), water from the slip is 
absorbed into the mold, leaving behind a solid layer on the mold wall, the thick¬ 
ness of which depends on the time. This process may be continued until the en¬ 
tire mold cavity becomes solid (solid casting ), as demonstrated in Figure 13.12a. 
Or it may be terminated when the solid shell wall reaches the desired thickness, 
by inverting the mold and pouring out the excess slip; this is termed drain casting 
(Figure 13.12 b). As the cast piece dries and shrinks, it will pull away (or release) 
from the mold wall; at this time the mold may be disassembled and the cast piece 
removed. 

The nature of the slip is extremely important; it must have a high specific grav¬
