Repository: axyco2004-cyber/axyco2004-cyber-chemistry-chatbot-rgb

# 🧪 Chemistry Chatbot

An interactive Java-based chatbot application that helps students learn chemistry by answering questions about various chemistry topics.

## 📖 About

Chemistry Chatbot is an educational tool that provides instant answers to chemistry questions. It uses a comprehensive knowledge base covering key chemistry concepts and employs intelligent keyword matching to understand and respond to student queries.

### Sample Interaction

```
💬 You: What is an atom?
🤖 Bot: An atom is the smallest unit of matter that retains the properties 
of an element. It consists of a nucleus containing protons and neutrons, 
surrounded by electrons in energy levels or shells.

💬 You: topics

File: materials-science-textbook.txt (part 34 of 63)
MATERIALS SCIENCE AND ENGINEERING 
ity and yet be very fluid and pourable. These characteristics depend on the solid- 
to-water ratio and other agents that are added. A satisfactory casting rate is an 
essential requirement. In addition, the cast piece must be free of bubbles, and it 
must have a low drying shrinkage and a relatively high strength. 

The properties of the mold itself influence the quality of the casting. Normally, 
plaster of paris, which is economical, relatively easy to fabricate into intricate shapes, 
and reusable, is used as the mold material. Most molds are multipiece items that 
must be assembled before casting. Also, the mold porosity may be varied to con¬ 
trol the casting rate. The rather complex ceramic shapes that may be produced by 
means of slip casting include sanitary lavatory ware, art objects, and specialized sci¬ 
entific laboratory ware such as ceramic tubes. 



























13.10 Fabrication and Processing of Clay Products * 521 


green ceramic body 


Drying and Firing 

A ceramic piece that has been formed hydroplastically or by slip casting retains sig¬ 
nificant porosity and insufficient strength for most practical applications. In addition, 
it may still contain some liquid (e.g., water), which was added to assist in the form¬ 
ing operation. This liquid is removed in a drying process; density and strength are 
enhanced as a result of a high-temperature heat treatment or firing procedure. A body 
that has been formed and dried but not fired is termed green. Drying and firing tech¬ 
niques are critical inasmuch as defects that ordinarily render the ware useless (e.g., 
warpage, distortion, and cracks) may be introduced during the operation. These 
defects normally result from stresses that are set up from nonuniform shrinkage. 

Drying 

As a clay-based ceramic body dries, it also experiences some shrinkage. In the early 
stages of drying, the clay particles are virtually surrounded by and separated from 
one another by a thin film of water. As drying progresses and water is removed, the 
interparticle separation decreases, which is manifested as shrinkage (Figure 13.13). 
During drying it is critical to control the rate of water removal. Drying at interior 
regions of a body is accomplished by the diffusion of water molecules to the sur¬ 
face, where evaporation occurs. If the rate of evaporation is greater than the rate 
of diffusion, the surface will dry (and as a consequence shrink) more rapidly than 
the interior, with a high probability of the formation of the aforementioned defects. 
The rate of surface evaporation should be diminished to, at most, the rate of water 
diffusion; evaporation rate may be controlled by temperature, humidity, and the rate 
of airflow. 

Other factors also influence shrinkage. One of these is body thickness; nonuni¬ 
form shrinkage and defect formation are more pronounced in thick pieces than in 
thin ones. Water content of the formed body is also critical: the greater the water 
content, the more extensive the shrinkage. Consequently, the water content is ordi¬ 
narily kept as low as possible. Clay particle size also has an influence; shrinkage is 
enhanced as the particle size is decreased. To minimize shrinkage, the size of the 
particles may be increased, or nonplastic materials having relatively large particles 
may be added to the clay. 

Microwave energy may also be used to dry ceramic wares. One advantage of 
this technique is that the high temperatures used in conventional methods are 
avoided; drying temperatures may be kept to below 50°C (120°F). This is important 
because the drying of some temperature-sensitive materials should be kept as low 
as possible. 




Figure 13.13 Several stages in the removal of water from between clay particles during 
the drying process, (a) Wet body. ( b ) Partially dry body, (c) Completely dry body. (From 
W. D. Kingery, Introduction to Ceramics. Copyright © 1960 by John Wiley & Sons, New 
York. Reprinted by permission of John Wiley & Sons, Inc.) 







522 * Chapter 13 / Applications and Processing of Ceramics 


vitrification 


Check 13.5 

Thick ceramic wares are more likely to crack upon drying than thin wares. Why is 
this so? 

[The answer may be found at www.wiley.com/college/callister (Student Companion Site).] 



Firing 

After drying, a body is usually fired at a temperature between 900 and 1400°C (1650 
and 2550°F); the firing temperature depends on the composition and desired proper¬ 
ties of the finished piece. During the firing operation, the density is further increased 
(with an attendant decrease in porosity) and the mechanical strength is enhanced. 

When clay-based materials are heated to elevated temperatures, some rather com¬ 
plex and involved reactions occur. One of these is vitrification, the gradual forma¬ 
tion of a liquid glass that flows into and fills some of the pore volume. The degree of 
vitrification depends on firing temperature and time, as well as the composition of the 
body. The temperature at which the liquid phase forms is lowered by the addition of 
fluxing agents such as feldspar. This fused phase flows around the remaining unmelted 
particles and fills in the pores as a result of surface tension forces (or capillary action); 
shrinkage also accompanies this process. Upon cooling, this fused phase forms a glassy 
matrix that results in a dense, strong body. Thus, the final microstructure consists of 
the vitrified phase, any unreacted quartz particles, and some porosity. Figure 13.14 is 


Crack in quartz 
grain 


Pore 



Glassy (rim) phase Quartz grain 


Mullite needles 


Feldspar grain 


Figure 13.14 Scanning electron micrograph of a fired porcelain specimen (etched 15 s, 5°C, 
10% HF) in which may be seen the following features: quartz grains (large dark particles), 
which are surrounded by dark glassy solution rims; partially dissolved feldspar regions (small 
unfeatured areas); mullite needles; and pores (dark holes with white border regions). Also, 
cracks within the quartz particles may be noted, which were formed during cooling as a 
result of the difference in shrinkage between the glassy matrix and the quartz. 1500X. 
(Courtesy of H. G. Brinkies, Swinburne University of Technology, Hawthorn Campus, 
Hawthorn, Victoria, Australia.) 







13.11 Powder Pressing • 523 


13.11 


sintering 


a scanning electron micrograph of a fired porcelain in which may be seen these 
microstructural elements. 

The degree of vitrification, of course, controls the room-temperature proper¬ 
ties of the ceramic ware; strength, durability, and density are all enhanced as it in¬ 
creases. The firing temperature determines the extent to which vitrification occurs; 
that is, vitrification increases as the firing temperature is raised. Building bricks are 
ordinarily fired around 900°C (1650°F) and are relatively porous. On the other hand, 
firing of highly vitrified porcelain, which borders on being optically translucent, 
takes place at much higher temperatures. Complete vitrification is avoided during 
firing, because a body becomes too soft and will collapse. 



Check 13.6 


Explain why a clay, once having been fired at an elevated temperature, loses its 
hydroplasticity. 


[The answer may be found at www.wiley.com/college/callister (Student Companion Site).] 


POWDER PRESSING 

Several ceramic-forming techniques have already been discussed relative to the fab¬ 
rication of glass and clay products. Another important and commonly used method 
that warrants a brief treatment is powder pressing. Powder pressing, the ceramic 
analogue to powder metallurgy, is used to fabricate both clay and nonclay compo¬ 
sitions, including electronic and magnetic ceramics as well as some refractory brick 
products. In essence, a powdered mass, usually containing a small amount of water 
or other binder, is compacted into the desired shape by pressure. The degree of 
compaction is maximized and the fraction of void space is minimized by using coarse 
and fine particles mixed in appropriate proportions. There is no plastic deforma¬ 
tion of the particles during compaction, as there may be with metal powders. One 
function of the binder is to lubricate the powder particles as they move past one 
another in the compaction process. 

There are three basic powder-pressing procedures: uniaxial, isostatic (or hydro¬ 
static), and hot pressing. For uniaxial pressing, the powder is compacted in a metal 
die by pressure that is applied in a single direction. The formed piece takes on the 
configuration of the die and platens through which the pressure is applied. This 
method is confined to shapes that are relatively simple; however, production rates 
are high and the process is inexpensive. The steps involved in one technique are 
illustrated in Figure 13.15. 

For isostatic pressing, the powdered material is contained in a rubber enve¬ 
lope and the pressure is applied by a fluid, isostatically (i.e., it has the same mag¬ 
nitude in all directions). More complicated shapes are possible than with uniaxial 
pressing; however, the isostatic technique is more time consuming and expensive. 

For both uniaxial and isostatic procedures, a firing operation is required af¬ 
ter the pressing operation. During firing the formed piece shrinks and experiences 
a reduction of porosity and an improvement in mechanical integrity. These changes 
occur by the coalescence of the powder particles into a more dense mass in a 
process termed sintering. The mechanism of sintering is schematically illustrated 
in Figure 13.16. After pressing, many of the powder particles touch one another 
(Figure 13.16a). During the initial sintering stage, necks form along the contact 
regions between adjacent particles; in addition, a grain boundary forms within 





524 


Chapter 13 / Applications and Processing of Ceramics 



Figure 13.15 Schematic representation of 
the steps in uniaxial powder pressing. 

(a) The die cavity is filled with powder. 

(b) The powder is compacted by means of 
pressure applied to the top die. ( c) The 
compacted piece is ejected by rising action 
of the bottom punch. ( d ) The fill shoe 
pushes away the compacted piece, and the 
fill step is repeated. (From W. D. Kingery, 
Editor, Ceramic Fabrication Processes, 

MIT Press. Copyright © 1958 by the 
Massachusetts Institute of Technology.) 


(c) (d) 



Figure 13.16 For a powder compact, 
microstructural changes that occur during firing. 

(a) Powder particles after pressing. ( b ) Particle 
coalescence and pore formation as sintering begins, 

(c) As sintering proceeds, the pores change size 
and shape. 






























13.12 Tape Casting * 525 


Figure 13.17 Scanning electron 
micrograph of an aluminum 
oxide powder compact that was 
sintered at 1700°C for 6 min. 
5000 X. (From W. D. Kingery, H. 
K. Bowen, and D. R. Uhlmann, 
Introduction to Ceramics, 2nd 
edition, p. 483. Copyright © 1976 
by John Wiley & Sons, New 
York. Reprinted by permission 
of John Wiley & Sons, Inc.) 


each neck, and every interstice between particles becomes a pore (Figure 13.1 6b). 
As sintering progresses, the pores become smaller and more spherical in shape 
(Figure 13.16c). A scanning electron micrograph of a sintered alumina material is 
shown in Figure 13.17. The driving force for sintering is the reduction in total par¬ 
ticle surface area; surface energies are larger in magnitude than grain boundary 
energies. Sintering is carried out below the melting temperature so that a liquid 
phase is normally not present. Mass transport necessary to effect the changes 
shown in Figure 13.16 is accomplished by atomic diffusion from the bulk parti¬ 
cles to the neck regions. 

With hot pressing, the powder pressing and heat treatment are performed 
simultaneously—the powder aggregate is compacted at an elevated temperature. 
The procedure is used for materials that do not form a liquid phase except at very 
high and impractical temperatures; in addition, it is used when high densities with¬ 
out appreciable grain growth are desired. This is an expensive fabrication technique 
that has some limitations. It is costly in terms of time, because both mold and die 
must be heated and cooled during each cycle. In addition, the mold is usually ex¬ 
pensive to fabricate and ordinarily has a short lifetime. 

13.12 TAPE CASTING 

An important ceramic fabrication technique, tape casting, will now be briefly dis¬ 
cussed. As the name implies, thin sheets of a flexible tape are produced by means 
of a casting process. These sheets are prepared from slips, in many respects similar 
to those that are employed for slip casting (Section 13.10). This type of slip consists 
of a suspension of ceramic particles in an organic liquid that also contains binders 
and plasticizers that are incorporated to impart strength and flexibility to the cast 
tape. De-airing in a vacuum may also be necessary to remove any entrapped air or 
solvent vapor bubbles, which may act as crack-initiation sites in the finished piece. 
The actual tape is formed by pouring the slip onto a flat surface (of stainless steel, 
glass, a polymeric film, or paper); a doctor blade spreads the slip into a thin tape of 



2 ixm 


526 


Chapter 13 / Applications and Processing of Ceramics 


Warm air 
source 



Figure 13.18 Schematic 
diagram showing the 
tape-casting process using a 
doctor blade. (From D. W. 
Richerson, Modern Ceramic 
Engineering, 2nd edition, 
Marcel Dekker, Inc., NY, 
1992. Reprinted from Modern 
Ceramic Engineering, 2nd 
edition, p. 472 by courtesy of 
Marcel Dekker, Inc.) 


uniform thickness, as shown schematically in Figure 13.18. In the drying process, 
volatile slip components are removed by evaporation; this green product is a flex¬ 
ible tape that may be cut or into which holes may be punched prior to a firing op¬ 
eration. Tape thicknesses normally range between 0.1 and 2 mm (0.004 and 0.08 
in.). Tape casting is widely used in the production of ceramic substrates that are 
used for integrated circuits and for multilayered capacitors. 

Cementation is also considered a ceramic fabrication process (Figure 13.5). The 
cement material, when mixed with water, forms a paste that, after being fashioned 
into a desired shape, subsequently hardens as a result of complex chemical reac¬ 
tions. Cements and the cementation process were discussed briefly in Section 13.7. 


SUMMARY 


Glasses 

• The familiar glass materials are noncrystalline silicates that contain other oxides. 
In addition to silica (Si0 2 ), the two other primary ingredients of a typical 
soda-lime glass are soda (Na 2 0) and lime (CaO). 

• The two prime assets of glass materials are optical transparency and ease of 
fabrication. 

Glass-Ceramics 

• Glass-ceramics are initially fabricated as glasses, and then, by heat treatment, crys¬ 
tallized to form fine-grained polycrystalline materials. 

• Two properties of glass-ceramics that make them superior to glass are improved 
mechanical strengths and lower coefficients of thermal expansion (which im¬ 
proves thermal shock resistance). 

Clay Products 

• Clay is the principal component of the whitewares (e.g., pottery and tableware) 
and structural clay products (e.g., building bricks and tiles). Ingredients (in addi¬ 
tion to clay) may be added, such as feldspar and quartz; these influence changes 
that occur during firing. 

Refractories 

• Materials that are employed at elevated temperatures and often in reactive en¬ 
vironments are termed refractory ceramics. 






Summary * 527 


• Requirements for this class of materials include high melting temperature, the 
ability to remain unreactive and inert when exposed to severe environments (of¬ 
ten at elevated temperatures), and the ability to provide thermal insulation. 

• On the basis of composition and application, the four main subdivisions are fire¬ 
clay (alumina-silica mixtures), silica (high silica contents), basic (rich in magnesia, 
MgO), and special. 

Abrasives 

• The abrasive ceramics are used to cut, grind, and polish other softer materials. 

• This group of materials must be hard and tough and be able to withstand high 
temperatures that arise from frictional forces. 

• Diamond, silicon carbide, tungsten carbide, corundum, and silica sand are the 
most common abrasive materials. 

Cements 

• Portland cement is produced by heating a mixture of clay and lime-bearing min¬ 
erals in a rotary kiln. The resulting “clinker” is ground into very fine particles to 
which a small amount of gypsum is added. 

• When mixed with water, inorganic cements form a paste that is capable of as¬ 
suming just about any desired shape. 

• Subsequent setting or hardening is a result of chemical reactions involving the 
cement particles and occurs at the ambient temperature. For hydraulic cements, 
of which portland cement is the most common, the chemical reaction is one of 
hydration. 

Advanced Ceramics 

• Many of our modern technologies use and will continue to use advanced ceram¬ 
ics because of their unique mechanical, chemical, electrical, magnetic, and opti¬ 
cal properties and property combinations. 

Piezoelectric ceramics—generate electric fields when mechanical strains (i.e., 
dimensional changes) are imposed. 

Microelectromechanical systems (MEMS) —smart systems that consist of 
miniaturized mechanical devices integrated with electrical elements on a 
substrate (normally silicon). 

Ceramic ball bearings—for some bearing applications, bearing steel balls are 
being replaced by Si 3 N 4 balls. Silicon nitride is harder and less dense and 
has a higher compressive strength than bearing steels. 

Fabrication and Processing of Glasses and Glass-Ceramics 

• Because glasses are formed at elevated temperatures, the temperature-viscosity 
behavior is an important consideration. Melting, working, softening, annealing, and 
strain points represent temperatures that correspond to specific viscosity values. 

• Four of the more common glass-forming techniques are the following: pressing, 
blowing (Figure 13.8), drawing (Figure 13.9), and fiber forming. 

• When glass pieces are cooled, internal thermal stresses may be generated because 
of differences in cooling rate (and degrees of thermal contraction) between in¬ 
terior and surfaces regions. 

• After fabrication, glasses may be annealed and/or tempered to improve mecha¬ 
nical characteristics. 


528 * Chapter 13 / Applications and Processing of Ceramics 


Fabrication and Processing of Clay Products 

• Clay minerals assume two roles in the fabrication of ceramic bodies: 

When water is added to clay it becomes pliable and amenable to forming. 
Clay minerals melt over a range of temperatures; thus, during firing, a dense 
and strong piece is produced without complete melting. 

• For clay products, two common fabrication techniques are hydroplastic forming 
and slip casting. 

For hydroplastic forming, a plastic and pliable mass is formed into a desired 
shape by forcing the mass through a die orifice. 

With slip casting, a slip (suspension of clay and other minerals in water) is 
poured into a porous mold. As water is absorbed into the mold, a solid 
layer is deposited on the inside of the mold wall. 

• After forming, a clay-based body must be first dried and then fired at an elevated 
temperature to reduce porosity and enhance strength. 

Powder Pressing 

• Some ceramic pieces are formed by powder compaction; uniaxial, isostatic, and 
hot pressing techniques are possible. 

• Densification of pressed pieces takes place by a sintering mechanism (Figure 
13.16) during a high-temperature firing procedure. 

Tape Casting 

• With tape casting, a thin sheet of ceramic of uniform thickness is formed from a 
slip that is spread onto a flat surface using a doctor blade (Figure 13.18). This 
tape is then subjected to drying and firing operations. 

Processing/Structure/Properties/Performance Summary 

In this chapter we discussed the manner in which the viscosity of a glass is influ¬ 
enced by both composition and temperature (Figure 13.7). This information is im¬ 
portant inasmuch as the ability of a glass to melt and be formed is a function of its 
viscosity. 

Furthermore, the role of continuous cooling transformation diagrams in the 
heat treatment and control of microstructure was presented (for iron-carbon alloys) 
in Chapter 10. We also discussed how this type of diagram is employed in design¬ 
ing heat treatments to crystallize glass-ceramics. The following schematics represent 
relationships for these processing procedures. 


Concept/definition 
of viscosity 
(Chapter 12) 



Melting 


Glass-Ceramics 

(Processing) 


(Chapter 13) 


Continuous cooling 

transformation diagrams 
(Chapter 10) 


Cooling rate for 
crystallization 
(Chapter 13) 





Summary * 529 


This chapter also discussed the structural transformation that occurs during 
crystallization—from a glassy (noncrystalline) structure (Chapters 3 and 12) to a 
fine-grained polycrystalline one, as represented by the following relational diagram. 


Glass-Ceramics 

(Structure) 


Structure of Structure of 

noncrystalline solids -► silica glasses 

(Chapter 3) (Chapter 12) 


Structure of glass-ceramics 
(fine-grained, 
polycrystalline) 

(Chapter 13) 


Property alterations are also possible as a result of crystallization. The glass- 
ceramic piece may remain transparent (as the precursor glass) or become opaque, 
depending on grain size. Very fine-grained materials are transparent, as discussed 
in Section 21.10. The following diagram depicts this relationship. 


Glass-Ceramics 

(Properties) 


Degree of 

Scattering of light in 

transparency/opacity - 

- ^ polycrystalline and 

(Chapter 13) 

pore-free ceramics 


(Chapter 21) 


This concludes our processing/structure/properties/performance commentary 
for glass-ceramics. For the most part, the individual components found in the inter¬ 
relationships shown above are conceptual in nature—that is, they represent the sci¬ 
entific (as opposed to engineering) aspects of materials. We have also generated a 
processing/structure/properties/performance relational diagram for glass-ceramics 
taken from the materials engineering perspective, which is shown in Figure 13.19. 


Important Terms and Concepts 


abrasive (ceramic) 
annealing point (glass) 
calcination 
cement 

crystallization (glass-ceramics) 
firing 

glass-ceramic 

glass transition temperature 
green ceramic body 


hydroplastic forming 
melting point (glass) 
microelectromechanical system 
(MEMS) 
optical fiber 
refractory (ceramic) 
sintering 
slip casting 

softening point (glass) 


strain point (glass) 
structural clay product 
thermal shock 
thermal tempering 
vitrification 
whiteware 

working point (glass) 


Processing 

| Structure | 

1 Properties 

Performance 






Composition specification 
(silica, other oxides, 
nucleating agent) 


Heat to elevated temp, 
(melt or soften) 


Form/shape 
(e.g., pressing, 
drawing) 


Heat-treat 

(crystallize) 


Fine-grained, ^ Biocompatible 
polycrystalline <^ Therma||y shod[ 
' resistant 



Grain size 


^^Strength- 

^^Transparent or 
opaque 



Applications 
(Section 13.3) 


Figure 13.19 Schematic diagram that summarizes the elements of processing, structure, 
properties, and performance for glass-ceramics—from a materials engineering perspective. 









530 * Chapter 13 / Applications and Processing of Ceramics 

REFERENCES 


Engineered Materials Handbook, Vol. 4, Ceramics 
and Glasses, ASM International, Materials 
Park, OH, 1991. 

Hewlett, P. G, Lea’s Chemistry of Cement & Concrete, 
4th edition, Elsevier Butterworth-Heinemann, 
Oxford, 2004. 

Kingery, W. D., H. K. Bowen, and D. R. Uhlmann, 
Introduction to Ceramics, 2nd edition, Wiley, 
New York, 1976. Chapters 1,10,11, and 16. 

Reed, J. S., Principles of Ceramic Processing, 2nd 
edition, Wiley, New York, 1995. 

QUESTIONS AND PROBLEMS 

Glasses 

Glass- Ceramics 

13.1 Cite the two desirable characteristics of 
glasses. 

13.2 (a) What is crystallization? 

(b) Cite two properties that may be improved 
by crystallization. 


Refractories 

13.3 For refractory ceramic materials, cite three 
characteristics that improve with and two 
characteristics that are adversely affected by 
increasing porosity. 

13.4 Find the maximum temperature to which the 
following two magnesia-alumina refractory 
materials may be heated before a liquid phase 
will appear. 

(a) A spinel-bonded alumina material of com¬ 
position 95 wt% Al 2 0 3 -5 wt% MgO. 

(b) A magnesia-alumina spinel of composi¬ 
tion 65 wt% Al 2 0 3 -35 wt% MgO. 
Consult Figure 12.25. 

13.5 Upon consideration of the Si0 2 -Al 2 0 3 phase 
diagram, Figure 12.27, for each pair of the fol¬ 
lowing list of compositions, which would you 
judge to be the more desirable refractory? 
Justify your choices. 

(a) 20 wt% Al 2 O 3 -80 wt% Si0 2 and 25 wt% 
Al 2 0 3 -75 wt% Si0 2 

(b) 70 wt% Al 2 O 3 -30 wt% Si0 2 and 80 wt% 
Al 2 O 3 -20 wt% Si0 2 


Richerson, D. W Modern Ceramic Engineering, 3rd 
edition, CRC Press, Boca Raton, FL, 2006. 

Schact, C. A. (Editor), Refractories Handbook, 
Marcel Dekker, New York, 2004. 

Shelby, J. E., Introduction to Glass Science and 
Technology, Royal Society of Chemistry, 
Cambridge, 2005. 

Varshneya, A. K., Fundamentals of Inorganic Glasses , 
Elsevier, 1994. 


13.6 Compute the mass fractions of liquid in the fol¬ 
lowing refractory materials at 1600°C (2910°F): 

(a) 6 wt% Al 2 0 3 -94 wt% Si0 2 

(b) 10 wt% Al 2 O 3 -90 wt% Si0 2 

(c) 30 wt% Al 2 O 3 -70 wt% Si0 2 

(d) 80 wt% Al 2 O 3 -20 wt% Si0 2 

13.7 For the Mg0-Al 2 0 3 system, what is the max¬ 
imum temperature that is possible without the 
formation of a liquid phase? At what compo¬ 
sition or over what range of compositions will 
this maximum temperature be achieved? 

Cements 

13.8 Compare the manner in which the aggregate 
particles become bonded together in clay- 
based mixtures during firing and in cements 
during setting. 

Fabrication and Processing of Glasses and 
Glass- Ceramics 

13.9 Soda and lime are added to a glass batch in 
the form of soda ash (Na 2 C0 3 ) and limestone 
(CaC0 3 ). During heating, these two ingredi¬ 
ents decompose to give off carbon dioxide 
(C0 2 ), the resulting products being soda and 
lime. Compute the weight of soda ash and 
limestone that must be added to 100 lb m of 
quartz (Si0 2 ) to yield a glass of composition 
75 wt% Si0 2 ,15 wt% Na 2 0, and 10 wt% CaO. 

13.10 What is the distinction between glass transi¬ 
tion temperature and melting temperature? 

13.11 Compare the temperatures at which soda- 
lime, borosilicate, 96% silica, and fused silica 
may be annealed. 




Design Problem * 531 


13.12 Compare the softening points for 96% silica, 
borosilicate, and soda-lime glasses. 

13.13 The viscosity 77 of a glass varies with tem¬ 
perature according to the relationship 

’> =Aexp (l?) 

where Q vis is the energy of activation for vis¬ 
cous flow, A is a temperature-independent 
constant, and R and T are, respectively, the gas 
constant and the absolute temperature. A plot 
of In 77 versus 1 IT should be nearly linear, and 
with a slope of Q V JR . Using the data in Fig¬ 
ure 13.7, (a) make such a plot for the borosil¬ 
icate glass, and (b) determine the activation 
energy between temperatures of 500 and 
900°C. 

13.14 For many viscous materials, the viscosity 77 
may be defined in terms of the expression 

(j 

77 —- 

de/dt 

where a and de/dt are, respectively, the ten¬ 
sile stress and the strain rate. A cylindrical 
specimen of a soda-lime glass of diameter 5 
mm (0.2 in.) and length 100 mm (4 in.) is sub¬ 
jected to a tensile force of 1N (0.224 lb f ) along 
its axis. If its deformation is to be less than 
1 mm (0.04 in.) over a week’s time, using 
Figure 13.7, determine the maximum temper¬ 
ature to which the specimen may be heated. 

13.15 (a) Explain why residual thermal stresses are 
introduced into a glass piece when it is cooled. 

(b) Are thermal stresses introduced upon 
heating? Why or why not? 

13.16 Borosilicate glasses and fused silica are re¬ 
sistant to thermal shock. Why is this so? 

13.17 In your own words, briefly describe what hap¬ 
pens as a glass piece is thermally tempered. 


13.18 Glass pieces may also be strengthened by 
chemical tempering. With this procedure, the 
glass surface is put in a state of compression 
by exchanging some of the cations near the 
surface with other cations having a larger di¬ 
ameter. Suggest one type of cation that, by 
replacing Na + , will induce chemical temper¬ 
ing in a soda-lime glass. 

Fabrication and Processing of Clay Products 

13.19 Cite the two desirable characteristics of clay 
minerals relative to fabrication processes. 

13.20 From a molecular perspective, briefly ex¬ 
plain the mechanism by which clay minerals 
become hydroplastic when water is added. 

13.21 (a) What are the three main components of 
a whiteware ceramic such as porcelain? 

(b) What role does each component play in 
the forming and firing procedures? 

13.22 (a) Why is it so important to control the rate 
of drying of a ceramic body that has been 
hydroplastically formed or slip cast? 

(b) Cite three factors that influence the rate of 
drying, and explain how each affects the rate. 

13.23 Cite one reason why drying shrinkage is 
greater for slip cast or hydroplastic products 
that have smaller clay particles. 

13.24 (a) Name three factors that influence the de¬ 
gree to which vitrification occurs in clay- 
based ceramic wares. 

(b) Explain how density, firing distortion, 
strength, corrosion resistance, and thermal 
conductivity are affected by the extent of 
vitrification. 

Powder Pressing 

13.25 Some ceramic materials are fabricated by 
hot isostatic pressing. Cite some of the lim¬ 
itations and difficulties associated with this 
technique. 


DESIGN PROBLEM 


13.D1 Some of our modern kitchen cookware is 
made of ceramic materials. 

(a) List at least three important character¬ 
istics required of a material to be used for 
this application. 


(b) Compare the relative properties and 
cost of three ceramic materials. 

(c) On the basis of this comparison, select 
the material most suitable for the cookware. 




Chapter 


14 Polymer Structures 



(a) Schematic representation of the arrangement of molecular chains for a 
crystalline region of polyethylene. Black and gray balls represent, respectively, 
carbon and hydrogen atoms. 

( b ) Schematic diagram of a polymer chain-folded crystallite—a plate-shaped 
crystalline region in which the molecular chains (red lines/curves) fold back and 

forth on themselves; these folds occur at the crystallite faces. 

(c) Structure of a spherulite found in some semicrystalline 
polymers (schematic). Chain-folded crystallites radiate outward 
from a common center. Separating and connecting these 
crystallites are regions of amorphous material, wherein the 
molecular chains (red curves) assume misaligned and disordered 
configurations. 

( d ) Transmission electron micrograph showing the spherulite 
structure. Chain-folded lamellar crystallites (white lines) approximately 
10 nm thick extend in radial directions from the center. 12,000X. 

(e) A polyethylene produce bag containing some fruit. [Photograph of Figure 
(d) supplied by P. J. Phillips. First published in R. Bartnikas and R. M. Eichhorn, 
Engineering Dielectrics , Vol. 11 A, Electrical Properties of Solid Insulating 
Materials: Molecular Structure and Electrical 

Behavior\ 1983. Copyright ASTM, 1916 Race Street, 
Philadelphia, PA 19103. Reprinted with permission. 
Figure (e) from Glow Images.] 



(e) 


532 • 
















WHY STUDY Polymer Structures? 


A relatively large number of chemical and structural 
characteristics affect the properties and behaviors of 
polymeric materials. Some of these influences are as 
follows: 

1. Degree of crystallinity of semicrystallme polymers— 
on density, stiffness, strength, and ductility (Sections 
14.11 and 15.8). 

2. Degree of crosslinking—on the stiffness of rubberlike 
materials (Section 15.9). 

3. Polymer chemistry—on melting and glass-transition 
temperatures (Section 15.14). 


In the processing/structure/properties/performance 
scheme for polymer fibers, the reason for studying 
polymer structures is as follows: 

• In this chapter we explore the various structural 
elements of polymers, the concepts of crystallinity 
and crystals in polymers, and how degree of 
crystallinity is influenced by these structural 
elements. The manner in which the structural 
elements affect the properties of polymer fibers is 
discussed in Chapter 15. 


Learning Objectives 

After studying this chapter you should be able to do the following: 


1. Describe a typical polymer molecule in terms of 
its chain structure and, in addition, how the 
molecule may be generated from repeat units. 

2. Draw repeat units for polyethylene, poly(vinyl 
chloride), polytetrafluoroethylene, polypropyl¬ 
ene, and polystyrene. 

3. Calculate number-average and weight-average 
molecular weights and degree of polymerization 
for a specified polymer. 

4. Name and briefly describe: 

(a) the four general types of polymer molecular 
structures. 


(b) the three types of stereoisomers, 

(c) the two kinds of geometrical isomers, and 

(d) the four types of copolymers. 

5. Cite the differences in behavior and molecular 
structure for thermoplastic and thermosetting 
polymers. 

6. Briefly describe the crystalline state in polymeric 
materials. 

7. Briefly describe/diagram the spherulitic structure 
for a semicrystalline polymer. 


14.1 INTRODUCTION 

Naturally occurring polymers—those derived from plants and animals—have been 
used for many centuries; these materials include wood, rubber, cotton, wool, 
leather, and silk. Other natural polymers such as proteins, enzymes, starches, and 
cellulose are important in biological and physiological processes in plants and 
animals. Modern scientific research tools have made possible the determination of 
the molecular structures of this group of materials, and the development of nu¬ 
merous polymers, which are synthesized from small organic molecules. Many of 
our useful plastics, rubbers, and fiber materials are synthetic polymers. In fact, since 
the conclusion of World War II, the field of materials has been virtually revolu¬ 
tionized by the advent of synthetic polymers. The synthetics can be produced 
inexpensively, and their properties may be managed to the degree that many are 
superior to their natural counterparts. In some applications metal and wood parts 
have been replaced by plastics, which have satisfactory properties and may be 
produced at a lower cost. 


• 533 




534 • Chapter 14 / Polymer Structures 


As with metals and ceramics, the properties of polymers are intricately related 
to the structural elements of the material. This chapter explores molecular and crys¬ 
tal structures of polymers; Chapter 15 discusses the relationships between structure 
and some of the physical and chemical properties, along with typical applications 
and forming methods. 


14.2 HYDROCARBON MOLECULES 

Because most polymers are organic in origin, we briefly review some of the basic 
concepts relating to the structure of their molecules. First, many organic materials 
are hydrocarbons; that is, they are composed of hydrogen and carbon. Furthermore, 
the intramolecular bonds are covalent. Each carbon atom has four electrons that 
may participate in covalent bonding, whereas every hydrogen atom has only one 
bonding electron. A single covalent bond exists when each of the two bonding atoms 
contributes one electron, as represented schematically in Figure 2.10 for a molecule 
of methane (CH 4 ). Double and triple bonds between two carbon atoms involve the 
sharing of two and three pairs of electrons, respectively. For example, in ethylene, 
which has the chemical formula C 2 H 4 , the two carbon atoms are doubly bonded to¬ 
gether, and each is also singly bonded to two hydrogen atoms, as represented by the 
structural formula 


H H 


C = C 


H H 

where — and = denote single and double covalent bonds, respectively. An example 
of a triple bond is found in acetylene, C 2 H 2 : 

H—C=C—H 

unsaturated Molecules that have double and triple covalent bonds are termed unsaturated. 

That is, each carbon atom is not bonded to the maximum (four) other atoms; there¬ 
fore, it is possible for another atom or group of atoms to become attached to the 
saturated original molecule. Furthermore, for a saturated hydrocarbon, all bonds are single 

ones, and no new atoms may be joined without the removal of others that are already 
bonded. 

Some of the simple hydrocarbons belong to the paraffin family; the chainlike 
paraffin molecules include methane (CH 4 ), ethane (C 2 H 6 ), propane (C 3 H 8 ), and 
butane (C 4 H 10 ). Compositions and molecular structures for paraffin molecules are 
contained in Table 14.1. The covalent bonds in each molecule are strong, but only 
weak hydrogen and van der Waals bonds exist between molecules, and thus these 
hydrocarbons have relatively low melting and boiling points. However, boiling tem¬ 
peratures rise with increasing molecular weight (Table 14.1). 

Hydrocarbon compounds with the same composition may have different atomic 
isomerism arrangements, a phenomenon termed isomerism. For example, there are two isomers 

for butane; normal butane has the structure 

H H H H 

i i i i 

H—C—C—C—C—H 


H H H H 


14.3 Polymer Molecules * 535 


Table 14.1 Compositions and Molecular Structures for Some of the 
Paraffin Compounds: C n H 2n +2 


Name 

Composition 

Structure 

Boiling 
Point (°C) 

Methane 

ch 4 

H 

1 

H — C —H 

1 

-164 

Ethane 

QH 6 

1 

H 

H H 

1 1 

H—C—C—H 

1 i 

-88.6 

Propane 

c 3 h 8 

1 1 

H H 

H H H 

1 1 1 

H — C — C — C — H 

1 1 1 

-42.1 

Butane 

c 4 h 10 

1 1 1 

H H H 

-0.5 

Pentane 

C 5 H 12 


36.1 

Hexane 

c 6 h 14 


69.0 


whereas a molecule of isobutane is represented as follows: 

H 

I 

H —C —H 
H H 

I I 

H—C—C—C—H 

I I I 

H H H 

Some of the physical properties of hydrocarbons will depend on the isomeric state; 
for example, the boiling temperatures for normal butane and isobutane are -0.5 
and — 12.3°C (31.1 and 9.9°F), respectively. 

There are numerous other organic groups, many of which are involved in poly¬ 
mer structures. Several of the more common groups are presented in Table 14.2, 
where R and R' represent organic groups such as CH 3 , C 2 H 5 , and C 6 H 5 (methyl, 
ethyl, and phenyl). 



Check 14.1 


Differentiate between polymorphism (see Chapter 3) and isomerism. 


[The answer may be found at www.wiley.com/college/callister (Student Companion Site).] 


14.3 POLYMER MOLECULES 

The molecules in polymers are gigantic in comparison to the hydrocarbon molecules 
macromolecule already discussed; because of their size they are often referred to as macromolecules. 

Within each molecule, the atoms are bound together by covalent interatomic bonds. 









536 * Chapter 14 


repeat unit 
monomer 


polymer 


/ Polymer Structures 


Table 14.2 Some Common Hydrocarbon Groups 


Characteristic 

Family Unit 

H 


Representative 

Compound 


Alcohols 


Ethers 


Acids 


Aldehydes 


R — OH 


R — O— R' 


OH 

/ 

R_C \ 

O 

R 

\ 

c=o 

/ 

H 


H —C — OH 

I 

H 

H H 

I I 

H—C — O —C —H 

I I 

H H 

H OH 

/ 


H —C —C 


H 


O 


H 


c=o 


H 


Methyl alcohol 


Dimethyl 

ether 


Acetic acid 


Formaldehyde 



H 


For carbon chain polymers, the backbone of each chain is a string of carbon atoms. 
Many times each carbon atom singly bonds to two adjacent carbon atoms on either 
side, represented schematically in two dimensions as follows: 

i i i i i i i
