Repository: axyco2004-cyber/axyco2004-cyber-chemistry-chatbot-rgb

# 🧪 Chemistry Chatbot

An interactive Java-based chatbot application that helps students learn chemistry by answering questions about various chemistry topics.

## 📖 About

Chemistry Chatbot is an educational tool that provides instant answers to chemistry questions. It uses a comprehensive knowledge base covering key chemistry concepts and employs intelligent keyword matching to understand and respond to student queries.

### Sample Interaction

```
💬 You: What is an atom?
🤖 Bot: An atom is the smallest unit of matter that retains the properties 
of an element. It consists of a nucleus containing protons and neutrons, 
surrounded by electrons in energy levels or shells.

💬 You: topics

File: materials-science-textbook.txt (part 35 of 63)
MATERIALS SCIENCE AND ENGINEERING 
—c—c—c—c—c—c—c— 

I I I I I I I 

Each of the two remaining valence electrons for every carbon atom may be in¬ 
volved in side bonding with atoms or radicals that are positioned adjacent to the 
chain. Of course, both chain and side double bonds are also possible. 

These long molecules are composed of structural entities called repeat units, 
which are successively repeated along the chain. 1 The term monomer refers to the 
small molecule from which a polymer is synthesized. Hence, monomer and repeat 
unit mean different things, but sometimes the term monomer or monomer unit is 
used instead of the more proper term repeat unit. 


1 A repeat unit is also sometimes called a mer. Mer originates from the Greek word 
meros, which means “part”; the term polymer was coined to mean “many mers.” 






14.4 The Chemistry of Polymer Molecules * 537 


14.4 THE CHEMISTRY OF POLYMER MOLECULES 

Consider again the hydrocarbon ethylene (C 2 H 4 ), which is a gas at ambient tem¬ 
perature and pressure and has the following molecular structure: 


C=C 

I I 

H H 

If the ethylene gas is reacted under appropriate conditions, it will transform to 
polyethylene (PE), which is a solid polymeric material. This process begins when 
an active center is formed by the reaction between an initiator or catalyst species 
(R-) and the ethylene monomer, as follows: 

H H H H 


R +C=C -> R— C —C- 

II II 

H H H H 


(14.1) 


The polymer chain then forms by the sequential addition of monomer units to this 
active growing chain molecule. The active site, or unpaired electron (denoted by •), 
is transferred to each successive end monomer as it is linked to the chain. This may 
be represented schematically as follows: 


H 

H 

H 

H 

1 

H 

H 

1 

H 

1 

H 

1 

TO 

1 

-o- 

i i 

-O + C 

=c - 
1 

—> R —C 
| 

-c 

i 

-c 

i 

-c- 

i 

I 

H 

i 

H 

i 

H 

H 

H 

H 

H 

H 


(14.2) 


VMSE 

Jjj^ 

Repeat Unit Structures 


The final result, after the addition of many ethylene monomer units, is the polyeth¬ 
ylene molecule; 2 a portion of one such molecule and the polyethylene repeat unit are 
shown in Figure 14.1a. This polyethylene chain structure can also be represented as 


H H 




H H 


or alternatively as 

—( CH 2 CH 2 

Here the repeat units are enclosed in parentheses, and the subscript n indicates the 
number of times it repeats. 3 

The representation in Figure 14.1a is not strictly correct in that the angle be¬ 
tween the singly bonded carbon atoms is not 180° as shown, but rather close to 109°. 
A more accurate three-dimensional model is one in which the carbon atoms form 
a zigzag pattern (Figure 14.1 b), the C—C bond length being 0.154 nm. In this 


2 A more detailed discussion of polymerization reactions, including both addition and 
condensation mechanisms, is given in Section 15.20. 

3 Chain ends/end groups (i.e., the Rs in Equation 14.2) are not normally represented in 
chain structures. 





538 • Chapter 14 

Figure 14.1 For 

polyethylene, (a) a 
schematic 
representation of 
repeat unit and 
chain structures, and 
(,b ) a perspective of 
the molecule, 
indicating the zigzag 
backbone structure. 


VMSE 

Repeat Unit Structures 


VMSE 

Repeat Unit Structures 


VMSE 



Repeat Unit Structures 


/ Polymer Structures 



HHHHHHHH 

Repeat unit 

(a) 



discussion, depiction of polymer molecules is frequently simplified using the linear 
chain model shown in Figure 14.1a. 

Of course, polymer structures having other chemistries are possible. For exam¬ 
ple, the tetrafluoroethylene monomer, CF 2 =CF 2 can polymerize to form polyte- 
trafluoroethylene (PTFE) as follows: 


F F 

i i 
c=c 
I I 

F F 


F F 

I I 

~fc c% 
I I 

F F 


(14.3) 


Polytetrafluoroethylene (having the trade name Teflon) belongs to a family of poly¬ 
mers called the fluorocarbons. 

The vinyl chloride monomer (CH 2 =CHC1) is a slight variant of that for eth¬ 
ylene, in which one of the four H atoms is replaced with a Cl atom. Its polymer¬ 
ization is represented as 


H H 

I I 

C = C 

I I 

H C1J 


H H 

I I 

"fc cv 

I I 

H Cl 


(14.4) 


and leads to poly (vinyl chloride) (PVC), another common polymer. 

Some polymers may be represented using the following generalized form: 

H H 


c c v 
I I 

H R 


where the R depicts either an atom [i.e., H or Cl, for polyethylene or poly(vinyl 
chloride), respectively], or an organic group such as CFI 3 , C 2 FI 5 , and C 6 H 5 (methyl, 
ethyl, and phenyl). For example, when R represents a CH 3 group, the polymer is 
polypropylene (PP). Poly(vinyl chloride) and polypropylene chain structures are 
also represented in Figure 14.2. Table 14.3 lists repeat units for some of the more 
common polymers; as may be noted, some of them—for example, nylon, polyester, 












14.4 The Chemistry of Polymer Molecules * 539 


F F F 

I I I 

-C-C-C 

I I I 

F F F 


H H H 
I I I 

-c — c — c 

I I I 
H Cl H 


H H H 
I I I 

-c — c — c 

I I I 
H CH 3 H 


Table 14.3 



Repeat unit 

(a) 


F 

I 

C 

I 

F 


F 

I 

C 

I 

F 


Figure 14.2 Repeat unit and chain structures 
F for (a) polytetrafluoroethylene, ( b ) poly(vinyl 
C- chloride), and (c) polypropylene. 

F 


H H H H H 

I I I I I 



Cl H Cl H Cl 


Repeat unit 

(b) 


H H 

I I 

-C-C- 

I I 

CH 3 


H H H 

I I I 

-c — c — c- 

I I I 

ch 3 h ch 3 


Repeat unit 

(c) 


A Listing of Repeat Units for 10 of the More Common 
Polymeric Materials 


VMSE 

Sii 

Repeat Unit Structures 


Polymer 


Polyethylene (PE) 



Poly (vinyl chloride) (PVC) 



Polytetrafluoroethylene (PTFE) 



Polypropylene (PP) 



Polystyrene (PS) 


Repeat Unit 


H H 

I I 

—c—c — 
I I 

H H 


H H 


—c—c — 
I I 

H Cl 
F F 


—c—c — 
I I 

F F 


H H 


—c—c — 
I I 

H CH 3 


—c—c — 



(Continued) 









540 • Chapter 14 / Polymer Structures 

Table 14.3 (Continued) 




Polymer 


Repeat Unit 


Poly(methyl methacrylate) (PMMA) 


H CH 3 

I I 

—c—c— 

I I 

H C — O —CH 3 

II 

o 


OH 


Phenol-formaldehyde (Bakelite) 


Poly(hexamethylene 
adipamide) (nylon 6,6) 


Poly(ethylene terephthalate) 
(PET, a polyester) 


— N — 



H H 


O^O 

H H 



\ // 

C —C 
/ \ 

H H 


homopolymer 

copolymer 


bifunctional 

functionality 

trifunctional 


and polycarbonate—are relatively complex. Repeat units for a large number of rel¬ 
atively common polymers are given in Appendix D. 

When all of the repeating units along a chain are of the same type, the result¬ 
ing polymer is called a homopolymer. Chains may be composed of two or more dif¬ 
ferent repeat units, in what are termed copolymers (see Section 14.10). 

The monomers discussed thus far have an active bond that may react to form 
two covalent bonds with other monomers forming a two-dimensional chainlike 
molecular structure, as indicated earlier for ethylene. Such a monomer is termed 
bifunctional. In general, the functionality is the number of bonds that a given 
monomer can form. For example, monomers such as phenol-formaldehyde (Table 14.3) 
are trifunctional; they have three active bonds, from which a three-dimensional 
molecular network structure results. 









14.5 Molecular Weight • 541 


Figure 14.3 

Hypothetical 
polymer molecule 
size distributions 
on the basis of 
(a) number and 
( b ) weight fractions 
of molecules. 




(a) 


(b) 


Check 14.2 

On the basis of the structures presented in the previous section, sketch the repeat 
unit structure for poly (vinyl fluoride). 

[The answer may be found at www.wiley.com/college/callister (Student Companion Site).] 


Concept 


14.5 MOLECULAR WEIGHT 

Extremely large molecular weights 4 are observed in polymers with very long 
chains. During the polymerization process, not all polymer chains will grow to 
the same length; this results in a distribution of chain lengths or molecular 
weights. Ordinarily, an average molecular weight is specified, which may be de¬ 
termined by the measurement of various physical properties such as viscosity and 
osmotic pressure. 

There are several ways of defining average molecular weight. The number- 
average molecular weight M n is obtained by dividing the chains into a series of size 
ranges and then determining the number fraction of chains within each size range 
(Figure 14.3a). The number-average molecular weight is expressed as 


Number-average 
molecular weight 


M n = 2 .xMi (14.5a) 

where M t represents the mean (middle) molecular weight of size range /, and x t is 
the fraction of the total number of chains within the corresponding size range. 


4 Molecular mass, molar mass , and relative molecular mass are sometimes used and are really 
more appropriate terms than molecular weight in the context of the present discussion—in ac¬ 
tual fact, we are dealing with masses and not weights. However, molecular weight is most 
commonly found in the polymer literature and thus will be used throughout this book. 





































542 • Chapter 14 / Polymer Structures 


Weight-average 
molecular weight 


degree of 
polymerization 


Degree of 
polymerization- 
dependence on 
number-average 
and repeat unit 
molecular weights 



Figure 14.4 Distribution of molecular 
weights for a typical polymer. 


A weight-average molecular weight M w is based on the weight fraction of mol¬ 
ecules within the various size ranges (Figure 14.36). It is calculated according to 


M w = (14.5b) 

where, again, M t is the mean molecular weight within a size range, whereas w t de¬ 
notes the weight fraction of molecules within the same size interval. Computations 
for both number-average and weight-average molecular weights are carried out in 
Example Problem 14.1. A typical molecular weight distribution along with these 
molecular weight averages is shown in Figure 14.4. 

An alternate way of expressing average chain size of a polymer is as the degree 
of polymerization, DP , which represents the average number of repeat units in a 
chain. DP is related to the number-average molecular weight M n by the equation 


DP = — 
m 


where m is the repeat unit molecular weight. 


(14.6) 


EXAMPLE PROBLEM 14.1 

Computations of Average Molecular Weights and 
Degree of Polymerization 

Assume that the molecular weight distributions shown in Figure 14.3 are for 
poly(vinyl chloride). For this material, compute (a) the number-average mo¬ 
lecular weight, (b) the degree of polymerization, and (c) the weight-average 
molecular weight. 

Solution 

(a) The data necessary for this computation, as taken from Figure 14.3a, are 
presented in Table 14.4a. According to Equation 14.5a, summation of all the 
XfMf products (from the right-hand column) yields the number-average 
molecular weight, which in this case is 21,150 g/mol. 









14.5 Molecular Weight • 543 


Table 14.4a Data Used for Number-Average Molecular 
Weight Computations in Example 
Problem 14.1 


Molecular Weight 
Range (g/mol) 

Mean M, 
(g/mol) 


x,M, 

5,000-10,000 

7,500 

0.05 

375 

10,000-15,000 

12,500 

0.16 

2000 

15,000-20,000 

17,500 

0.22 

3850 

20,000-25,000 

22,500 

0.27 

6075 

25,000-30,000 

27,500 

0.20 

5500 

30,000-35,000 

32,500 

0.08 

2600 

35,000-40,000 

37,500 

0.02 

750 

M n = 21,150 


(b) To determine the degree of polymerization (Equation 14.6), it is first nec¬ 
essary to compute the repeat unit molecular weight. For PVC, each repeat 
unit consists of two carbon atoms, three hydrogen atoms, and a single chlo¬ 
rine atom (Table 14.3). Furthermore, the atomic weights of C, H, and Cl are, 
respectively, 12.01,1.01, and 35.45 g/mol. Thus, for PVC 

m = 2(12.01 g/mol) + 3(1.01 g/mol) + 35.45 g/mol 
= 62.50 g/mol 

and 

M n 21,150 g/mol 

DP = — = ’ „ , -- = 338 

m 62.50 g/mol 

(c) Table 14.4b shows the data for the weight-average molecular weight, as 
taken from Figure 14.35. The w l M l products for the size intervals are tabu¬ 
lated in the right-hand column. The sum of these products (Equation 14.5b) 
yields a value of 23,200 g/mol for M w . 


Table 14.4b Data Used for Weight-Average Molecular 
Weight Computations in Example 
Problem 14.1 


Molecular Weight 
Range (g/mol) 

Mean M, 
(g/mol) 

IVi 

w,M t 

5,000-10,000 

7,500 

0.02 

150 

10,000-15,000 

12,500 

0.10 

1250 

15,000-20,000 

17,500 

0.18 

3150 

20,000-25,000 

22,500 

0.29 

6525 

25,000-30,000 

27,500 

0.26 

7150 

30,000-35,000 

32,500 

0.13 

4225 

35,000-40,000 

37,500 

0.02 

750 

M w = 23,200 













544 • Chapter 14 / Polymer Structures 


Many polymer properties are affected by the length of the polymer chains. For 
example, the melting or softening temperature increases with increasing molecular 
weight (for M up to about 100,000 g/mol). At room temperature, polymers with very 
short chains (having molecular weights on the order of 100 g/mol) will generally 
exist as liquids. Those with molecular weights of approximately 1000 g/mol are waxy 
solids (such as paraffin wax) and soft resins. Solid polymers (sometimes termed high 
polymers ), which are of prime interest here, commonly have molecular weights rang¬ 
ing between 10,000 and several million g/mol. Thus, the same polymer material can 
have quite different properties if it is produced with a different molecular weight. 
Other properties that depend on molecular weight include elastic modulus and 
strength (see Chapter 15). 


14.6 MOLECULAR SHAPE 

Previously, polymer molecules have been shown as linear chains, neglecting the 
zigzag arrangement of the backbone atoms (Figure 14.1 b). Single chain bonds are 
capable of rotating and bending in three dimensions. Consider the chain atoms in 
Figure 14.5a; a third carbon atom may lie at any point on the cone of revolution 
and still subtend about a 109° angle with the bond between the other two atoms. 
A straight chain segment results when successive chain atoms are positioned as 
in Figure 14.5 b. On the other hand, chain bending and twisting are possible when 
there is a rotation of the chain atoms into other positions, as illustrated in Figure 
14.5c. 5 Thus, a single chain molecule composed of many chain atoms might as¬ 
sume a shape similar to that represented schematically in Figure 14.6, having a 
multitude of bends, twists, and kinks. 6 Also indicated in this figure is the end-to- 
end distance of the polymer chain r; this distance is much smaller than the total 
chain length. 

Polymers consist of large numbers of molecular chains, each of which may bend, 
coil, and kink in the manner of Figure 14.6. This leads to extensive intertwining and 
entanglement of neighboring chain molecules, a situation similar to a heavily tangled 



Figure 14.5 Schematic representations of how polymer chain shape is influenced by 
the positioning of backbone carbon atoms (gray circles). For (a), the rightmost atom may 
lie anywhere on the dashed circle and still subtend a 109° angle with the bond between the 
other two atoms. Straight and twisted chain segments are generated when the backbone 
atoms are situated as in ( b ) and (c), respectively. (From Askeland, Science and Engineering 
of Materials, 3E. © 1994 Cengage Learning, a part of Cengage Learning, Inc. Reproduced 
by permission, www.cengage.com/permissions) 


5 For some polymers, rotation of carbon backbone atoms within the cone may be hindered 
by bulky side group elements on neighboring chain atoms. 

6 The term conformation is often used in reference to the physical outline of a molecule, or 
molecular shape, that can be altered only by rotation of chain atoms about single bonds. 



14.7 Molecular Structure • 545 



Figure 14.6 Schematic representation 
of a single polymer chain molecule that 
has numerous random kinks and coils 
produced by chain bond rotations. (From 
L. R. G. Treloar, The Physics of Rubber 
Elasticity, 2nd edition, Oxford University 
Press, Oxford, 1958, p. 47.) 


fishing line. These random coils and molecular entanglements are responsible for a 
number of important characteristics of polymers, to include the large elastic exten¬ 
sions displayed by the rubber materials. 

Some of the mechanical and thermal characteristics of polymers are a function 
of the ability of chain segments to experience rotation in response to applied stresses 
or thermal vibrations. Rotational flexibility is dependent on repeat unit structure 
and chemistry. For example, the region of a chain segment that has a double bond 
(C=C) is rotationally rigid. Also, introduction of a bulky or large side group of 
atoms restricts rotational movement. For example, polystyrene molecules, which 
have a phenyl side group (Table 14.3), are more resistant to rotational motion than 
are polyethylene chains. 


14.7 MOLECULAR STRUCTURE 

The physical characteristics of a polymer depend not only on its molecular 
weight and shape but also on differences in the structure of the molecular chains. 
Modern polymer synthesis techniques permit considerable control over various 
structural possibilities. This section discusses several molecular structures in¬ 
cluding linear, branched, crosslinked, and network, in addition to various iso¬ 
meric configurations. 

Linear Polymers 

linear polymer Linear polymers are those in which the repeat units are joined together end to end 

in single chains. These long chains are flexible and may be thought of as a mass of 
spaghetti, as represented schematically in Figure 14.7a, where each circle represents a 
repeat unit. For linear polymers, there may be extensive van der Waals and hydrogen 
bonding between the chains. Some of the common polymers that form with linear struc¬ 
tures are polyethylene, poly (vinyl chloride), polystyrene, poly (methyl methacrylate), 
nylon, and the fluorocarbons. 




546 • Chapter 14 / Polymer Structures 




Figure 14.7 Schematic representations of (a) linear, ( b ) branched, (c) crosslinked, and 
(d) network (three-dimensional) molecular structures. Circles designate individual 
repeat units. 


Branched Polymers 

Polymers may be synthesized in which side-branch chains are connected to the 
main ones, as indicated schematically in Figure 14.75; these are fittingly called 
branched polymer branched polymers. The branches, considered to be part of the main-chain mole¬ 
cule, may result from side reactions that occur during the synthesis of the polymer. 
The chain packing efficiency is reduced with the formation of side branches, which 
results in a lowering of the polymer density. Polymers that form linear structures 
may also be branched. For example, high-density polyethylene (HDPE) is prima¬ 
rily a linear polymer, whereas low-density polyethylene (LDPE) contains short 
chain branches. 

Crosslinked Polymers 

crosslinked polymer In crosslinked polymers, adjacent linear chains are joined one to another at various 
positions by covalent bonds, as represented in Figure 14.7c. The process of crosslink¬ 
ing is achieved either during synthesis or by a nonreversible chemical reaction. Often, 
this crosslinking is accomplished by additive atoms or molecules that are covalently 
bonded to the chains. Many of the rubber elastic materials are crosslinked; in rubbers, 
this is called vulcanization, a process described in Section 15.9. 


14.8 Molecular Configurations * 547 


Network Polymers 

Multifunctional monomers forming three or more active covalent bonds make 
network polymer three-dimensional networks (Figure 14.7 d) and are termed network polymers. 

Actually, a polymer that is highly crosslinked may also be classified as a network 
polymer. These materials have distinctive mechanical and thermal properties; the 
epoxies, polyurethanes, and phenol-formaldehyde belong to this group. 

Polymers are not usually of only one distinctive structural type. For example, a 
predominantly linear polymer may have limited branching and crosslinking. 


14.8 MOLECULAR CONFIGURATIONS 

For polymers having more than one side atom or group of atoms bonded to the 
main chain, the regularity and symmetry of the side group arrangement can signif¬ 
icantly influence the properties. Consider the repeat unit 

H H 


— c —c — 
H (i 


in which R represents an atom or side group other than hydrogen (e.g., Cl, CH 3 ). 
One arrangement is possible when the R side groups of successive repeat units are 
bound to alternate carbon atoms as follows: 

H H H H 

i i i i 
—c—c—c—c— 

H (R) H (R) 

This is designated as a head-to-tail configuration. 7 Its complement, the head-to-head 
configuration, occurs when R groups are bound to adjacent chain atoms: 

H H H H 

I I I I 
—c—c—c—c— 



In most polymers, the head-to-tail configuration predominates; often a polar re¬ 
pulsion occurs between R groups for the head-to-head configuration. 

Isomerism (Section 14.2) is also found in polymer molecules, wherein different 
atomic configurations are possible for the same composition. Two isomeric sub¬ 
classes, stereoisomerism and geometrical isomerism, are topics of discussion in the 
succeeding sections. 


7 The term configuration is used in reference to arrangements of units along the axis of the 
chain, or atom positions that are not alterable except by the breaking and then re-forming 
of primary bonds. 



548 • Chapter 14 / Polymer Structures 


stereoisomerism 


VMSE 

Stereo and Geometrical 
Isomers 

isotactic 

configuration 


syndiotactic 

configuration 

VMSE 

Stereo and Geometrical 
Isomers 

VMSE 

Stereo and Geometrical 
Isomers 

atactic configuration 


Stereoisomerism 

Stereoisomerism denotes the situation in which atoms are linked together in the 
same order (head-to-tail) but differ in their spatial arrangement. For one stereoiso¬ 
mer, all of the R groups are situated on the same side of the chain as follows: 

(g) H (g) H(g) H (g) H (g) H 



C C C C 

/ \ / \ / \ / V 

HHHHHHHH 


This is called an isotactic configuration. This diagram shows the zigzag pattern of 
the carbon chain atoms. Furthermore, representation of the structural geometry in 
three dimensions is important, as indicated by the wedge-shaped bonds; solid wedges 
represent bonds that project out of the plane of the page, and dashed ones repre¬ 
sent bonds that project into the page . 8 

In a syndiotactic configuration, the R groups alternate sides of the chain : 9 

(g) H H (g)(R) H H (g)(g) H 



HHHHHHHH 


and for random positioning. 

(R) H (R) H H (R)(R) H H (R) 



HHHHHHHH 


the term atactic configuration is used . 10 


8 The isotactic configuration is sometimes represented using the following linear (i.e., 
nonzigzag) and two-dimensional schematic: 

HHHHHHHHH 


— C — C — C — C — C — C — C — C — C — 
(j^H(R)H(R)H(1*)H 

9 The linear and two-dimensional schematic for syndiotactic is represented as 

HH(R)HHH(R)HH 

i i T i i i T i i 

—c—c—c—c—c—c—c—c—c— 

A 1 1 1 A 1 1 1 

(R)HHH(R)HHH 

10 For atactic the linear and two-dimensional schematic is 

HHHH(R)HHH 

i i i i T i i i 

—c—c—c—c—c—c—c—c—c— 

I A I I I A I I 

H(R)HHH(R)HH 



14.8 Molecular Configurations * 549 


VMSE 

L. 

Stereo and Geometrical 
Isomers 

cis (structure) 

VMSE 



Stereo and Geometrical 
Isomers 

trans (structure) 


Conversion from one stereoisomer to another (e.g., isotactic to syndiotactic) is 
not possible by a simple rotation about single chain bonds; these bonds must first 
be severed, and then, after the appropriate rotation, they are re-formed. 

In reality, a specific polymer does not exhibit just one of these configurations; 
the predominant form depends on the method of synthesis. 

Geometrical Isomerism 

Other important chain configurations, or geometrical isomers, are possible within 
repeat units having a double bond between chain carbon atoms. Bonded to each of 
the carbon atoms participating in the double bond is a side group, which may be 
situated on one side of the chain or its opposite. Consider the isoprene repeat unit 
having the structure 


C = C 

/ \ 

-ch 2 ch 2 - 

in which the CH 3 group and the H atom are positioned on the same side of the dou¬ 
ble bond. This is termed a cis structure, and the resulting polymer, ds-polyisoprene, 
is natural rubber. For the alternative isomer 



C = C 

-ch 2 ^ 


the trans structure, the CH 3 and H reside on opposite sides of the double bond . 11 
Tnms-polyisoprene, sometimes called gutta percha, has properties that are distinctly 
different from natural rubber as a result of this configurational alteration. Conver¬ 
sion of trans to cis, or vice versa, is not possible by a simple chain bond rotation be¬ 
cause the chain double bond is extremely rigid. 

Summarizing the preceding sections, polymer molecules may be characterized 
in terms of their size, shape, and structure. Molecular size is specified in terms of 
molecular weight (or degree of polymerization). Molecular shape relates to the de¬ 
gree of chain twisting, coiling, and bending. Molecular structure depends on the 
manner in which structural units are joined together. Linear, branched, crosslinked, 




n For ds-isoprene the linear chain representation is as follows: 

H (CH)(^) H 
—c—C'=C—c— 

I I 

H H 

whereas the linear schematic for the trans structure is 

H (CIL) H 

i i 

—c—c=c—c— 

I 1 I 

H (H) H 



550 * Chapter 14 / Polymer Structures 


Figure 14.8 

Classification 
scheme for the 
characteristics of 
polymer molecules. 

Chemistry Size Shape Structure 

(repeat unit (molecular weight) (chain twisting, 

composition) entanglement, etc.) 


Molecular 

characteristics 


Linear 

1 

1 

Branched 

i 

Crossl inked 

i 

Network 

i 

1 

1 

i 

i 

_L 

i 

i 

i 

i 

i 

i 

j 


1 

Isomeric states 

1 



Stereoisomers Geometrical isomers 


Isotactic Syndiotactic Atactic cis trans 


and network structures are all possible, in addition to several isomeric configura¬ 
tions (isotactic, syndiotactic, atactic, cis, and trans). These molecular characteristics 
are presented in the taxonomic chart shown in Figure 14.8. Note that some of the 
structural elements are not mutually exclusive, and it may be necessary to specify 
molecular structure in terms of more than one. For example, a linear polymer may 
also be isotactic. 

^ Concept Check 14.3 

What is the difference between configuration and conformation in relation to 
polymer chains? 

[The answer may be found at www.wiley.com/college/callister (Student Companion Site).] 


14.9 THERMOPLASTIC AND THERMOSETTING 
POLYMERS 


thermoplastic polymer 

thermosetting 

polymer 


The response of a polymer to mechanical forces at elevated temperatures is re¬ 
lated to its dominant molecular structure. In fact, one classification scheme for 
these materials is according to behavior with rising temperature. Thermoplastics 
(or thermoplastic polymers) and thermosets (or thermosetting polymers) are the 
two subdivisions. Thermoplastics soften when heated (and eventually liquefy) and 
harden when cooled—processes that are totally reversible and may be repeated. 
On a molecular level, as the temperature is raised, secondary bonding forces are 
diminished (by increased molecular motion) so that the relative movement of 





























14.10 Copolymers * 551 


adjacent chains is facilitated when a stress is applied. Irreversible degradation re¬ 
sults when a molten thermoplastic polymer is raised to too high a temperature. In 
addition, thermoplastics are relatively soft. Most linear polymers and those having 
some branched structures with flexible chains are thermoplastic. These materials 
are normally fabricated by the simultaneous application of heat and pressure (see 
Section 15.22). Examples of common thermoplastic polymers include polyethylene, 
polystyrene, poly(ethylene terephthalate), and poly(vinyl chloride). 

Thermosetting polymers are network polymers. They become permanently hard 
during their formation and do not soften upon heating. Network polymers have co¬ 
valent crosslinks between adjacent molecular chains. During heat treatments, these 
bonds anchor the chains together to resist the vibrational and rotational chain mo¬ 
tions at high temperatures. Thus, the materials do not soften when heated. Crosslink¬ 
ing is usually extensive, in that 10 to 50% of the chain repeat units are crosslinked. 
Only heating to excessive temperatures will cause severance of these crosslink bonds 
and polymer degradation. Thermoset polymers are generally harder and stronger 
than thermoplastics and have better dimensional stability. Most of the crosslinked 
and network polymers, which include vulcanized rubbers, epoxies, and phenolics 
and some polyester resins, are thermosetting. 

^ Concept Check 14.4 

Some polymers (such as the polyesters) may be either thermoplastic or thermosetting. 
Suggest one reason for this. 

[The answer may be found at www.wiley.com/college/callister (Student Companion Site).] 


14.10 COPOLYMERS 


random copolymer 

alternating 

copolymer 

block copolymer 
graft copolymer 


Polymer chemists and scientists are continually searching for new materials that can 
be easily and economically synthesized and fabricated, with improved properties or 
better property combinations than are offered by the homopolymers previously dis¬ 
cussed. One group of these materials are the copolymers. 

Consider a copolymer that is composed of two repeat units as represented by 
• and • in Figure 14.9. Depending on the polymerization process and the relative 
fractions of these repeat unit types, different sequencing arrangements along the 
polymer chains are possible. For one, as depicted in Figure 14.9a, the two different 
units are randomly dispersed along the chain in what is termed a random copolymer. 
For an alternating copolymer, as the name suggests, the two repeat units alternate 
chain positions, as illustrated in Figure 14.9 b. A block copolymer is one in which 
identical repeat units are clustered in blocks along the chain (Figure 14.9c). Finally, 
homopolymer side branches of one type may be grafted to homopolymer main 
chains that are composed of a different repeat unit; such a material is termed a graft 
copolymer (Figure 14.9 d). 

When calculating the degree of polymerization for a copolymer, the value m in 
Equation 14.7 is replaced with the average value m that is determined from 


Average repeat unit _ 

molecular weight for m = ^ fj m j (14.7) 

a copolymer 

In this expression,/) and ra ; are, respectively, the mole fraction and molecular weight 
of repeat unit j in the polymer chain. 





552 * Chapter 14 / Polymer Structures 



Figure 14.9 Schematic 
representations of (a) 
random, ( b ) alternating, 
(c) block, and (< d ) graft 
copolymers. The two 
different repeat unit 
types are designated by 
blue and red circles. 




Synthetic rubbers, discussed in Section 15.16, are often copolymers; chemical 
repeat units that are employed in some of these rubbers are shown in Table 14.5. 
Styrene-butadiene rubber (SBR) is a common random copolymer from which au¬ 
tomobile tires are made. Nitrile rubber (NBR) is another random copolymer com¬ 
posed of acrylonitrile and butadiene. It is also highly elastic and, in addition, resistant 
to swelling in organic solvents; gasoline hoses are made of NBR. Impact-modified 
polystyrene is a block copolymer that consists of alternating blocks of styrene and 
butadiene. The rubbery isoprene blocks act to slow cracks propagating through 
the material. 

14.11 POLYMER CRYSTALLINITY 

The crystalline state may exist in polymeric materials. However, because it involves 
molecules instead of just atoms or ions, as with metals and ceramics, the atomic 

polymer crystallinity arrangements will be more complex for polymers. We think of polymer crystallinity 
as the packing of molecular chains to produce an ordered atomic array. Crystal struc¬ 
tures may be specified in terms of unit cells, which are often quite complex. For ex¬ 
ample, Figure 14.10 shows the unit cell for polyethylene and its relationship to the 
molecular chain structure; this unit cell has orthorhombic geometry (Table 3.2). Of 
course, the chain molecules also extend beyond the unit cell shown in the figure. 



14.11 Polymer Crystallinity * 553 


Table 14.5 Chemical Repeat Units That Are Employed in Copolymer Rubbers 


Repeat Unit 
Name 


VMSE 



Repeat Units 
for Rubbers 


VMSE 



VMSE 


Acrylonitrile 


Styrene 


Repeat Unit 
Structure 


Butadiene 


H H 

I I 

— C —C — 

I I 

H C = N 



Repeat Unit 
Name 


VMSE 

& 

VMSE 

& 

VMSE 

& 


Isoprene 


Isobutylene 


Repeat Unit 
Structure 


Dimethylsiloxane 


H CH 3 H H 

I I I I 
-c—c=c—c- 
I I 

H H 

H CH 3 

I I 
—c—c— 

I I 

H CH 3 

ch 3 

I 

— Si — o — 

I 

CHa 


VMSE 


Chloroprene 


H Cl H H 

I I I I 
-c—c=c—c- 
I I 

H H 



Figure 14.10 Arrangement 
of molecular chains in a unit 
cell for polyethylene. 
(Adapted from C. W. Bunn, 
Chemical Crystallography, 
Oxford University Press, 
Oxford, 1945, p. 233.) 


@C H 

























554 • Chapter 14 


Percent crystallinity 
(semicrystalline 
polymer- 
dependence on 
specimen density, 
and densities of 
totally crystalline 
and totally 
amorphous 
materials 


/ Polymer Structures 

Molecular substances having small molecules (e.g., water and methane) are nor¬ 
mally either totally crystalline (as solids) or totally amorphous (as liquids). As a 
consequence of their size and often complexity, polymer molecules are often only 
partially crystalline (or semicrystalline), having crystalline regions dispersed within 
the remaining amorphous material. Any chain disorder or misalignment will result 
in an amorphous region, a condition that is fairly common, because twisting, kink¬ 
ing, and coiling of the chains prevent the strict ordering of every segment of every 
chain. Other structural effects are also influential in determining the extent of crys¬ 
tallinity, as discussed shortly. 

The degree of crystallinity may range from completely amorphous to almost 
entirely (up to about 95%) crystalline; in contrast, metal specimens are almost 
always entirely crystalline, whereas many ceramics are either totally crystalline or 
totally noncrystalline. Semicrystalline polymers are, in a sense, analogous to two- 
phase metal alloys, discussed previously. 

The density of a crystalline polymer will be greater than an amorphous one of 
the same material and molecular weight, because the chains are more closely packed 
together for the crystalline structure. The degree of crystallinity by weight may be 
determined from accurate density measurements, according to 


Pcips ~ Pa) 

% crystallinity = X 100 

Ps \Pc Pa ) 


(14.8) 


where p s is the density of a specimen for which the percent crystallinity is to be de¬ 
termined, p a is the density of the totally amorphous polymer, and p c is the density 
of the perfectly crystalline polymer. The values of p a and p c must be measured by 
other experimental means. 

The degree of crystallinity of a polymer depends on the rate of cooling dur¬ 
ing solidification as well as on the chain configuration. During crystallization 
upon cooling through the melting temperature, the chains, which are highly ran¬ 
dom and entangled in the viscous liquid, must assume an ordered configuration. 
For this to occur, sufficient time must be allowed for the chains to move and 
align themselves. 

The molecular chemistry as well as chain configuration also influence the 
ability of a polymer to crystallize. Crystallization is not favored in polymers that 
are composed of chemically complex repeat units (e.g., polyisoprene). On the 
other hand, crystallization is not easily prevented in chemically simple polymers 
such as polyethylene and polytetrafluoroethylene, even for very rapid cooling 
rates. 

For linear polymers, crystallization is easily accomplished because there are 
few restrictions to prevent chain alignment. Any side branches interfere with crys¬ 
tallization, such that branched polymers never are highly crystalline; in fact, 
excessive branching may prevent any crystallization whatsoever. Most network 
and crosslinked polymers are almost totally amorphous because the crosslinks 
prevent the polymer chains from rearranging and aligning into a crystalline struc¬ 
ture. A few crosslinked polymers are partially crystalline. With regard to the 
stereoisomers, atactic polymers are difficult to crystallize; however, isotactic and 
syndiotactic polymers crystallize much more easily because the regularity of the 
geometry of the side groups facilitates the process of fitting together adjacent 
chains. Also, the bulkier or larger the side-bonded groups of atoms, the less 
tendency for crystallization. 



14.11 Polymer Crystallinity • 555 


For copolymers, as a general rule, the more irregular and random the repeat 
unit arrangements, the greater the tendency for the development of noncrys¬ 
tallinity. For alternating and block copolymers there is some likelihood of 
crystallization. On the other hand, random and graft copolymers are normally 
amorphous. 

To some extent, the physical properties of polymeric materials are influenced 
by the degree of crystallinity. Crystalline polymers are usually stronger and more 
resistant to dissolution and softening by heat. Some of these properties are dis¬ 
cussed in subsequent chapters. 


Concept 


Check 14.5 


(a) Compare the crystalline state in metals and polymers, (b) Compare the non¬ 
crystalline state as it applies to polymers and ceramic glasses. 


[The answer may be found at www.wiley.com/college/callister (Student Companion Site).] 


EXAMPLE PROBLEM 14.2 

Computations of the Density and Percent Crystallinity of 
Polyethylene 

(a) Compute the density of totally crystalline polyethylene. The orthorhom¬ 
bic unit cell for polyethylene is shown in Figure 14.10; also, the equivalent of 
two ethylene repeat units is contained within each unit cell. 

(b) Using the answer to part (a), calculate the percent crystallinity of a 
branched polyethylene that has a density of 0.925 g/cm 3 . The density for the 
totally amorphous material is 0.870 g/cm 3 . 

Solution 

(a) Equation 3.5, used in Chapter 3 to determine densities for metals, also ap¬ 
plies to polymeric materials and is used to solve this problem. It takes the 
same form— 


nA 

P = CK 

where n represents the number of repeat units within the unit cell (for 
polyethylene n = 2), and A is the repeat unit molecular weight, which for 
polyethylene is 

A = 2(A c ) + 4 (A H ) 

= (2)(12.01 g/mol) + (4)(1.008 g/mol) = 28.05 g/mol 

Also, V c is the unit cell volume, which is just the product of the three unit cell 
edge lengths in Figure 14.10; or 

V c = (0.741 nm)(0.494 nm) (0.255 nm) 

= (7.41 X 10“ 8 cm)(4.94 X 10“ 8 cm)(2.55 X 10“ 8 cm) 

= 9.33 X 10- 23 cm 3 /unit cell 








556 * Chapter 14 / Polymer Structures 


Now, substitution into Equation 3.5 of this value, values for n and A cited 
previously, and the value of N A , leads to 

nA 

P= VcN~a 

(2 repeat units/unit cell)(28.05 g/mol) 

(9.33 X 10 -23 cm 3 /unit cell)(6.022 X 10 23 repeat units/mol) 

0.998 g/cm 3 

(b) We now use Equation 14.8 to calculate the percent crystallinity of 
the branched polyethylene with p c = 0.998 g/cm 3 , p a = 0.870 g/cm 3 , and 
p s = 0.925 g/cm 3 . Thus, 

Pc{Ps ~ Pa) 

% crystallinity = — --- X 100 

Ps\Pc Pa) 

0.998 g/cm 3 (0.925 g/cm 3 - 0.870 g/cm 3 ) 

— __________ | QQ 

0.925 g/cm 3 (0.998 g/cm 3 - 0.870 g/cm 3 ) 

= 46.4% 


14.12 POLYMER CRYSTALS 

It has been proposed that a semicrystalline polymer consists of small crystalline 
crystallite regions (crystallites), each having a precise alignment, which are interspersed with 

amorphous regions composed of randomly oriented molecules. The structure of 
the crystalline regions may be deduced by examination of polymer single crystals, 
which may be grown from dilute solutions. These crystals are regularly shaped, thin
