Repository: axyco2004-cyber/axyco2004-cyber-chemistry-chatbot-rgb

# 🧪 Chemistry Chatbot

An interactive Java-based chatbot application that helps students learn chemistry by answering questions about various chemistry topics.

## 📖 About

Chemistry Chatbot is an educational tool that provides instant answers to chemistry questions. It uses a comprehensive knowledge base covering key chemistry concepts and employs intelligent keyword matching to understand and respond to student queries.

### Sample Interaction

```
💬 You: What is an atom?
🤖 Bot: An atom is the smallest unit of matter that retains the properties 
of an element. It consists of a nucleus containing protons and neutrons, 
surrounded by electrons in energy levels or shells.

💬 You: topics

File: materials-science-textbook.txt (part 36 of 63)
MATERIALS SCIENCE AND ENGINEERING 
platelets (or lamellae), approximately 10 to 20 nm thick, and on the order of 10 
ixm long. Frequently, these platelets will form a multilayered structure, like that 
shown in the electron micrograph of a single crystal of polyethylene in Figure 14.11. 
The molecular chains within each platelet fold back and forth on themselves, with 
chain-folded model folds occurring at the faces; this structure, aptly termed the chain-folded model, is 


Figure 14.11 

Electron micrograph 
of a polyethylene 
single crystal. 
20,000 X. [From 
A. Keller, R. H. 
Doremus, B. W. 

Roberts, and 
D. Turnbull 
(Editors), Growth 
and Perfection of 
Crystals. General 
Electric Company 
and John Wiley & 
Sons, Inc., 1958, 
p. 498.] 



I-1 

1 |jim 










14.12 Polymer Crystals • 557 


spherulite 



Figure 14.12 The 

chain-folded 
structure for a plate¬ 
shaped polymer 
crystallite. 


illustrated schematically in Figure 14.12. Each platelet will consist of a number of 
molecules; however, the average chain length will be much greater than the thick¬ 
ness of the platelet. 

Many bulk polymers that are crystallized from a melt are semicrystalline and 
form a spherulite structure. As implied by the name, each spherulite may grow to 
be roughly spherical in shape; one of them, as found in natural rubber, is shown in 
the transmission electron micrograph in the ( d ) chapter-opening photograph for 
this chapter. The spherulite consists of an aggregate of ribbonlike chain-folded crys¬ 
tallites (lamellae) approximately 10 nm thick that radiate outward from a single 
nucleation site in the center. In this electron micrograph, these lamellae appear as 
thin white lines. The detailed structure of a spherulite is illustrated schematically in 
Figure 14.13. Shown here are the individual chain-folded lamellar crystals that are 


Direction of 
spherulite growth 


Lamellar 

chain-folded 

crystallite 

Amorphous 
material 



Tie molecule 


Interspherulitic 

boundary 


Figure 14.13 Schematic 
representation of the detailed 
structure of a spherulite. 







558 * Chapter 14 


Polymer Structures 


Figure 14.14 A 

transmission 
photomicrograph 
(using cross-polarized 
light) showing the 
spherulite structure 
of polyethylene. 
Linear boundaries 
form between 
adjacent spherulites, 
and within each 
spherulite appears a 
Maltese cross. 525 X. 
(Courtesy F. P. Price, 
General Electric 
Company.) 



separated by amorphous material. Tie-chain molecules that act as connecting links 
between adjacent lamellae pass through these amorphous regions. 

As the crystallization of a spherulitic structure nears completion, the extremi¬ 
ties of adjacent spherulites begin to impinge on one another, forming more or less 
planar boundaries; prior to this time, they maintain their spherical shape. These 
boundaries are evident in Figure 14.14, which is a photomicrograph of polyethyl¬ 
ene using cross-polarized light. A characteristic Maltese cross pattern appears within 
each spherulite. The bands or rings in the spherulite image result from twisting of 
the lamellar crystals as they extend like ribbons from the center. 

Spherulites are considered to be the polymer analogue of grains in polycrys- 
talline metals and ceramics. However, as discussed earlier, each spherulite is really 
composed of many different lamellar crystals and, in addition, some amorphous ma¬ 
terial. Polyethylene, polypropylene, poly (vinyl chloride), polytetrafluoroethylene, 
and nylon form a spherulitic structure when they crystallize from a melt. 

14.13 DEFECTS IN POLYMERS 

The point defect concept is different in polymers than in metals (Section 4.2) and 
ceramics (Section 12.5) as a consequence of the chainlike macromolecules and the 
nature of the crystalline state for polymers. Point defects similar to those found in 
metals have been observed in crystalline regions of polymeric materials; these in¬ 
clude vacancies and interstitial atoms and ions. Chain ends are considered defects 
because they are chemically dissimilar to normal chain units. Vacancies are also as¬ 
sociated with the chain ends (Figure 14.15). However, additional defects can result 
from branches in the polymer chain or chain segments that emerge from the crys¬ 
tal. A chain section can leave a polymer crystal and reenter it at another point, cre¬ 
ating a loop, or can enter a second crystal to act as a tie molecule (see Figure 14.13). 
Screw dislocations also occur in polymer crystals (Figure 14.15). Impurity atoms/ions 
or groups of atoms/ions may be incorporated in the molecular structure as inter¬ 
stitials; they may also be associated with main chains or as short side branches. 

Furthermore, the surfaces of chain-folded layers (Figure 14.13) are considered 
interfacial defects, as are also boundaries between two adjacent crystalline regions. 




14.14 Diffusion in Polymeric Materials * 559 


Figure 14.15 

Schematic 
representation of 
defects in polymer 
crystallites. 


Screw dislocation 
(ramp continues 
to spiral upward) 


Crystallite 

boundary 


Dangling 

chain 



Loose 

chain 


14.14 DIFFUSION IN POLYMERIC MATERIALS 

For polymeric materials, our interest is often in the diffusive motion of small for¬ 
eign molecules (e.g., 0 2 , H 2 0, C0 2 , CH 4 ) between the molecular chains, rather than 
in the diffusive motion of chain atoms within the polymer structure. A polymer’s 
permeability and absorption characteristics relate to the degree to which foreign 
substances diffuse into the material. Penetration of these foreign substances can 
lead to swelling and/or chemical reactions with the polymer molecules, and often a 
degradation of the material’s mechanical and physical properties (Section 17.11). 

Rates of diffusion are greater through amorphous regions than through crys¬ 
talline regions; the structure of amorphous material is more “open.” This diffusion 
mechanism may be considered analogous to interstitial diffusion in metals—that is, 
in polymers, diffusive movements occur through small voids between polymer chains 
from one open amorphous region to an adjacent open one. 

Foreign molecule size also affects the diffusion rate: smaller molecules diffuse 
faster than larger ones. Furthermore, diffusion is more rapid for foreign molecules 
that are chemically inert than for those that interact with the polymer. 

One step in diffusion through a polymer membrane is the dissolution of the mo¬ 
lecular species in the membrane material. This dissolution is a time-dependent process, 
and, if slower than the diffusive motion, may limit the overall rate of diffusion. Con¬ 
sequently, the diffusion properties of polymers are often characterized in terms of a 
permeability coefficient (denoted by Pm), where for the case of steady-state diffusion 
through a polymer membrane, Fick’s first law (Equation 5.3), is modified as 

A P 

J = P„- (14.9) 

In this expression, / is the diffusion flux of gas through the membrane [(cm 3 
STP)/(cm 2 . s)] , P M is the permeability coefficient, Ax is the membrane thickness, and 
A P is the difference in pressure of the gas across the membrane. For small mole¬ 
cules in nonglassy polymers the permeability coefficient can be approximated as 



































560 


Chapter 14 / Polymer Structures 


Table 14.6 Permeability Coefficients P M at 25°C for Oxygen, Nitrogen, 
Carbon Dioxide, and Water Vapor in a Variety of Polymers 


Pm 

[X 10 13 (cm 3 STP)(cm)/(cm 2 sPa)] 


Polymer 

Acronym 

o 2 

n 2 

co 2 

h 2 o 

Polyethylene (low density) 

LDPE 

2.2 

0.73 

9.5 

68 

Polyethylene (high density) 

HDPE 

0.30 

0.11 

0.27 

9.0 

Polypropylene 

PP 

1.2 

0.22 

5.4 

38 

Poly(vinyl chloride) 

PVC 

0.034 

0.0089 

0.012 

206 

Polystyrene 

PS 

2.0 

0.59 

7.9 

840 

poly(vinylidene chloride) 

PVDC 

0.0025 

0.00044 

0.015 

7.0 

Poly(ethylene terephthalate) 

PET 

0.044 

0.011 

0.23 

— 

Poly(ethyl methacrylate) 

PEMA 

0.89 

0.17 

3.8 

2380 


Source: Adapted from J. Brandrup, E. H. Immergut, E. A. Grulke, A. Abe, and D. R. Bloch 
(Editors), Polymer Handbook, 4th edition. Copyright © 1999 by John Wiley & Sons, New York. 
Reprinted by permission of John Wiley & Sons, Inc. 


the product of the diffusion coefficient ( D ) and solubility of the diffusing species 
in the polymer (5)— that is, 

P M = DS (14.10) 

Table 14.6 presents the permeability coefficients of oxygen, nitrogen, carbon dioxide, 
and water vapor in several common polymers. 12 

For some applications, low permeability rates through polymeric materials are 
desirable, as with food and beverage packaging and automobile tires and inner tubes. 
Polymer membranes are often used as filters, to selectively separate one chemical 
species from another (or others) (i.e., the desalination of water). In such instances 
it is normally the case that the permeation rate of the substance to be filtered is 
significantly greater than for the other substance(s). 

EXAMPLE PROBLEM 14.3 

Computations of Diffusion Flux of Carbon Dioxide through 
a Plastic Beverage Container and Beverage Shelf Life 

The clear plastic bottles used for carbonated beverages (sometimes also called 
“soda,” “pop,” or “soda pop”) are made from poly(ethylene terephthalate) 
(PET). The “fizz” in pop results from dissolved carbon dioxide (C0 2 ); because 


12 The units for permeability coefficients in Table 14.6 are unusual, which are explained as 
follows: When the diffusing molecular species is in the gas phase, solubility is equal to 



where C is the concentration of the diffusing species in the polymer [in units of (cm 3 
STP)/cm 3 gas] and P is the partial pressure (in units of Pa). STP indicates that this is the 
volume of gas at standard temperature and pressure [273 K (0°C) and 101.3 kPa (1 atm)]. 
Thus, the units for S are (cm 3 STP)/Pa-cm 3 . Because D is expressed in terms of cm 2 /s, the 
units for the permeability coefficient are (cm 3 STP)(cm)/(cm 2 -s-Pa). 









Summary * * 561 


PET is permeable to C0 2 , pop stored in PET bottles will eventually go “flat” 
(i.e., lose its fizz). A 20-oz. bottle of pop has a C0 2 pressure of about 400 kPa 
inside the bottle, and the C0 2 pressure outside the bottle is 0.4 kPa. 

(a) Assuming conditions of steady state, calculate the diffusion flux of C0 2 
through the wall of the bottle. 

(b) If the bottle must lose 750 (cm 3 STP) of C0 2 before the pop tastes flat, 
what is the shelf life for a bottle of pop? 

Note : assume that each bottle has a surface area of 500 cm 2 and a wall thick¬ 
ness of 0.05 cm. 


Solution 

(a) This is a permeability problem in which Equation 14.9 is employed. The 
permeability coefficient of C0 2 through PET (Table 14.6) is 0.23 X 1CT 13 (cm 3 
STP)(cm)/(cm 2 -s-Pa). Thus, the diffusion flux is equal to 

A P P 2 ~ Pi 

J = - p ^ = - p "^r 

(cm 3 STP)(cm) (400 Pa - 400,000 Pa) 

= -0.23 X 10 -13 ----' --—--- 

(cm 2 )(s)(Pa) 0.05 cm 

= 1.8 X 10“ 7 (cm 3 STP)/(cm 2 -s) 

(b) The flow rate of C0 2 through the wall of the bottle V COi is equal to 

V C o 2 = JA 

where A is the surface area of the bottle (i.e., 500 cm 2 ); therefore, 

V COi = [1.8 X 10 -7 (cm 3 STP)/(cm 2 • s)] (500 cm 2 ) = 9.0 X 10“ 5 (cm 3 STP)/s 

The time it will take for a volume (V) of 750 (cm 3 STP) to escape is calcu¬ 
lated as 


time 


V 750 (cm 3 STP) 

-— =-----= 8 q 

Vcq 2 9.0 X 1(T 5 (cm 3 STP)/s 

= 97 days (or about 3 months) 


SUMMARY 


Polymer Molecules 

• Most polymeric materials are composed of very large molecular chains with side 
groups of various atoms (O, Cl, etc.) or organic groups such as methyl, ethyl, or 
phenyl groups. 

• These macromolecules are composed of repeat units, smaller structural entities, 
which are repeated along the chain. 

The Chemistry of Polymer Molecules 

• Repeat units for some of the chemically simple polymers [polyethylene, polyte- 
trafluoroethylene, poly(vinyl chloride), polypropylene, etc.] are presented in 
Table 14.3. 

• A homopolymer is one for which all of the repeat units are the same type. The 
chains for copolymers are composed of two or more kinds of repeat units. 










562 * Chapter 14 / Polymer Structures 

• Repeat units are classified according to the number of active bonds (i.e., func¬ 
tionality): 

For bifunctional, a two-dimensional chainlike structure results from a monomer 
that has two active bonds. 

Trifunctional monomers have three active bonds, from which three-dimensional 
network structures form. 

Molecular Weight 

• Molecular weights for high polymers may be in excess of a million. Because all 
molecules are not of the same size, there is a distribution of molecular weights. 

• Molecular weight is often expressed in terms of number and weight averages; val¬ 
ues for these parameters may be determined using Equations 14.5a and 14.5b, 
respectively. 

• Chain length may also be specified by degree of polymerization, the number of 
repeat units per average molecule (Equation 14.6). 

Molecular Shape 

• Molecular entanglements occur when the chains assume twisted, coiled, and 
kinked shapes or contours as a consequence of chain bond rotations. 

• Rotational flexibility is diminished when double chain bonds are present, and 
also when bulky side groups are part of the repeat unit. 

Molecular Structure 

• Four different polymer molecular chain structures are possible: linear (Figure 
14.7a), branched (Figure 14.76), crosslinked (Figure 14.7c), and network (Figure 
14.7J). 

Molecular Configurations 

• For repeat units that have more than one side atom or groups of atoms bonded 
to the main chain: 

Head-to-head and head-to-tail configurations are possible. 

Differences in spatial arrangements of these side atoms or groups of atoms 
lead to isotactic, syndiotactic, and atactic stereoisomers. 

• When a repeat unit contains a double chain bond, both cis and trans geometri¬ 
cal isomers are possible. 

Thermoplastic and Thermosetting Polymers 

• With regard to behavior at elevated temperatures, polymers are classified as ei¬ 
ther thermoplastic or thermosetting. 

Thermoplastic polymers have linear and branched structures; they soften 
when heated and harden when cooled. 

In contrast, thermosetting polymers, once they have hardened, will not soften 
upon heating; their structures are crosslinked and network. 

Copolymers 

• The copolymers include random (Figure 14.9a), alternating (Figure 14.96), block 
(Figure 14.9c), and graft (Figure 14.9d) types. 

• Repeat units that are employed in copolymer rubber materials are presented in 
Table 14.5. 


Summary * 563 


Polymer Crystallinity 

• When the molecular chains are aligned and packed in an ordered atomic arrange¬ 
ment, the condition of crystallinity is said to exist. 

• Amorphous polymers are also possible wherein the chains are misaligned and 
disordered. 

• In addition to being entirely amorphous, polymers may also exhibit varying 
degrees of crystallinity; that is, crystalline regions are interdispersed within 
amorphous areas. 

• Crystallinity is facilitated for polymers that are chemically simple and that have 
regular and symmetrical chain structures. 

• The percent crystallinity of a semicrystalline polymer is dependent on its density 
as well as the densities of the totally crystalline and totally amorphous materials 
according to Equation 14.8. 

Polymer Crystals 

• Crystalline regions (or crystallites) are plate-shaped and have a chain-folded 
structure (Figure 14.12)—chains within the platelet are aligned and fold back and 
forth on themselves, with folds occurring at the faces. 

• Many semicrystalline polymers form spherulites; each spherulite consists of a col¬ 
lection of ribbonlike chain-folded lamellar crystallites that radiate outward from 
its center. 

Defects in Polymers 

• Although the point defect concept in polymers is different than in metals and 
ceramics, vacancies, interstitial atoms, and impurity atoms/ions and groups of 
atoms/ions as interstitials have been found to exist in crystalline regions. 

• Other defects include chain ends, dangling and loose chains, and dislocations 
(Figure 14.15). 

Diffusion in Polymeric Materials 

• With regard to diffusion in polymers, small molecules of foreign substances dif¬ 
fuse between molecular chains by an interstitial-type mechanism from one void 
to an adjacent one. 

• Diffusion (or permeation) of gaseous species is often characterized in terms of 
the permeability coefficient, which is the product of the diffusion coefficient and 
solubility in the polymer (Equation 14.10). 

• Permeation flow rates are expressed using a modified form of Fick’s first law 
(Equation 14.9). 


Equation Summary 


Equation 

Number 

Equation 

Solving for 

Page 

Number 

14.5a 

M n = 2 

Number-average molecular weight 

541 

14.5b 

M w = ^w l M i 

Weight-average molecular weight 

542 

14.6 

DP =pIS 
m 

Degree of polymerization 

542 







564 • Chapter 14 / Polymer Structures 


14.7 

m = 'Zfptij 

For a copolymer, average repeat unit molecular 
weight 

551 

14.8 

% crystallinity = X 100 

PsVPc Pa) 

Percent crystallinity, by weight 

554 

14.9 

j-p 

J ~ Fm Ax 

Diffusion flux for steady-state diffusion through 
a polymer membrane 

559 


List of Symbols 


Symbol 

Meaning 


fj Mole fraction of repeat unit j in a copolymer chain 

m Repeat unit molecular weight 

Afj Mean molecular weight within the size range i 

nij Molecular weight of repeat unit j in a copolymer chain 

A P Difference in gas pressure from one side of a polymer membrane to 

the other side 

Pm Permeability coefficient for steady-state diffusion through a polymer 

membrane 

x t Fraction of the total number of molecular chains that lie within the 

size range i 

Ax Thickness of polymer membrane across which diffusion is occurring 

w t Weight fraction of molecules that lie within the size range i 

p a Density of a totally amorphous polymer 

p c Density of a completely crystalline polymer 

p s Density of polymer specimen for which percent crystallinity is to be 

determined 


Processmg/Structure/Properties/Performance Summary 

In the following diagram, we illustrate relationships among the various structural 
components for polymers, as discussed in this chapter (as well as Chapter 2), that 
influence the properties and processing of polymer fibers, as discussed in 
Chapter 15. 


Polymer Fibers 
(Structure) 


Electron 

configuration: C, H 
(Chapter 2) 


Covalent bonding -► Polymer molecules 

(Chapter 2) (Chapter 14) 



Polymer chemistry 
Molecular weight 
Molecular structure 
Molecular configuration 


van der Waals/ 
hydrogen bonding 
(Chapter 2) 


Polymer crystallinity Polymer crystals 

(semicrystallinity) (spherulites) 

(Chapter 14) (Chapter 14) 












Questions and Problems * 565 


Important Terms and Concepts 


alternating copolymer 
atactic configuration 
bifunctional 
block copolymer 
branched polymer 
chain-folded model 
cis (structure) 
copolymer 
crosslinked polymer 
crystallinity (polymer) 
crystallite 

degree of polymerization 
functionality 

REFERENCES 


graft copolymer 

homopolymer 

isomerism 

isotactic configuration 
linear polymer 
macromolecule 
molecular chemistry 
molecular structure 
molecular weight 
monomer 
network polymer 
polymer 


random copolymer 

repeat unit 

saturated 

spherulite 

stereoisomerism 

syndiotactic configuration 

thermoplastic polymer 

thermosetting polymer 

trans (structure) 

trifunctional 

unsaturated 


Carraher, C. E., Jr., Seymour/Carraher’s Polymer 
Chemistry , 7th edition, CRC Press, Boca Raton, 
FL, 2007. 

Cowie, J. M. G., and V. Arrighi, Polymers: Chemistry 
and Physics of Modern Materials, 3rd edition, 
CRC Press, Boca Raton, FL, 2007. 

Engineered Materials Handbook , Vol. 2, Engineer¬ 
ing Plastics, ASM International, Materials 
Park, OH, 1988. 

McCrum, N. G., C. P. Buckley, and C. B. Bucknall, 
Principles of Polymer Engineering , 2nd edition, 
Oxford University Press, Oxford, 1997. 
Chapters 0-6. 

QUESTIONS AND PROBLEMS 


Painter, P. C., and M. M. Coleman, Fundamentals 
of Polymer Science: An Introductory Text, 2nd 
edition, CRC Press, Boca Raton, FL, 1997. 

Rodriguez, F., C. Cohen, C. K. Ober, and L. Archer, 
Principles of Polymer Systems, 5th edition, 
Taylor & Francis, New York, 2003. 

Rosen, S. L., Fundamental Principles of Polymeric 
Materials , 2nd edition, Wiley, New York, 1993. 

Sperling, L. H., Introduction to Physical Polymer 
Science, 4th edition, Wiley, Hoboken, NJ, 2006. 

Young, R. J., and P. Lovell, Introduction to Polymers, 
2nd edition, CRC Press, Boca Raton, FL, 1991. 


Hydrocarbon Molecules 

Polymer Molecules 

The Chemistry of Polymer Molecules 

14.1 On the basis of the structures presented in 
this chapter, sketch repeat unit structures for 
the following polymers: (a) polychlorotriflu- 
oroethylene, and (b) poly (vinyl alcohol). 

Molecular Weight 

14.2 Compute repeat unit molecular weights for 
the following: (a) poly (vinyl chloride), (b) 
poly (ethylene terephthalate), (c) polycar¬ 
bonate, and (d) polydimethylsiloxane. 

14.3 The number-average molecular weight of a 
polypropylene is 1,000,000 g/mol. Compute 
the degree of polymerization. 

14.4 (a) Compute the repeat unit molecular weight 
of polystyrene. 


(b) Compute the number-average molecular 
weight for a polystyrene for which the degree 
of polymerization is 25,000. 

14.5 The following table lists molecular weight 
data for a polypropylene material. Compute 

(a) the number-average molecular weight, 

(b) the weight-average molecular weight, and 

(c) the degree of polymerization. 


Molecular Weight 
Range (g/mol) 


Wf 

8,000-16,000 

0.05 

0.02 

16,000-24,000 

0.16 

0.10 

24,000-32,000 

0.24 

0.20 

32,000-40,000 

0.28 

0.30 

40,000-48,000 

0.20 

0.27 

48,000-56,000 

0.07 

0.11 


14.6 Molecular weight data for some polymer are 
tabulated here. Compute (a) the number- 







566 * Chapter 14 / Polymer Structures 


average molecular weight and (b) the weight- 
average molecular weight, (c) If it is known 
that this material’s degree of polymerization 
is 710, which one of the polymers listed in 
Table 14.3 is this polymer? Why? 


Molecular Weight 
Range (g/mol) 

*i 

Wi 

15,000-30,000 

0.04 

0.01 

30,000-45,000 

0.07 

0.04 

45,000-60,000 

0.16 

0.11 

60,000-75,000 

0.26 

0.24 

75,000-90,000 

0.24 

0.27 

90,000-105,000 

0.12 

0.16 

105,000-120,000 

0.08 

0.12 

120,000-135,000 

0.03 

0.05 

Is it possible to have a 

poly(methyl methacry- 

late) homopolymer with the following molec¬ 

ular weight data and a degree of polymer¬ 
ization of 527? Why or why not? 

Molecular Weight 

Range (g/mol) 

Wi 


8,000-20,000 

0.02 

0.05 

20,000-32,000 

0.08 

0.15 

32,000-44,000 

0.17 

0.21 

44,000-56,000 

0.29 

0.28 

56,000-68,000 

0.23 

0.18 

68,000-80,000 

0.16 

0.10 

80,000-92,000 

0.05 

0.03 


14.8 High-density polyethylene may be chlori¬ 
nated by inducing the random substitution of 
chlorine atoms for hydrogen. 

(a) Determine the concentration of Cl (in 
wt%) that must be added if this substitution 
occurs for 5% of all the original hydrogen 
atoms. 

(b) In what ways does this chlorinated poly¬ 
ethylene differ from poly (vinyl chloride)? 

Molecular Shape 

14.9 For a linear freely rotating polymer molecule, 
the total extended chain length L depends 
on the bond length between chain atoms d , 
the total number of bonds in the molecule TV, 
and the angle between adjacent backbone 
chain atoms 6 , as follows: 

L = Nd sin C j (14.11) 


Furthermore, the average end-to-end dis¬ 
tance r for a randomly winding polymer mol¬ 
ecule in Figure 14.6 is equal to 

r = dVN (14.12) 

A linear polytetrafluoroethylene has a number- 
average molecular weight of 500,000 g/mol; 
compute average values of L and r for this 
material. 

14.10 Using the definitions for total chain mole¬ 
cule length L (Equation 14.11) and average 
chain end-to-end distance r (Equation 14.12), 
for a linear polyethylene determine the 
following: 

(a) the number-average molecular weight 
for L - 2500 nm 

(b) the number-average molecular weight 
for r = 20 nm 

Molecular Configurations 

14.11 Sketch portions of a linear polystyrene mol¬ 
ecule that are (a) syndiotactic, (b) atactic, 
and (c) isotactic. Use two-dimensional 
schematics per footnote 8 of this chapter. 

14.12 Sketch cis and trans structures for (a) buta¬ 
diene, and (b) chloroprene. Use two- 
dimensional schematics per footnote 11 of 
this chapter. 

Thermoplastic and Thermosetting Polymers 

14.13 Make comparisons of thermoplastic and ther¬ 
mosetting polymers (a) on the basis of me¬ 
chanical characteristics upon heating and 
(b) according to possible molecular structures. 

14.14 (a) Is it possible to grind up and reuse 
phenol-formaldehyde? Why or why not? 

(b) Is it possible to grind up and reuse 
polypropylene? Why or why not? 

Copolymers 

14.15 Sketch the repeat structure for each of the fol¬ 
lowing alternating copolymers: (a) poly (buta- 
diene-chloroprene), (b) poly (styrene-methyl 
methacrylate), and (c) polyacrylonitrile- 
vinyl chloride). 

14.16 The number-average molecular weight of a 
poly(styrene-butadiene) alternating copoly¬ 
mer is 1,350,000 g/mol; determine the aver- 








Questions and Problems * 567 


age number of styrene and butadiene repeat 
units per molecule. 

14.17 Calculate the number-average molecular 
weight of a random nitrile rubber [poly 
(acrylonitrile-butadiene) copolymer] in which 
the fraction of butadiene repeat units is 0.30; 
assume that this concentration corresponds 
to a degree of polymerization of 2000. 

14.18 An alternating copolymer is known to have 
a number-average molecular weight of 
250,000 g/mol and a degree of polymerization 
of 3420. If one of the repeat units is styrene, 
which of ethylene, propylene, tetrafluoroeth- 
ylene, and vinyl chloride is the other repeat 
unit? Why? 

14.19 (a) Determine the ratio of butadiene to 
styrene repeat units in a copolymer having 
a number-average molecular weight of 
350,000 g/mol and degree of polymeriza¬ 
tion of 4425. 

(b) Which type(s) of copolymer(s) will this 
copolymer be, considering the following pos¬ 
sibilities: random, alternating, graft, and 
block? Why? 

14.20 Crosslinked copolymers consisting of 60 wt% 
ethylene and 40 wt% propylene may have 
elastic properties similar to those for natu¬ 
ral rubber. For a copolymer of this compo¬ 
sition, determine the fraction of both repeat 
unit types. 

14.21 A random poly(isobutylene-isoprene) 
copolymer has a number-average molecular 
weight of 200,000 g/mol and a degree of 
polymerization of 3000. Compute the frac¬ 
tion of isobutylene and isoprene repeat units 
in this copolymer. 

Polymer Crystallinity 

14.22 Explain briefly why the tendency of a poly¬ 
mer to crystallize decreases with increasing 
molecular weight. 

14.23 For each of the following pairs of polymers, 
do the following: (1) state whether it is pos¬ 
sible to determine whether one polymer is 
more likely to crystallize than the other; 
(2) if it is possible, note which is the more 
likely and then cite reason(s) for your 
choice; and (3) if it is not possible to de¬ 
cide, then state why. 


(a) Linear and syndiotactic poly(vinyl chlo¬ 
ride); linear and isotactic polystyrene 

(b) Network phenol-formaldehyde; linear 
and heavily crosslinked ds-isoprene 

(c) Linear polyethylene; lightly branched 
isotactic polypropylene 

(d) Alternating poly(styrene-ethylene) 
copolymer; random poly(vinyl chloride- 
tetrafluoroethylene) copolymer 

14.24 The density of totally crystalline polypropy¬ 
lene at room temperature is 0.946 g/cm 3 . 
Also, at room temperature the unit cell for 
this material is monoclinic with the follow¬ 
ing lattice parameters: 

a = 0.666 nm a = 90° 

b = 2.078 nm f3 = 99.62° 

c = 0.650 nm y = 90° 

If the volume of a monoclinic unit cell, L mono , 
is a function of these lattice parameters as 

^mono abc sin /3 

determine the number of repeat units per 
unit cell. 

14.25 The density and associated percent crys¬ 
tallinity for two polytetrafluoroethylene ma¬ 
terials are as follows: 


p (g/cm 3 ) 

crystallinity (%) 

2.144 

51.3 

2.215 

74.2 

(a) Compute the densities of totally crys¬ 
talline and totally amorphous polytetrafluo- 

roethylene. 


(b) Determine the percent crystallinity of a 

specimen having 

a density of 2.26 g/cm 3 . 

The density and 

associated percent crys- 

tallinity for two nylon 6,6 materials are as 

follows: 


P (g/cm 3 ) 

crystallinity (%) 

1.188 

67.3 

1.152 

43.7 


(a) Compute the densities of totally crys¬ 
talline and totally amorphous nylon 6,6. 








568 • Chapter 14 / Polymer Structures 


(b) Determine the density of a specimen 
having 55.4% crystallinity. 


Diffusion in Polymeric Materials 


14.27 Consider the diffusion of water vapor 
through a polypropylene (PP) sheet 2 mm 
thick. The pressures of H 2 0 at the two faces 
are 1 kPa and 10 kPa, which are maintained 
constant. Assuming conditions of steady 
state, what is the diffusion flux [in (cm 3 
STP)/cm 2 -s] at 298 K? 

14.28 Argon diffuses through a high-density poly¬ 
ethylene (HDPE) sheet 40 mm thick at a 
rate of 4.0 X 1CT 7 (cm 3 STP)/cm 2 -s at 325 K. 
The pressures of argon at the two faces are 
5000 kPa and 1500 kPa, which are main¬ 
tained constant. Assuming conditions of 
steady state, what is the permeability coef¬ 
ficient at 325 K? 


14.29 The permeability coefficient of a type of 
small gas molecule in a polymer is depend¬ 
ent on absolute temperature according to 
the following equation: 


Pm = A/,exp 


Qp_ 

RT 


where Pm„ and Q p are constants for a given 
gas-polymer pair. Consider the diffusion of 
hydrogen through a poly(dimethyl siloxane) 
(PDMSO) sheet 20 mm thick. The hydrogen 
pressures at the two faces are 10 kPa and 
1 kPa, which are maintained constant. Com¬ 
pute the diffusion flux [in (cm 3 STP)/cm 2 -s] 
at 350 K. For this diffusion system 

P Mo = 1.45 X 1CT 8 (cm 3 STP)(cm)/cm 2 • s • Pa 
Q p = 13.7 kJ/mol 

Also, assume a condition of steady state 
diffusion. 

Spreadsheet Problem 

14.1SS For a specific polymer, given at least two 
density values and their corresponding per¬ 
cents crystallinity, develop a spreadsheet 
that allows the user to determine the 
following: (a) the density of the totally crys¬ 
talline polymer, (b) the density of the to¬ 
tally amorphous polymer, (c) the percent 
crystallinity of a specified density, and 
(d) the density for a specified percent 
crystallinity. 


Chapte , 15 Characteristics, Applications, 

and Processing of Polymers 



op: Photograph of several billiard balls that are made of phenol-formaldehyde 
(Bakelite). The Materials of Importance piece that follows Section 15.15 discusses 
the invention of phenol-formaldehyde and its replacement of ivory for billiard balls. 
Bottom: Photograph of a woman playing billiards. (iStockphoto) 



569 








WHY STUDY the Characteristics, Applications, and Processing of Polymers? 


There are several reasons why an engineer should know 
something about the characteristics, applications, and 
processing of polymeric materials. Polymers are used in a 
wide variety of applications, such as construction materi¬ 
als and microelectronics processing. Thus, most engineers 
will be required to work with polymers at some point in 
their careers. Understanding the mechanisms by which 
polymers elastically and plastically deform allows one to 
alter and control their moduli of elasticity and strengths 
(Sections 15.7 and 15.8). Also, additives may be incor¬ 
porated into polymeric materials to modify a host of 
properties, including strength, abrasion resistance, 
toughness, thermal stability, stiffness, deteriorability, 
color, and flammability resistance (Section 15.21). 

In the processing/structure/properties/performance 
scheme for polymer fibers, reasons for studying the 
characteristics, applications, and processing of polymers 
are as follows: 


• Polymeric materials that are used for fibers in tex¬ 
tiles (i.e., clothing) must be relatively strong. In this 
chapter we discuss the mechanical characteristics of 
polymers, the mechanisms (on a molecular scale) 
by which semicrystal line polymers plastically 
deform, and, finally, techniques that are available 
to strengthen these materials. 

• Several techniques are used to form polymer fibers; 
in one fabrication procedure the fibers are spun 
from the molten material. This chapter discusses 
the phenomenon of melting for polymers, the 
concept of melting temperature, and structural 
characteristics of polymers that influence melting 
temperature. The magnitude of a fiber's melting 
temperature will influence the manner in which it 
is processed as well as the maximum temperature at 
which it may be used. 


Learning Objectives 

After studying this chapter you should be able to do the following: 


1. Make schematic plots of the three characteristic 5. 
stress-strain behaviors observed for polymeric 
materials. 

2. Describe/sketch the various stages in the elastic 6. 
and plastic deformations of a semicrystalline 
(spherulitic) polymer. 

3. Discuss the influence of the following factors on 7. 
polymer tensile modulus and/or strength: 

(a) molecular weight, (b) degree of crystallinity, 8. 
(c) predeformation, and (d) heat treating of 
undeformed materials. 

4. Describe the molecular mechanism by which 9. 

elastomeric polymers deform elastically. 


List four characteristics or structural components 
of a polymer that affect both its melting and 
glass transition temperatures. 

Cite the seven different polymer application 
types and, for each, note its general 
characteristics. 

Briefly describe addition and condensation 
polymerization mechanisms. 

Name the five types of polymer additives 
and, for each, indicate how it modifies the 
properties. 

Name and briefly describe five fabrication 
techniques used for plastic polymers. 


15.1 INTRODUCTION 

This chapter discusses some of the characteristics important to polymeric materials 
and, the various types and processing techniques. 

Mechanical Behavior of Polymers 

15.2 STRESS-STRAIN BEHAVIOR 

The mechanical properties of polymers are specified with many of the same param¬ 
eters that are used for metals—that is, modulus of elasticity and yield and tensile 
strengths. For many polymeric materials, the simple stress-strain test is used to 


570 • 








15.2 Stress-Strain Behavior * 571 



Figure 15.1 The 

stress-strain behavior for 
brittle (curve A), plastic 
(curve B ), and highly 
elastic (elastomeric) 
(curve C) polymers. 


elastomer 


VMSE 



Polymers 


characterize some of these mechanical parameters. 1 The mechanical characteristics 
of polymers, for the most part, are highly sensitive to the rate of deformation (strain 
rate), the temperature, and the chemical nature of the environment (the presence 
of water, oxygen, organic solvents, etc.). Some modifications of the testing tech¬ 
niques and specimen configurations used for metals (Chapter 6) are necessary with 
polymers, especially for the highly elastic materials, such as rubbers. 

Three typically different types of stress-strain behavior are found for polymeric 
materials, as represented in Figure 15.1. Curve A illustrates the stress-strain char¬ 
acter for a brittle polymer, inasmuch as it fractures while deforming elastically. The 
behavior for a plastic material, curve B , is similar to that for many metallic mate¬ 
rials; the initial deformation is elastic, which is followed by yielding and a region of 
plastic deformation. Finally, the deformation displayed by curve C is totally elastic; 
this rubberlike elasticity (large recoverable strains produced at low stress levels) is 
displayed by a class of polymers termed the elastomers. 

Modulus of elasticity (termed tensile modulus or sometimes just modulus for 
polymers) and ductility in percent elongation are determined for polymers in the 
same manner as for metals (Section 6.6). For plastic polymers (curve B , Figure 15.1), 
the yield point is taken as a maximum on the curve, which occurs just beyond the 
termination of the linear-elastic region (Figure 15.2). The stress at this maximum is 



Figure 15.2 Schematic stress-strain 
curve for a plastic polymer showing 
how yield and tensile strengths are 
determined. 


1 ASTM Standard D 638, “Standard Test Method for Tensile Properties of Plastics.” 





















572 * Chapter 15 / Characteristics, Applications, and Processing of Polymers 


Table 15.1 Room-Temperature Mechanical Characteristics of Some of the More Common Polymers 


Material 

Specific 

Gravity 

Tensile 
Modulus 
[GPa (ksi)] 

Tensile 
Strength 
[MPa (ksi)] 

Yield 
Strength 
[MPa (ksi)] 

Elongation 
at Break (%) 

Polyethylene (low density) 

0.917-0.932 

0.17-0.28 

(25-41) 

8.3-31.4 

(1.2-4.55) 

9.0-14.5 

(1.3-2.1) 

100-650 

Polyethylene (high density) 

0.952-0.965 

1.06-1.09 

(155-158) 

22.1-31.0 

(3.2-4.5) 

26.2-33.1 
(3.8-4.8) 

10-1200 

Poly(vinyl chloride) 

1.30-1.58 

2.4^.1 

(350-600) 

40.7-51.7 
(5.9-7.5) 

40.7-44.8 
(5.9-6.5) 

40-80 

Polytetrafluoroethylene 

2.14-2.20 

0.40-0.55 

(58-80) 

20.7-34.5 

(3.0-5.0) 

13.8-15.2 

(2.0-2.2) 

200-400 

Polypropylene 

0.90-0.91 

1.14-1.55 

(165-225) 

31-41.4 

(4.5-6.0) 

31.0-37.2 

(4.5-5.4) 

100-600 

Polystyrene 

1.04-1.05 

2.28-3.28 

(330-475) 

35.9-51.7 

(5.2-7.5) 

25.0-69.0 

(3.63-10.0) 

1.2-2.5 

Poly(methyl methacrylate) 

1.17-1.20 

2.24-3.24 

(325-470) 

48.3-72.4 

(7.0-10.5) 

53.8-73.1 

(7.8-10.6) 

2.0-5.5 

Phenol-formaldehyde 

1.24-1.32 

2.76-4.83 

(400-700) 

34.5-62.1 

(5.0-9.0) 

— 

1.5-2.0 

Nylon 6,6 

1.13-1.15 

1.58-3.80 

(230-550) 

75.9-94.5 

(11.0-13.7) 

44.8—82.8 

(6.5-12) 

15-300 

Polyester (PET) 

1.29-1.40 

2.8-4.1 
(400-600) 

48.3-72.4 

(7.0-10.5) 

59.3 

(8.6) 

30-300 

Polycarbonate 

1.20 

2.38 

(345) 

62.8-72.4 

(9.1-10.5) 

62.1 

(9.0) 

110-150 


Source: Modern Plastics Encyclopedia ‘96. Copyright 1995, The McGraw-Hill Companies. Reprinted with permission. 


the yield strength (cr^). Furthermore, tensile strength ( TS ) corresponds to the stress 
at which fracture occurs (Figure 15.2); TS may be greater than or less than cr y . 
Strength, for these plastic polymers, is normally taken as tensile strength. Table 15.1 
gives these mechanical properties for several polymeric materials; more compre¬ 
hensive lists are provided in Tables B.2, B.3, and B.4, Appendix B. 

Polymers are, in many respects, mechanically dissimilar to metals (Figures 1.4, 
1.5, and 1.6). For example, the modulus for highly elastic polymeric materials may 
be as low as 7 MPa (10 3 psi), but may run as high as 4 GPa (0.6 X 10 6 psi) for some 
of the very stiff polymers; modulus values for metals are much larger and range be¬ 
tween 48 and 410 GPa (7 X 10 6 to 60 X 10 6 psi). Maximum tensile strengths for 
polymers are about 100 MPa (15,000 psi)—for some metal alloys 4100 MPa (600,000 
psi). And, whereas metals rarely elongate plastically to more than 100%, some highly 
elastic polymers may experience elongations to greater than 1000%. 

In addition, the mechanical characteristics of polymers are much more sensi¬ 
tive to temperature changes near room temperature. Consider the stress—strain be¬ 
havior for poly(methyl methacrylate) (Plexiglas) at several temperatures between 
4 and 60°C (40 and 140°F) (Figure 15.3). Increasing the temperature produces (1) 
a decrease in elastic modulus, (2) a reduction in tensile strength, and (3) an en¬ 
hancement of ductility—at 4°C (40°F) the material is totally brittle, whereas there 
is considerable plastic deformation at both 50 and 60°C (122 and 140°F). 





15.3 Macroscopic Deformation * 573 



Figure 15.3 The influence of temperature on the
