Repository: axyco2004-cyber/axyco2004-cyber-chemistry-chatbot-rgb

# 🧪 Chemistry Chatbot

An interactive Java-based chatbot application that helps students learn chemistry by answering questions about various chemistry topics.

## 📖 About

Chemistry Chatbot is an educational tool that provides instant answers to chemistry questions. It uses a comprehensive knowledge base covering key chemistry concepts and employs intelligent keyword matching to understand and respond to student queries.

### Sample Interaction

```
💬 You: What is an atom?
🤖 Bot: An atom is the smallest unit of matter that retains the properties 
of an element. It consists of a nucleus containing protons and neutrons, 
surrounded by electrons in energy levels or shells.

💬 You: topics

File: materials-science-textbook.txt (part 37 of 63)
MATERIALS SCIENCE AND ENGINEERING 
stress-strain characteristics of poly(methyl 
methacrylate). (From T. S. Carswell and H. K. 
Nason, “Effect of Environmental Conditions on 
the Mechanical Properties of Organic Plastics,” 
Symposium on Plastics, American Society for 
Testing and Materials, Philadelphia, 1944. 
Copyright, ASTM, 1916 Race Street, Philadelphia, 
PA 19103. Reprinted with permission.) 


The influence of strain rate on the mechanical behavior may also be important. 
In general, decreasing the rate of deformation has the same influence on the 
stress-strain characteristics as increasing the temperature; that is, the material be¬ 
comes softer and more ductile. 


15.3 MACROSCOPIC DEFORMATION 


VMSE 

k» 

Polymers 


Some aspects of the macroscopic deformation of semicrystalline polymers deserve 
our attention. The tensile stress-strain curve for a semicrystalline material, which was 
initially undeformed, is shown in Figure 15.4; also included in the figure are schematic 
representations of the specimen profiles at various stages of deformation. Both up¬ 
per and lower yield points are evident on the curve, which are followed by a near hor¬ 
izontal region. At the upper yield point, a small neck forms within the gauge section 
of the specimen. Within this neck, the chains become oriented (i.e., chain axes become 
aligned parallel to the elongation direction, a condition that is represented schemat¬ 
ically in Figure 15.13d), which leads to localized strengthening. Consequently, there is 
a resistance to continued deformation at this point, and specimen elongation proceeds 
by the propagation of this neck region along the gauge length; the chain orientation 
phenomenon (Figure 15.13d) accompanies this neck extension. This tensile behavior 
may be contrasted to that found for ductile metals (Section 6.6), wherein once a neck 
has formed, all subsequent deformation is confined to within the neck region. 



Figure 15.4 Schematic tensile 
stress-strain curve for a 
semicrystalline polymer. Specimen 
contours at several stages of 
deformation are included. (From 
Jerold M. Schultz, Polymer Materials 
Science, copyright © 1974, p. 488. 
Reprinted by permission of Prentice 
Hall, Inc., Englewood Cliffs, NJ.) 


Strain 















574 * Chapter 15 / Characteristics, Applications, and Processing of Polymers 



Check 15.1 


When citing the ductility as percent elongation for semicrystalline polymers, it is 
not necessary to specify the specimen gauge length, as is the case with metals. Why 
is this so? 


[The answer may be found at www.wiley.com/college/callister (Student Companion Site).] 


15.4 VISCOELASTIC DEFORMATION 

An amorphous polymer may behave like a glass at low temperatures, a rubbery 
solid at intermediate temperatures [above the glass transition temperature (Section 
15.12)], and a viscous liquid as the temperature is further raised. For relatively small 
deformations, the mechanical behavior at low temperatures may be elastic; that is, 
in conformity to Hooke’s law, a = Ee. At the highest temperatures, viscous or liquid¬ 
like behavior prevails. For intermediate temperatures the polymer is a rubbery solid 
that exhibits the combined mechanical characteristics of these two extremes; the 
viscoelasticity condition is termed viscoelasticity. 

Elastic deformation is instantaneous, which means that total deformation (or 
strain) occurs the instant the stress is applied or released (i.e., the strain is inde¬ 
pendent of time). In addition, upon release of the external stress, the deformation 
is totally recovered—the specimen assumes its original dimensions. This behavior is 
represented in Figure 15.5 b as strain versus time for the instantaneous load-time 
curve, shown in Figure 15.5a. 

By way of contrast, for totally viscous behavior, deformation or strain is not in¬ 
stantaneous; that is, in response to an applied stress, deformation is delayed or de¬ 
pendent on time. Also, this deformation is not reversible or completely recovered 
after the stress is released. This phenomenon is demonstrated in Figure 15.5 d. 

For the intermediate viscoelastic behavior, the imposition of a stress in the man¬ 
ner of Figure 15.5a results in an instantaneous elastic strain, which is followed by a 
viscous, time-dependent strain, a form of anelasticity (Section 6.4); this behavior is 
illustrated in Figure 15.5c. 

A familiar example of these viscoelastic extremes is found in a silicone poly¬ 
mer that is sold as a novelty and known by some as “Silly Putty.” When rolled into 


Figure 15.5 

(a) Load versus 
time, where load 
is applied 
instantaneously at 
time t a and released 
at t r . For the 
load-time cycle in 
(a), the strain-versus- 
time responses are 
for totally elastic 
(,b ), viscoelastic 
(c), and viscous 
(d) behaviors. 


t a Time t r 

(a) 



oo 


t a Time t r 

(b) 



(d) 



















15.4 Viscoelastic Deformation * 575 


relaxation modulus 


Relaxation 
modulus—ratio of 
time-dependent 
stress and constant 
strain value 


a ball and dropped onto a horizontal surface, it bounces elastically—the rate of de¬ 
formation during the bounce is very rapid. On the other hand, if pulled in tension 
with a gradually increasing applied stress, the material elongates or flows like a 
highly viscous liquid. For this and other viscoelastic materials, the rate of strain de¬ 
termines whether the deformation is elastic or viscous. 

Viscoelastic Relaxation Modulus 

The viscoelastic behavior of polymeric materials is dependent on both time and 
temperature; several experimental techniques may be used to measure and quan¬ 
tify this behavior. Stress relaxation measurements represent one possibility. With 
these tests, a specimen is initially strained rapidly in tension to a predetermined and 
relatively low strain level. The stress necessary to maintain this strain is measured 
as a function of time, while temperature is held constant. Stress is found to decrease 
with time because of molecular relaxation processes that take place within the poly¬ 
mer. We may define a relaxation modulus E r (t ), a time-dependent elastic modulus 
for viscoelastic polymers, as 


cr{t) 

E r (t) = — (15.1) 

6 0 

where cr(t) is the measured time-dependent stress and e 0 is the strain level, which 
is maintained constant. 

Furthermore, the magnitude of the relaxation modulus is a function of temper¬ 
ature; to more fully characterize the viscoelastic behavior of a polymer, isothermal 
stress relaxation measurements must be conducted over a range of temperatures. 
Figure 15.6 is a schematic log E r (t)-v ersus-log time plot for a polymer that exhibits 



Figure 15.6 Schematic plot of logarithm of 
relaxation modulus versus logarithm of time 
for a viscoelastic polymer; isothermal curves 
are generated at temperatures T x through 
T v . The temperature dependence of the 
relaxation modulus is represented as log 
E r (t \) versus temperature. 


t 

h 


Log time, t 





576 


Chapter 15 / Characteristics, Applications, and Processing of Polymers 



Figure 15.7 Logarithm 
of the relaxation modulus 
versus temperature for 
amorphous polystyrene, 
showing the five different 
regions of viscoelastic 
behavior. (From A. V. 
Tobolsky, Properties and 
Structures of Polymers. 
Copyright © 1960 by 
John Wiley & Sons, New 
York. Reprinted by 
permission of John 
Wiley & Sons, Inc.) 


viscoelastic behavior. Curves generated at a variety of temperatures are included. 
Key features of this plot are that (1) the magnitude of Eft ) decreases with time 
(corresponding to the decay of stress, Equation 15.1), and (2) the curves are dis¬ 
placed to lower Eft) levels with increasing temperature. 

To represent the influence of temperature, data points are taken at a specific 
time from the log E r (^)-versus-log time plot—for example, t { in Figure 15.6—and 
then cross-plotted as log Eftf) versus temperature. Figure 15.7 is such a plot for an 
amorphous (atactic) polystyrene; in this case, t { was arbitrarily taken 10 s after the 
load application. Several distinct regions may be noted on the curve shown in this 
figure. At the lowest temperatures, in the glassy region, the material is rigid and 
brittle, and the value of Ef 10) is that of the elastic modulus, which initially is vir¬ 
tually independent of temperature. Over this temperature range, the strain-time 
characteristics are as represented in Figure 15.5 b. On a molecular level, the long 
molecular chains are essentially frozen in position at these temperatures. 

As the temperature is increased, EfVS) drops abruptly by about a factor of 10 3 
within a 20°C (35°F) temperature span; this is sometimes called the leathery, or glass 
transition region, and the glass transition temperature ( T g , Section 15.13) lies near 
the upper temperature extremity; for polystyrene (Figure 15.7), T g = 100°C (212°F). 
Within this temperature region, a polymer specimen will be leathery; that is, defor¬ 
mation will be time dependent and not totally recoverable on release of an applied 
load, characteristics that are depicted in Figure 15.5c. 

Within the rubbery plateau temperature region (Figure 15.7), the material de¬ 
forms in a rubbery manner; here, both elastic and viscous components are present, 
and deformation is easy to produce because the relaxation modulus is relatively low. 




















15.4 Viscoelastic Deformation * 577 


The final two high-temperature regions are rubbery flow and viscous flow. Upon 
heating through these temperatures, the material experiences a gradual transition 
to a soft rubbery state, and finally to a viscous liquid. In the rubbery flow region, 
the polymer is a very viscous liquid that exhibits both elastic and viscous flow com¬ 
ponents. Within the viscous flow region, the modulus decreases dramatically with 
increasing temperature; again, the strain-time behavior is as represented in Figure 
15.5<i. From a molecular standpoint, chain motion intensifies so greatly that for vis¬ 
cous flow, the chain segments experience vibration and rotational motion largely 
independent of one another. At these temperatures, any deformation is entirely vis¬ 
cous and essentially no elastic behavior occurs. 

Normally, the deformation behavior of a viscous polymer is specified in terms 
of viscosity, a measure of a material’s resistance to flow by shear forces. Viscosity 
is discussed for the inorganic glasses in Section 12.10. 

The rate of stress application also influences the viscoelastic characteristics. In¬ 
creasing the loading rate has the same influence as lowering temperature. 

The log £ r (10)-versus-temperature behavior for polystyrene materials having 
several molecular configurations is plotted in Figure 15.8. The curve for the amor¬ 
phous material (curve C) is the same as in Figure 15.7. For a lightly crosslinked at¬ 
actic polystyrene (curve B ), the rubbery region forms a plateau that extends to the 
temperature at which the polymer decomposes; this material will not experience 
melting. For increased crosslinking, the magnitude of the plateau E r (10) value will 
also increase. Rubber or elastomeric materials display this type of behavior and are 
ordinarily used at temperatures within this plateau range. 

Also shown in Figure 15.8 is the temperature dependence for an almost totally 
crystalline isotactic polystyrene (curve A). The decrease in E r (lO) at T g is much less 
pronounced than the other polystyrene materials because only a small volume 
fraction of this material is amorphous and experiences the glass transition. Further¬ 
more, the relaxation modulus is maintained at a relatively high value with increas¬ 
ing temperature until its melting temperature T m is approached. From Figure 15.8, 
the melting temperature of this isotactic polystyrene is about 240°C (460°F). 


Temperature (°F) 



Figure 15.8 

Logarithm of the 
relaxation modulus 
versus temperature for 
crystalline isotactic 
(curve A ), lightly 
crosslinked atactic 
(curve B ), and 
amorphous (curve C) 
polystyrene. (From 
A. V. Tobolsky, 
Properties and 
Structures of Polymers. 
Copyright © 1960 by 
John Wiley & Sons, 
New York. Reprinted 
by permission of John 
Wiley & Sons, Inc.) 













578 * Chapter 15 / Characteristics, Applications, and Processing of Polymers 
Viscoelastic Creep 

Many polymeric materials are susceptible to time-dependent deformation when the 
stress level is maintained constant; such deformation is termed viscoelastic creep. This 
type of deformation may be significant even at room temperature and under modest 
stresses that lie below the yield strength of the material. For example, automobile tires 
may develop flat spots on their contact surfaces when the automobile is parked for 
prolonged time periods. Creep tests on polymers are conducted in the same manner 
as for metals (Chapter 8); that is, a stress (normally tensile) is applied instantaneously 
and is maintained at a constant level while strain is measured as a function of time. 
Furthermore, the tests are performed under isothermal conditions. Creep results are 
represented as a time-dependent creep modulus E c (t ), defined by 2 

m = (15.2) 

wherein <x 0 is the constant applied stress and e{t) is the time-dependent strain. 
The creep modulus is also temperature sensitive and diminishes with increasing 
temperature. 

With regard to the influence of molecular structure on the creep characteris¬ 
tics, as a general rule the susceptibility to creep decreases [i.e., E c (t ) increases] as 
the degree of crystallinity increases. 



Check 15.2 


An amorphous polystyrene that is deformed at 120°C will exhibit which of the 
behaviors shown in Figure 15.5? 


[The answer may be found at www.wiley.com/college/callister (Student Companion Site).] 


15.5 FRACTURE OF POLYMERS 

The fracture strengths of polymeric materials are low relative to those of metals 
and ceramics. As a general rule, the mode of fracture in thermosetting polymers 
(heavily crosslinked networks) is brittle. In simple terms, during the fracture process, 
cracks form at regions where there is a localized stress concentration (i.e., scratches, 
notches, and sharp flaws). As with metals (Section 8.5), the stress is amplified at the 
tips of these cracks, leading to crack propagation and fracture. Covalent bonds in 
the network or crosslinked structure are severed during fracture. 

For thermoplastic polymers, both ductile and brittle modes are possible, and many 
of these materials are capable of experiencing a ductile-to-brittle transition. Factors 
that favor brittle fracture are a reduction in temperature, an increase in strain rate, the 
presence of a sharp notch, increased specimen thickness, and any modification of the 
polymer structure that raises the glass transition temperature (7^) (see Section 15.14). 
Glassy thermoplastics are brittle below their glass transition temperatures. However, 
as the temperature is raised, they become ductile in the vicinity of their 7^s and expe¬ 
rience plastic yielding prior to fracture. This behavior is demonstrated by the 
stress-strain characteristics of poly(methyl methacrylate) in Figure 15.3. At 4°C, 
PMMA is totally brittle, whereas at 60°C it becomes extremely ductile. 


2 Creep compliance , J c (t ), the reciprocal of the creep modulus, is also sometimes used in this 
context. 






15.5 Fracture of Polymers • 579 




(a) (b) 

Figure 15.9 Schematic drawings of (a) a craze showing microvoids and fibrillar bridges, 
and ( b ) a craze followed by a crack. (From J. W. S. Hearle, Polymers and Their Properties, 
Vol. 1, Fundamentals of Structure and Mechanics, Ellis Horwood, Ltd., Chichester, West 
Sussex, England, 1982.) 


One phenomenon that frequently precedes fracture in some thermoplastic poly¬ 
mers is crazing. Associated with crazes are regions of very localized plastic deforma¬ 
tion, which lead to the formation of small and interconnected microvoids (Figure 15.9a). 
Fibrillar bridges form between these microvoids wherein molecular chains become 
oriented as in Figure 15.13<i. If the applied tensile load is sufficient, these bridges 
elongate and break, causing the microvoids to grow and coalesce. As the microvoids 
coalesce, cracks begin to form, as demonstrated in Figure 15.9 b. A craze is different 
from a crack in that it can support a load across its face. Furthermore, this process of 
craze growth prior to cracking absorbs fracture energy and effectively increases the 
fracture toughness of the polymer. In glassy polymers, the cracks propagate with little 
craze formation, resulting in low fracture toughnesses. Crazes form at highly stressed 
regions associated with scratches, flaws, and molecular inhomogeneities; in addition, 
they propagate perpendicular to the applied tensile stress and typically are 5 |xm or 
less thick. Figure 15.10 is a photomicrograph in which a craze is shown. 

Figure 15.10 Photomicrograph of 
a craze in poly(phenylene oxide). 

(From R. P. Kambour and R. E. 
Robertson, “The Mechanical 
Properties of Plastics,” in Polymer 
Science, A Materials Science 
Handbook, A. D. Jenkins, Editor. 
Reprinted with permission of Elsevier 
Science Publishers.) 




















580 * Chapter 15 / Characteristics, Applications, and Processing of Polymers 

Principles of fracture mechanics developed in Section 8.5 also apply to brittle 
and quasi-brittle polymers; the susceptibility of these materials to fracture when a 
crack is present may be expressed in terms of the plane strain fracture toughness. 
The magnitude of K Ic will depend on characteristics of the polymer (molecular 
weight, percent crystallinity, etc.) as well as temperature, strain rate, and the exter¬ 
nal environment. Representative values of K lc for several polymers are included in 
Table 8.1 and Table B.5, Appendix B. 

15.6 MISCELLANEOUS MECHANICAL 
CHARACTERISTICS 

Impact Strength 

The degree of resistance of a polymeric material to impact loading may be of con¬ 
cern in some applications. Izod or Charpy tests are ordinarily used to assess impact 
strength (Section 8.6). As with metals, polymers may exhibit ductile or brittle frac¬ 
ture under impact loading conditions, depending on the temperature, specimen size, 
strain rate, and mode of loading, as discussed in the preceding section. Both semi¬ 
crystalline and amorphous polymers are brittle at low temperatures, and both have 
relatively low impact strengths. However, they experience a ductile-to-brittle tran¬ 
sition over a relatively narrow temperature range, similar to that shown for a steel 
in Figure 8.13. Of course, impact strength undergoes a gradual decrease at still higher 
temperatures as the polymer begins to soften. Ordinarily, the two impact charac¬ 
teristics most sought after are a high impact strength at the ambient temperature 
and a ductile-to-brittle transition temperature that lies below room temperature. 

Fatigue 

Polymers may experience fatigue failure under conditions of cyclic loading. As with 
metals, fatigue occurs at stress levels that are low relative to the yield strength. 
Fatigue testing in polymers has not been nearly as extensive as with metals; however, 
fatigue data are plotted in the same manner for both types of material, and the 
resulting curves have the same general shape. Fatigue curves for several common 
polymers are shown in Figure 15.11, as stress versus the number of cycles to failure 

Figure 15.11 Fatigue curves (stress 25 

amplitude versus the number of 
cycles to failure) for poly(ethylene 

terephthalate) (PET), nylon, 2Q 

polystyrene (PS), poly (methyl 

methacrylate) (PMMA), _ 
polypropylene (PP), polyethylene ^ 

(PE), and polytetrafluoroethylene 'Z 15 

(PTFE). The testing frequency was J 

30 Hz. (From M. N. Riddell, “A % 

Guide to Better Testing of Plastics,” S> io 
Plast Eng., Vol. 30, No. 4, p. 78,1974.) J 

5 


10 3 10 4 10 5 10 6 10 7 



Number of cycles to failure 






15.7 Deformation of Semicrystalline Polymers * 581 


(on a logarithmic scale). Some polymers have a fatigue limit (a stress level at which 
the stress at failure becomes independent of the number of cycles); others do not 
appear to have such a limit. As would be expected, fatigue strengths and fatigue 
limits for polymeric materials are much lower than for metals. 

The fatigue behavior of polymers is much more sensitive to loading frequency 
than for metals. Cycling polymers at high frequencies and/or relatively large stresses 
can cause localized heating; consequently, failure may be due to a softening of the 
material rather than a result of typical fatigue processes. 

Tear Strength and Hardness 

Other mechanical properties that are sometimes influential in the suitability of a 
polymer for some particular application include tear resistance and hardness. The 
ability to resist tearing is an important property of some plastics, especially those 
used for thin films in packaging. Tear strength , the mechanical parameter that is 
measured, is the energy required to tear apart a cut specimen that has a standard 
geometry. The magnitude of tensile and tear strengths are related. 

As with metals, hardness represents a material’s resistance to scratching, pen¬ 
etration, marring, and so on. Polymers are softer than metals and ceramics, and most 
hardness tests are conducted by penetration techniques similar to those described 
for metals in Section 6.10. Rockwell tests are frequently used for polymers. 3 Other 
indentation techniques employed are the Durometer and Bar col. 4 

Mechanisms of Deformation and 
for Strengthening of Polymers 

An understanding of deformation mechanisms of polymers is important in order 
for us to be able to manage the mechanical characteristics of these materials. In this 
regard, deformation models for two different types of polymers—semicrystalline 
and elastomeric—deserve our attention. The stiffness and strength of semicrystalline 
materials are often important considerations; elastic and plastic deformation mech¬ 
anisms are treated in the succeeding section, whereas methods used to stiffen and 
strengthen these materials are discussed in Section 15.8. On the other hand, elas¬ 
tomers are used on the basis of their unusual elastic properties; the deformation 
mechanism of elastomers is also treated. 

15.7 DEFORMATION OF SEMICRYSTALLINE 
POLYMERS 

Many semicrystalline polymers in bulk form have the spherulitic structure described 
in Section 14.12. By way of review, each spherulite consists of numerous chain- 
folded ribbons, or lamellae, that radiate outward from the center. Separating these 
lamellae are areas of amorphous material (Figure 14.13); adjacent lamellae are con¬ 
nected by tie chains that pass through these amorphous regions. 


3 ASTM Standard D 785, “Standard Testing Method for Rockwell Hardness of Plastics and 
Electrical Insulating Materials.” 

4 ASTM Standard D 2240, “Standard Test Method for Rubber Property—Durometer 
Hardness”; and ASTM Standard D 2583, “Standard Test Method for Indentation Hardness 
of Rigid Plastics by Means of a Barcol Impressor.” 






582 * Chapter 15 / Characteristics, Applications, and Processing of Polymers 

Mechanism of Elastic Deformation 

As with other material types, elastic deformation of polymers occurs at relatively 
low stress levels on the stress-strain curve (Figure 15.1). The onset of elastic defor¬ 
mation for semicrystalline polymers results from chain molecules in amorphous 
regions elongating in the direction of the applied tensile stress. This process is rep¬ 
resented schematically for two adjacent chain-folded lamellae and the interlamel- 
lar amorphous material as Stage 1 in Figure 15.12. Continued deformation in the 
second stage occurs by changes in both amorphous and lamellar crystalline regions. 
Amorphous chains continue to align and become elongated; in addition, there is 
bending and stretching of the strong chain covalent bonds within the lamellar 
crystallites. This leads to a slight, reversible increase in the lamellar crystallite thick¬ 
ness as indicated by A t in Figure 15.12c. 

Inasmuch as semicrystalline polymers are composed of both crystalline and 
amorphous regions, they may, in a sense, be considered composite materials. There¬ 
fore, the elastic modulus may be taken as some combination of the moduli of crys¬ 
talline and amorphous phases. 

Mechanism of Plastic Deformation 

The transition from elastic to plastic deformation occurs in Stage 3 of Figure 15.13. 
(Note that Figure 15.12c is identical to Figure 15.13a.) During Stage 3, adjacent 
chains in the lamellae slide past one another (Figure 15.13 b); this results in tilting 
of the lamellae so that the chain folds become more aligned with the tensile axis. 
Any chain displacement is resisted by relatively weak secondary or van der Waals 
bonds. 

Crystalline block segments separate from the lamellae, in Stage 4 (Figure 
15.13c), with the segments attached to one another by tie chains. In the final stage, 
Stage 5, the blocks and tie chains become oriented in the direction of the tensile 
axis (Figure 15.13d). Thus, appreciable tensile deformation of semicrystalline poly¬ 
mers produces a highly oriented structure. This process of orientation is referred to 
drawing as drawing, and is commonly used to improve the mechanical properties of poly¬ 

mer fibers and films (this is discussed in more detail in Section 15.24). 

During deformation the spherulites experience shape changes for moderate 
levels of elongation. However, for large deformations, the spherulitic structure is 
virtually destroyed. Also, to a degree, the processes represented in Figure 15.13 are 
reversible. That is, if deformation is terminated at some arbitrary stage, and the 
specimen is heated to an elevated temperature near its melting point (i.e., is 
annealed), the material will recrystallize to again form a spherulitic structure. Fur¬ 
thermore, the specimen will tend to shrink back, in part, to the dimensions it had 
prior to deformation. The extent of this shape and structural recovery will depend 
on the annealing temperature and also the degree of elongation. 


15.8 FACTORS THAT INFLUENCE THE 
MECHANICAL PROPERTIES OF 
SEMICRYSTALLINE POLYMERS 

A number of factors influence the mechanical characteristics of polymeric materi¬ 
als. For example, we have already discussed the effects of temperature and strain 
rate on stress-strain behavior (Section 15.2, Figure 15.3). Again, increasing the tem¬ 
perature or diminishing the strain rate leads to a decrease in the tensile modulus, 
a reduction in tensile strength, and an enhancement of ductility. 





jd -S 

H CD 

pH Cfl 

cd cd 
Th CD 

£ a 


73 ^ 

c . 

cd $3 

<D .2 

a « 
2 8 
£ *-i 

5 o 

6 4 h 

CD 

73 73 
CD 

2 o 
£ <t> 

i 6£> 

g ^ 

’cd c« 

43 ^ 

O £ 

C 

CD <D 
CD 

.cd t3 
W) 
cd g 

o ’3 

£■? 


cd 

43 


5-h 

<D 

CD 

a 

.a 

>> 


'o 

Oh 

C/3 

23 

O 

CD 

43 

C 

a 

3 

u 

O 

cd 

a 

in 

>-> 

cd 

$-h 

q-i 

O 

O 

a 

C 

CD 

o 

in 


cd 

cd 

W) 

q-l 

o 

53 

O 

53 

O 

S 

’-4—» 


cd 


a 


5-h 

>2 

53 

.O 

CD 


73 

cd 

.cd 

a 


o 

jd 

q—i 
OD 

^CD 

73 

CD 

<D 

43 

5-h 

'4— • 

O 


<+H 

53 

CD 

” ,_l 

43 

in 


<D 

W) 

'g 

cd 

'u 

'4— • 

CD 

C/5 

td 

n 

a 

rH 

c« 


23 

O 


43 
« Oh 
£2 5 h 

E ^ 

ta co 


583 


lamellar crystallite thickness (which is reversible) due to bending and stretching of chains in crystallite regions. (From SCHULTZ, 
POLYMER MATERIALS SCIENCE, 1st, © 1974. Electronically reproduced by permission of Pearson Education, Inc., Upper Saddle 
River, New Jersey.) 








584 


Figure 15.13 Stages in the plastic deformation of a semicrystalline polymer, (a) Two adjacent chain-folded lamellae and interlamellar amorphous 
material after elastic deformation (also shown as Figure 15.12c). ( b ) Tilting of lamellar chain folds, (c) Separation of crystalline block segments. 

(d) Orientation of block segments and tie chains with the tensile axis in the final plastic deformation stage. (From SCHULTZ, POLYMER 
MATERIALS SCIENCE, 1st, © 1974. Electronically reproduced by permission of Pearson Education, Inc., Upper Saddle River, New Jersey.) 






















15.8 Factors That Influence the Mechanical Properties of Semicrystalline Polymers * 585 


In addition, several structural/processing factors have decided influences on the 
mechanical behavior (i.e., strength and modulus) of polymeric materials. An increase 
in strength results whenever any restraint is imposed on the process illustrated in 
Figure 15.13; for example, extensive chain entanglements or a significant degree of 
intermolecular bonding inhibit relative chain motions. Even though secondary inter- 
molecular (e.g., van der Waals) bonds are much weaker than the primary covalent ones, 
significant intermolecular forces result from the formation of large numbers of van 
der Waals interchain bonds. Furthermore, the modulus rises as both the secondary 
bond strength and chain alignment increase. As a result, polymers with polar groups 
will have stronger secondary bonds and a larger elastic modulus. We now discuss how 
several structural/processing factors [molecular weight, degree of crystallinity, prede¬ 
formation (drawing), and heat-treating] affect the mechanical behavior of polymers. 


For some polymers, 
dependence of 
tensile strength on 
number-average 
molecular weight 


Molecular Weight 

The magnitude of the tensile modulus does not seem to be directly influenced by 
molecular weight. On the other hand, for many polymers it has been observed that 
tensile strength increases with increasing molecular weight. Mathematically, TS is a 
function of the number-average molecular weight according to 

TS = TS X - (15.3) 

M n 

where TS X is the tensile strength at infinite molecular weight and A is a constant. 
The behavior described by this equation is explained by increased chain entangle¬ 
ments with rising M n . 


Degree of Crystallinity 

For a specific polymer, the degree of crystallinity can have a significant influence on 
the mechanical properties, because it affects the extent of the intermolecular second¬ 
ary bonding. For crystalline regions in which molecular chains are closely packed in 
an ordered and parallel arrangement, extensive secondary bonding ordinarily exists 
between adjacent chain segments. This secondary bonding is much less prevalent in 
amorphous regions, by virtue of the chain misalignment. As a consequence, for semi¬ 
crystalline polymers, tensile modulus increases significantly with degree of crystallinity. 
For example, for polyethylene, the modulus increases approximately an order of 
magnitude as the crystallinity fraction is raised from 0.3 to 0.6. 

Furthermore, increasing the crystallinity of a polymer generally enhances its 
strength; in addition, the material tends to become more brittle. The influence of 
chain chemistry and structure (branching, stereoisomerism, etc.) on degree of crys¬ 
tallinity was discussed in Chapter 14. 

The effects of both percent crystallinity and molecular weight on the physical 
state of polyethylene are represented in Figure 15.14. 

Predeformation by Drawing 

On a commercial basis, one of the most important techniques used to improve me¬ 
chanical strength and tensile modulus is to permanently deform the polymer in 
tension. This procedure is sometimes termed drawing and corresponds to the neck 
extension process illustrated schematically in Figure 15.4. In terms of property 
alterations, drawing is the polymer analogue of strain hardening in metals. It is an 


586 * Chapter 15 

Figure 15.14 The 

influence of degree 
of crystallinity and 
molecular weight on 
the physical 
characteristics of 
polyethylene. (From 
R. B. Richards, 
“Polyethylene- 
Structure, 
Crystallinity and 
Properties,” J. Appl. 
Chem., 1, 370,1951.) 


/ Characteristics, Applications, and Processing of Polymers 



important stiffening and strengthening technique that is employed in the production 
of fibers and films. During drawing the molecular chains slip past one another and 
become highly oriented; for semicrystalline materials the chains assume conforma¬ 
tions similar to that represented schematically in Figure 15.13d. 

Degrees of strengthening and stiffening will depend on the extent of deforma¬ 
tion (or extension) of the material. Furthermore, the properties of drawn polymers 
are highly anisotropic. For materials drawn in uniaxial tension, tensile modulus and 
strength values are significantly greater in the direction of deformation than in other 
directions. Tensile modulus in the direction of drawing may be enhanced by up to 
approximately a factor of three relative to the undrawn material. At an angle of 45° 
from the tensile axis the modulus is a minimum; at this orientation the modulus has 
a value on the order of one-fifth that of the undrawn polymer. 

Tensile strength parallel to the direction of orientation may be improved by a 
factor of at least two to five relative to that of the unoriented material. On the other 
hand, perpendicular to the alignment direction, tensile strength is reduced by on 
the order of one-third to one-half. 

For an amorphous polymer that is drawn at an elevated temperature, the ori¬ 
ented molecular structure is retained only when the material is quickly cooled to 
the ambient; this procedure gives rise to the strengthening and stiffening effects 
described in the previous paragraph. On the other hand, if, after stretching, the poly¬ 
mer is held at the temperature of drawing, molecular chains relax and assume 
random conformations characteristic of the predeformed state; as a consequence, 
drawing will have no effect on the mechanical characteristics of the material. 

Heat-Treating 

Heat-treating (or annealing) of semicrystalline polymers can lead to an increase in 
the percent crystallinity, and crystallite size and perfection, as well as modifications 
of the spherulite structure. For undrawn materials that are subjected to constant-time 
heat treatments, increasing the annealing temperature leads to the following: (1) an 
increase in tensile modulus, (2) an increase in yield strength, and (3) a reduction in 
ductility. Note that these annealing effects are opposite to those typically observed 
for metallic materials (Section 7.12)—weakening, softening, and enhanced ductility. 

For some polymer fibers that have been drawn, the influence of annealing on 
the tensile modulus is contrary to that for undrawn materials—that is, modulus de¬ 
creases with increased annealing temperature because of a loss of chain orientation 
and strain-induced crystallinity. 





15.8 Factors That Influence the Mechanical Properties of Semicrystalline Polymers * 587 



Check 15.3 


For the following pair of polymers, do the following: (1) state whether it is possible 
to decide if one polymer has a higher tensile modulus than the other; (2) if this is 
possible, note which has the higher tensile modulus and then cite the reason(s) for 
your choice; and (3) if it is not possible to decide, then state why not. 


• Syndiotactic polystyrene having a number-average molecular weight of 
400,000 g/mol 


• Isotactic polystyrene having a number-average molecular weight of 
650,000 g/mol 


[The answer may be found at www.wiley.com/college/callister (Student Companion Site).] 



Check 15.4 


For the following pair of polymers, do the following: (1) state whether it is possible 
to decide if one polymer has a higher tensile strength than the other; (2) if this is 
possible, note which has the higher tensile strength and then cite the reason(s) for 
your choice; and (3) if it is not possible to decide, then state why not. 


• Syndiotactic polystyrene having a number-average molecular weight of 
600,000 g/mol 


• Isotactic polystyrene having a number-average molecular weight of 
500,000 g/mol 


[The answer may be found at www.wiley.com/college/callister (Student Companion Site).] 


MATERIALS OF IMPORTANCE 

Shrink-Wrap Polymer Films 


A n interesting application of heat treatment in 
polymers is the shrink-wrap used in packag¬ 
ing. Shrink-wrap is a polymer film, usually made 
of poly (vinyl chloride), polyethylene, or polyolefin 
(a multilayer sheet with alternating layers of poly¬ 
ethylene and polypropylene). It is initially plasti¬ 
cally deformed (cold drawn) by about 20-300% to 
provide a prestretched (aligned) film. The film is 
wrapped around an object to be packaged and 
sealed at the edges. When heated to about 100 to 
150°C, this prestretched material shrinks to re¬ 
cover 80-90% of its initial deformation, which 
gives a tightly stretched, wrinkle-free, transparent 
polymer film. For example, CDs and many other 
objects that you purchase are packaged in shrink¬ 
wrap. 



Top: An electrical connection positioned within a 
section of as-received polymer shrink-tubing. 

Center and Bottom: Application of heat to the 
tubing caused its diameter to shrink. In this constricted 
form, the polymer tubing stabilizes the connection and 
provides electrical insulation. (Photograph courtesy of 
Insulation Products Corporation.) 













588 * Chapter 15 / Characteristics, Applications, and Processing of Polymers 

15.9 DEFORMATION OF ELASTOMERS 

One of the fascinating properties of the elastomeric materials is their rubberlike 
elasticity. That is, they have the ability to be deformed to quite large deformations 
and then elastically spring back to their original form. This results from crosslinks 
in the polymer that provide a force to restore the chains to their undeformed con¬ 
formations. Elastomeric behavior was probably first observed in natural rubber; 
however, the past few years have brought about the synthesis of a large number of 
elastomers with a wide variety of properties. Typical stress-strain characteristics of 
elastomeric materials are displayed in Figure 15.1, curve C. Their moduli of elastic¬ 
ity are quite small and, furthermore, vary with strain because the stress-strain curve 
is nonlinear. 

In an unstressed state, an elastomer will be amorphous and composed of 
crosslinked molecular chains that are highly twisted, kinked, and coiled. Elastic de¬ 
formation, upon application of a tensile load, is simply the partial uncoiling, un¬ 
twisting, and straightening, and the resultant elongation of the chains in the stress 
direction, a phenomenon represented in Figure 15.15. Upon release of the stress, 
the chains spring back to their prestressed conformations, and the macroscopic piece 
returns to its original shape. 

Part of the driving force for elastic deformation is a thermodynamic parame¬ 
ter called entropy, which is a measure of the degree of disorder within a system; en¬ 
tropy increases with increasing disorder. As an elastomer is stretched and the chains 
straighten and become more aligned, the system becomes more ordered. From this 
state, the entropy increases if the chains return to their original kinked and coiled 
contours. Two intriguing phenomena result from this entropic effect. First, when 
stretched, an elastomer experiences a rise in temperature; second, the modulus of 
elasticity increases with increasing temperature, which is opposite to the behavior 
found in other materials (see Figure 6.8). 

Several criteria must be met for a polymer to be elastomeric: (1) It must not eas¬ 
ily crystallize; elastomeric materials are amorphous, having molecular chains that are 
naturally coiled and kinked in the unstressed state. (2) Chain bond rotations must be 
relatively free for the coiled chains to readily respond to an applied force. (3) For 
elastomers to experience relatively large elastic deformations, the onset of plastic de¬
