Repository: axyco2004-cyber/axyco2004-cyber-chemistry-chatbot-rgb

# 🧪 Chemistry Chatbot

An interactive Java-based chatbot application that helps students learn chemistry by answering questions about various chemistry topics.

## 📖 About

Chemistry Chatbot is an educational tool that provides instant answers to chemistry questions. It uses a comprehensive knowledge base covering key chemistry concepts and employs intelligent keyword matching to understand and respond to student queries.

### Sample Interaction

```
💬 You: What is an atom?
🤖 Bot: An atom is the smallest unit of matter that retains the properties 
of an element. It consists of a nucleus containing protons and neutrons, 
surrounded by electrons in energy levels or shells.

💬 You: topics

File: materials-science-textbook.txt (part 38 of 63)
MATERIALS SCIENCE AND ENGINEERING 
formation must be delayed. Restricting the motions of chains past one another by 
crosslinking accomplishes this objective. The crosslinks act as anchor points between 
the chains and prevent chain slippage from occurring; the role of crosslinks in the de¬ 
formation process is illustrated in Figure 15.15. Crosslinking in many elastomers is 
carried out in a process called vulcanization, to be discussed shortly. (4) Finally, the 
elastomer must be above its glass transition temperature (Section 15.13). The lowest 

Figure 15.15 Schematic representation of 
crosslinked polymer chain molecules (a) in 
an unstressed state and ( b ) during elastic 
deformation in response to an applied 
tensile stress. (Adapted from Z. D. 

Jastrzebski, The Nature and Properties of 
Engineering Materials, 3rd edition. 

Copyright © 1987 by John Wiley & Sons, 

New York. Reprinted by permission of John 
Wiley & Sons, Inc.) 



(a) 








15.9 Deformation of Elastomers * 589 


vulcanization 


VMSE 



Polymers: Rubber 


temperature at which rubberlike behavior persists for many of the common elas¬ 
tomers is between -50 and -90°C (-60 and — 130°F). Below its glass transition tem¬ 
perature, an elastomer becomes brittle such that its stress-strain behavior resembles 
curve A in Figure 15.1. 

Vulcanization 

The crosslinking process in elastomers is called vulcanization, which is achieved by 
a nonreversible chemical reaction, ordinarily carried out at an elevated tempera¬ 
ture. In most vulcanizing reactions, sulfur compounds are added to the heated elas¬ 
tomer; chains of sulfur atoms bond with adjacent polymer backbone chains and 
crosslink them, which is accomplished according to the following reaction: 


H CH 3 H H 

i i i i 

-c—c=c—c— 
I I 

H H 

H H 

I I 

-c—c=c—c— 
I I I I 

H CH 3 H H 


+ (m + n) S 


H CH 3 H H 

I I I I 
—c—c—c—c- 


H 


H 


H 


(S) m (S)„ 


H 


—C —C—C—C- 

I I I I 

H CH 3 H H 


(15.4) 


in which the two crosslinks shown consist of m and n sulfur atoms. Crosslink main 
chain sites are carbon atoms that were doubly bonded before vulcanization but, af¬ 
ter vulcanization, have become singly bonded. 

Unvulcanized rubber, which contains very few crosslinks, is soft and tacky and 
has poor resistance to abrasion. Modulus of elasticity, tensile strength, and resist¬ 
ance to degradation by oxidation are all enhanced by vulcanization. The magnitude 
of the modulus of elasticity is directly proportional to the density of the crosslinks. 
Stress-strain curves for vulcanized and unvulcanized natural rubber are presented 
in Figure 15.16. To produce a rubber that is capable of large extensions without rup¬ 
ture of the primary chain bonds, there must be relatively few crosslinks, and these 



10 


8 


6 


4 


2 


0 


Figure 15.16 

Stress-strain curves to 
600% elongation for 
unvulcanized and 
vulcanized natural 
rubber. 


Strain 


















590 * Chapter 15 / Characteristics, Applications, and Processing of Polymers 

must be widely separated. Useful rubbers result when about 1 to 5 parts (by weight) 
of sulfur are added to 100 parts of rubber. This corresponds to about one crosslink 
for every 10 to 20 repeat units. Increasing the sulfur content further hardens the 
rubber and also reduces its extensibility. Also, because they are crosslinked, elas¬ 
tomeric materials are thermosetting in nature. 



Check 15.5 


For the following pair of polymers, plot and label schematic stress-strain curves on 
the same graph. 


• Poly(styrene-butadiene) random copolymer having a number-average molecu¬ 
lar weight of 100,000 g/mol and 10% of the available sites crosslinked and 
tested at 20°C 


• Poly(styrene-butadiene) random copolymer having a number-average molecu¬ 
lar weight of 120,000 g/mol and 15% of the available sites crosslinked and 
tested at -85°C. Hint : poly (styrene-butadiene) copolymers may exhibit 
elastomeric behavior. 


[The answer may be found at www.wiley.com/college/callister (Student Companion Site).] 



Check 15.6 


In terms of molecular structure, explain why phenol-formaldehyde (Bakelite) will 
not be an elastomer. (The molecular structure for phenol-formaldehyde is presented 
in Table 14.3.) 


[The answer may be found at www.wiley.com/college/callister (Student Companion Site).] 


Crystallization, Melting, and Glass- 
Transition Phenomena in Polymers 

Three phenomena that are important with respect to the design and processing of 
polymeric materials are crystallization, melting, and the glass transition. Crystalliza¬ 
tion is the process by which, upon cooling, an ordered (i.e., crystalline) solid phase 
is produced from a liquid melt having a highly random molecular structure. The 
melting transformation is the reverse process that occurs when a polymer is heated. 
The glass-transition phenomenon occurs with amorphous or noncrystallizable poly¬ 
mers that, when cooled from a liquid melt, become rigid solids yet retain the 
disordered molecular structure that is characteristic of the liquid state. Of course, 
alterations of physical and mechanical properties attend crystallization, melting, and 
the glass transition. Furthermore, for semicrystalline polymers, crystalline regions 
will experience melting (and crystallization), whereas noncrystalline areas pass 
through the glass transition. 

15.10 CRYSTALLIZATION 

An understanding of the mechanism and kinetics of polymer crystallization is 
important because the degree of crystallinity influences the mechanical and thermal 
properties of these materials. The crystallization of a molten polymer occurs by 











15.10 Crystallization * 591 



Time (min) 
(Logarithmic scale) 


Figure 15.17 Plot of 
normalized fraction 
crystallized versus the 
logarithm of time for 
polypropylene at constant 
temperatures of 140°C, 
150°C, and 160°G 
(Adapted from P. Parrini 
and G. Corrieri, 
Makromol. Chem., 62, 

83,1963. Reprinted by 
permission of Hiithig & 
Wepf Publishers, Zug, 
Switzerland.) 


nucleation and growth processes, topics discussed in the context of phase transforma¬ 
tions for metals in Section 10.3. For polymers, upon cooling through the melting tem¬ 
perature, nuclei form wherein small regions of the tangled and random molecules 
become ordered and aligned in the manner of chain-folded layers (Figure 14.12). At 
temperatures in excess of the melting temperature, these nuclei are unstable because 
of the thermal atomic vibrations that tend to disrupt the ordered molecular arrange¬ 
ments. Subsequent to nucleation and during the crystallization growth stage, nuclei 
grow by the continued ordering and alignment of additional molecular chain seg¬ 
ments; that is, the chain-folded layers remain the same thickness, but increase in lat¬ 
eral dimensions, or for spherulitic structures (Figure 14.13) there is an increase in 
spherulite radius. 

The time dependence of crystallization is the same as for many solid-state trans¬ 
formations (Figure 10.10); that is, a sigmoidal-shaped curve results when fraction 
transformation (i.e., fraction crystallized) is plotted versus the logarithm of time (at 
constant temperature). Such a plot is presented in Figure 15.17 for the crystalliza¬ 
tion of polypropylene at three temperatures. Mathematically, fraction crystallized y 
is a function of time t according to the Avrami equation, Equation 10.17, as 

y = 1 - exp (~kt n ) (10.17) 

where k and n are time-independent constants, whose values depend on the 
crystallizing system. Normally, the extent of crystallization is measured by specimen 
volume changes because there will be a difference in volume for liquid and crys¬ 
tallized phases. Rate of crystallization may be specified in the same manner as for 
the transformations discussed in Section 10.3, and according to Equation 10.18; that 
is, rate is equal to the reciprocal of time required for crystallization to proceed to 
50% completion. This rate is dependent on crystallization temperature (Figure 
15.17) and also on the molecular weight of the polymer; rate decreases with increas¬ 
ing molecular weight. 

For polypropylene (as well as any polymer), the attainment of 100% crystallinity 
is not possible. Therefore, in Figure 15.17, the vertical axis is scaled as “normalized 
fraction crystallized.” A value of 1.0 for this parameter corresponds to the highest 
level of crystallization that is achieved during the tests, which, in reality, is less than 
complete crystallization. 



592 * Chapter 15 / Characteristics, Applications, and Processing of Polymers 

15.11 MELTING 

The melting of a polymer crystal corresponds to the transformation of a solid 
material, having an ordered structure of aligned molecular chains, to a viscous 
liquid in which the structure is highly random. This phenomenon occurs, upon 
melting temperature heating, at the melting temperature, T m . There are several features distinctive to the 
melting of polymers that are not normally observed with metals and ceramics; 
these are consequences of the polymer molecular structures and lamellar crys¬ 
talline morphology. First of all, melting of polymers takes place over a range of 
temperatures; this phenomenon is discussed in more detail shortly. In addition, 
the melting behavior depends on the history of the specimen, in particular the 
temperature at which it crystallized. The thickness of chain-folded lamellae will 
depend on crystallization temperature; the thicker the lamellae, the higher the 
melting temperature. Impurities in the polymer and imperfections in the crystals 
also decrease the melting temperature. Finally, the apparent melting behavior is 
a function of the rate of heating; increasing this rate results in an elevation of the 
melting temperature. 

As a previous section notes, polymeric materials are responsive to heat treat¬ 
ments that produce structural and property alterations. An increase in lamellar 
thickness may be induced by annealing just below the melting temperature. An¬ 
nealing also raises the melting temperature by decreasing the vacancies and other 
imperfections in polymer crystals and increasing crystallite thickness. 


15.12 THE GLASS TRANSITION 

The glass transition occurs in amorphous (or glassy) and semicrystalline polymers 
and is due to a reduction in motion of large segments of molecular chains with de¬ 
creasing temperature. Upon cooling, the glass transition corresponds to the grad¬ 
ual transformation from a liquid to a rubbery material and finally to a rigid solid. 
The temperature at which the polymer experiences the transition from rubbery to 
glass transition rigid states is termed the glass transition temperature, T g . Of course, this sequence of 

temperature events occurs in the reverse order when a rigid glass at a temperature below T g is 

heated. In addition, abrupt changes in other physical properties accompany this 
glass transition: for example, stiffness (Figure 15.7), heat capacity, and coefficient of 
thermal expansion. 


15.13 MELTING AND GLASS TRANSITION 
TEMPERATURES 

Melting and glass transition temperatures are important parameters relative to in- 
service applications of polymers. They define, respectively, the upper and lower tem¬ 
perature limits for numerous applications, especially for semicrystalline polymers. 
The glass transition temperature may also define the upper use temperature for 
glassy amorphous materials. Furthermore, T m and T g also influence the fabrication 
and processing procedures for polymers and polymer-matrix composites. These is¬ 
sues are discussed in succeeding sections of this chapter. 

The temperatures at which melting and/or the glass transition occur for a poly¬ 
mer are determined in the same manner as for ceramic materials—from a plot of 
specific volume (the reciprocal of density) versus temperature. Figure 15.18 is such 
a plot, where curves A and C, for amorphous and crystalline polymers, respectively, 


15.13 Melting and Glass Transition Temperatures * 593 



Temperature 


Figure 15.18 Specific volume versus 
temperature, upon cooling from the 
liquid melt, for totally amorphous 
(curve A), semicrystalline (curve B ), and 
crystalline (curve C) polymers. 


have the same configurations as their ceramic counterparts (Figure 13.6). 5 For the 
crystalline material, there is a discontinuous change in specific volume at the melt¬ 
ing temperature T m . The curve for the totally amorphous material is continuous 
but experiences a slight decrease in slope at the glass transition temperature, T g . 
The behavior is intermediate between these extremes for a semicrystalline poly¬ 
mer (curve B ) in that both melting and glass transition phenomena are observed; 
T m and T g are properties of the respective crystalline and amorphous phases in this 
semicrystalline material. As discussed earlier, the behaviors represented in 
Figure 15.18 will depend on the rate of cooling or heating. Representative melting 
and glass transition temperatures of a number of polymers are contained in 
Table 15.2 and Appendix E. 


Table 15.2 Melting and Glass Transition Temperatures for Some 
of the More Common Polymeric Materials 


Material 

Glass Transition 
Temperature 
[°C (°F)] 

Melting 
Temperature 
[°C (°F)] 

Polyethylene (low density) 

-110 (-165) 

115 (240) 

Polytetrafluoroethylene 

-97 (-140) 

327 (620) 

Polyethylene (high density) 

-90 (-130) 

137 (279) 

Polypropylene 

-18 (0) 

175 (347) 

Nylon 6,6 

57 (135) 

265 (510) 

Poly(ethylene terephthalate) (PET) 

69 (155) 

265 (510) 

Poly(vinyl chloride) 

87 (190) 

212 (415) 

Polystyrene 

100 (212) 

240 (465) 

Polycarbonate 

150 (300) 

265 (510) 


5 No engineering polymer is 100% crystalline; curve C is included in Figure 15.18 to 
illustrate the extreme behavior that would be displayed by a totally crystalline material. 









594 * Chapter 15 / Characteristics, Applications, and Processing of Polymers 

15.14 FACTORS THAT INFLUENCE MELTING AND 
GLASS TRANSITION TEMPERATURES 

Melting Temperature 

During melting of a polymer there will be a rearrangement of the molecules in the 
transformation from ordered to disordered molecular states. Molecular chemistry 
and structure will influence the ability of the polymer chain molecules to make these 
rearrangements and, therefore, will also affect the melting temperature. 

Chain stiffness, which is controlled by the ease of rotation about the chemical 
bonds along the chain, has a pronounced effect. The presence of double bonds and 
aromatic groups in the polymer backbone lowers chain flexibility and causes an 
increase in T m . Furthermore, the size and type of side groups influence chain rotational 
freedom and flexibility; bulky or large side groups tend to restrict molecular rotation 
and raise T m . For example, polypropylene has a higher melting temperature than poly¬ 
ethylene (175°C versus 115°C, Table 15.2); the CH 3 methyl side group for polypropy¬ 
lene is larger than the H atom found on polyethylene. The presence of polar groups 
(Cl, OH, and CN), even though not excessively large, leads to significant intermolec- 
ular bonding forces and relatively high T m s. This may be verified by comparing the 
melting temperatures of polypropylene (175°C) and poly(vinyl chloride) (212°C). 

The melting temperature of a polymer will also depend on molecular weight. 
At relatively low molecular weights, increasing M (or chain length) raises T m (Fig¬ 
ure 15.19). Furthermore, the melting of a polymer takes place over a range of 
temperatures; thus, there will be a range of T m s, rather than a single melting tem¬ 
perature. This is because every polymer will be composed of molecules having a 
variety of molecular weights (Section 14.5), and because T m depends on molecular 
weight. For most polymers, this melting temperature range will normally be on the 
order of several degrees Celsius. The melting temperatures cited in Table 15.2 and 
Appendix E are near the high ends of these ranges. 

Degree of branching will also affect the melting temperature of a polymer. The 
introduction of side branches introduces defects into the crystalline material and 
lowers the melting temperature. High-density polyethylene, being a predominately 
linear polymer, has a higher melting temperature (137°C, Table 15.2) than low- 
density polyethylene (115°C), which has some branching. 

Glass Transition Temperature 

Upon heating through the glass transition temperature, the amorphous solid polymer 
transforms from a rigid to a rubbery state. Correspondingly, the molecules that are 

Figure 15.19 

Dependence of polymer 
properties as well as 
melting and glass 
T m transition temperatures 
on molecular weight. 
t (From F. W. Billmeyer, 

8 Jr., Textbook of Polymer 

Science, 3rd edition. 
Copyright © 1984 by 
John Wiley & Sons, New 
York. Reprinted by 
permission of John 
Wiley & Sons, Inc.) 

10 10 2 10 3 10 4 10 5 10 6 10 7 
Molecular weight 




15.14 Factors That Influence Melting and Glass Transition Temperatures * 595 


virtually frozen in position below T g begin to experience rotational and translational 
motions above T g . Thus, the value of the glass transition temperature will depend on 
molecular characteristics that affect chain stiffness; most of these factors and their in¬ 
fluences are the same as for the melting temperature, as discussed earlier. Again, chain 
flexibility is diminished and T g is increased by the presence of the following: 

1. Bulky side groups; from Table 15.2, the respective T g values for polypropylene 
and polystyrene are -18°C and 100°C. 

2. Polar groups; for example, the T g values for poly(vinyl chloride) and 
polypropylene are 87°C and — 18°C, respectively. 

3. Double bonds and aromatic groups in the backbone, which tend to stiffen 
the polymer chain. 

Increasing the molecular weight also tends to raise the glass transition temper¬ 
ature, as noted in Figure 15.19. A small amount of branching tends to lower T g ; on 
the other hand, a high density of branches reduces chain mobility and elevates the 
glass transition temperature. Some amorphous polymers are crosslinked, which has 
been observed to elevate T g \ crosslinks restrict molecular motion. With a high den¬ 
sity of crosslinks, molecular motion is virtually disallowed; long-range molecular 
motion is prevented, to the degree that these polymers do not experience a glass 
transition or its accompanying softening. 


From the preceding discussion it is evident that essentially the same molecular 
characteristics raise and lower both melting and glass transition temperatures. Nor¬ 
mally the value of T g lies somewhere between 0.5 and 0.8T m (in Kelvin). Conse¬ 
quently, for a homopolymer, it is not possible to independently vary both T m and 
T g . A greater degree of control over these two parameters is possible by the syn¬ 
thesis and utilization of copolymeric materials. 


^ Concept Check 15.7 

For each of the following two polymers, plot and label a schematic specific volume- 
versus-temperature curve (include both curves on the same graph): 

• Spherulitic polypropylene, of 25% crystallinity, and having a weight-average 
molecular weight of 75,000 g/mol 

• Spherulitic polystyrene, of 25% crystallinity, and having a weight-average 
molecular weight of 100,000 g/mol 

[The answer may be found at www.wiley.com/college/callister (Student Companion Site).] 



Check 15.8 


For the following two polymers, (1) state whether it is possible to determine whether 
one polymer has a higher melting temperature than the other; (2) if it is possible, 
note which has the higher melting temperature and then cite reason(s) for your 
choice; and (3) if it is not possible to decide, then state why not. 

• Isotactic polystyrene that has a density of 1.12 g/cm 3 and a weight-average 
molecular weight of 150,000 g/mol 


• Syndiotactic polystyrene that has a density of 1.10 g/cm 3 and a weight-average 
molecular weight of 125,000 g/mol 


[The answer may be found at www.wiley.com/college/callister (Student Companion Site).] 








596 * Chapter 15 / Characteristics, Applications, and Processing of Polymers 

Polymer Types 

There are many different polymeric materials that are familiar to us and find a wide 
variety of applications; in fact, one way of classifying them is according to their end 
use. Within this scheme the various polymer types include plastics, elastomers (or 
rubbers), fibers, coatings, adhesives, foams, and films. Depending on its properties, 
a particular polymer may be used in two or more of these application categories. 
For example, a plastic, if crosslinked and utilized above its glass transition temper¬ 
ature, may make a satisfactory elastomer. Or a fiber material may be used as a 
plastic if it is not drawn into filaments. This portion of the chapter includes a brief 
discussion of each of these types of polymer. 


15.15 PLASTICS 

Possibly the largest number of different polymeric materials come under the plastic 
plastic classification. Plastics are materials that have some structural rigidity under load and 

are used in general-purpose applications. Polyethylene, polypropylene, poly(vinyl 
chloride), polystyrene, and the fluorocarbons, epoxies, phenolics, and polyesters may 
all be classified as plastics. They have a wide variety of combinations of properties. 
Some plastics are very rigid and brittle (Figure 15.1, curve A). Others are flexible, ex¬ 
hibiting both elastic and plastic deformations when stressed and sometimes experi¬ 
encing considerable deformation before fracture (Figure 15.1, curve B ). 

Polymers falling within this classification may have any degree of crystallinity, 
and all molecular structures and configurations (linear, branched, isotactic, etc.) are 
possible. Plastic materials may be either thermoplastic or thermosetting; in fact, this 
is the manner in which they are usually subclassified. However, to be considered 
plastics, linear or branched polymers must be used below their glass transition tem¬ 
peratures (if amorphous) or below their melting temperatures (if semicrystalline), 
or must be crosslinked enough to maintain their shape. The trade names, charac¬ 
teristics, and typical applications for a number of plastics are given in Table 15.3. 

Several plastics exhibit especially outstanding properties. For applications in which 
optical transparency is critical, polystyrene and poly(methyl methacrylate) are espe¬ 
cially well suited; however, it is imperative that the material be highly amorphous or, 
if semicrystalline, have very small crystallites. The fluorocarbons have a low coefficient 
of friction and are extremely resistant to attack by a host of chemicals, even at rela¬ 
tively high temperatures. They are used as coatings on nonstick cookware, in bearings 
and bushings, and for high-temperature electronic components. 


Table 15.3 Trade Names, Characteristics, and Typical Applications for a Number of 
Plastic Materials 


Material Type 

Trade 

Names 

Major Application 
Characteristics 

Typical Applications 

Acrylonitrile- 

Abson 

Thermoplastics 

Outstanding strength and toughness, 

Refrigerator linings, lawn and 

butadiene- 

Cycolac 

resistant to heat distortion; good 

garden equipment, toys, 

styrene (ABS) 

Kralastic 

electrical properties; flammable and 

highway safety devices 


Lustran 

Novodur 

Tybrene 

soluble in some organic solvents 



(< Continued) 








15.15 Plastics • 597 


Table 15.3 (Continued) 


Material Type 

Trade 

Names 

Major Application 
Characteristics 

Typical Applications 

Acrylics 

Acrylite 

Outstanding light transmission and 

Lenses, transparent aircraft 

[poly(methyl 

Diakon 

resistance to weathering; only fair 

enclosures, drafting 

methacrylate)] 

Lucite 

Plexiglas 

mechanical properties 

equipment, outdoor signs 

Fluorocarbons 

Teflon 

Chemically inert in almost all environ- 

Anticorrosive seals, chemical 

(PTFE or TFE) 

Fluon 

Halar 

Hostaflon TF 
Neoflon 

ments, excellent electrical properties; 
low coefficient of friction; may be 
used to 260°C (500°F); relatively 
weak and poor cold-flow properties 

pipes and valves, bearings, 
antiadhesive coatings, high- 
temperature electronic parts 

Polyamides 

Nylon 

Good mechanical strength, abrasion 

Bearings, gears, cams, bushings, 

(nylons) 

Baylon 

Durethan 

Herox 

Nomex 

Ultramid 

Zytel 

resistance, and toughness; low coef¬ 
ficient of friction; absorbs water and 
some other liquids 

handles, and jacketing for 
wires and cables 

Polycarbonates 

Calibre 

Iupilon 

Lexan 

Makrolon 

Merlon 

Dimensionally stable; low water 
absorption; transparent; very good 
impact resistance and ductility; 
chemical resistance not outstanding 

Safety helmets, lenses, light 
globes, base for photo¬ 
graphic film 

Polyethylenes 

Alathon 

Alkathene 

Fortiflex 

Hi-fax 

Petrothene 

Rigidex 

Rotothene 

Zendel 

Chemically resistant and electrically 
insulating; tough and relatively low 
coefficient of friction; low strength 
and poor resistance to weathering 

Flexible bottles, toys, tumblers, 
battery parts, ice trays, film 
wrapping materials 

Polypropylenes 

Herculon 

Meraklon 

Moplen 

Poly-pro 

Pro-fax 

Propak 

Propathene 

Resistant to heat distortion; excellent 
electrical properties and fatigue 
strength; chemically inert; relatively 
inexpensive; poor resistance to UV 
light 

Sterilizable bottles, packaging 
film, TV cabinets, luggage 

Polystyrenes 

Carinex 

Dylene 

Hostyren 

Lustrex 

Styron 

Vestyron 

Excellent electrical properties and 
optical clarity; good thermal and 
dimensional stability; relatively 
inexpensive 

Wall tile, battery cases, toys, 
indoor lighting panels, 
appliance housings 

Vinyls 

Darvic 

Exon 

Geon 

Pliovic 

Saran 

Tygon 

Vista 

Good low-cost, general-purpose 
materials; ordinarily rigid, but may 
be made flexible with plasticizers; 
often copolymerized; susceptible to 
heat distortion 

Floor coverings, pipe, electrical 
wire insulation, garden hose, 
phonograph records 


(i Continued) 





598 * Chapter 15 / Characteristics, Applications, and Processing of Polymers 

Table 15.3 (Continued) 



Trade 

Major Application 


Material Type 

Names 

Characteristics 

Typical Applications 

Polyesters (PET 

Celanar 

One of the toughest of plastic films; 

Magnetic recording tapes, 

or PETE) 

Dacron 

excellent fatigue and tear strength, 

clothing, automotive tire 


Eastapak 

and resistance to humidity, acids, 

cords, beverage containers 


Hylar 

Melinex 

greases, oils, and solvents 



Mylar 

Petra 

Thermosetting Polymers 


Epoxies 

Araldite 

Excellent combination of mechanical 

Electrical moldings, sinks, 


Epikote 

properties and corrosion resistance; 

adhesives, protective coat¬ 


Epon 

dimensionally stable; good adhesion; 

ings, used with fiberglass 


Epi-rez 

relatively inexpensive; good electrical 

laminates 


Lekutherm 

Lytex 

properties 


Phenolics 

Bakelite 

Excellent thermal stability to over 

Motor housings, telephones, 


Amberol 

150°C (300°F); may be compounded 

auto distributors, electrical 


Arofene 

with a large number of resins, fillers, 

fixtures 


Durite 

Resinox 

etc.; inexpensive 


Polyesters 

Aropol 

Excellent electrical properties and low 

Helmets, fiberglass boats, auto 


Bay gal 

cost; can be formulated for room- or 

body components, chairs, 


Derakane 

high-temperature use; often fiber 

fans 


Laminae 

Selectron 

reinforced 


Source: Adapted from C. A. Harper (Editor), Handbook of Plastics and Elastomers. Copyright © 1975 by 

McGraw-Hill Book Company. Reproduced with permission. 


MATERIALS OF IMPORTANCE 

Phenolic Billiard Balls 


U p until about 1912, virtually all billiard balls 
were made of ivory that came only from the 
tusks of elephants. For a ball to roll true, it needed 
to be fashioned from high-quality ivory that came 
from the center of flaw-free tusks—on the order 
of 1 tusk in 50 had the requisite consistency of den¬ 
sity. At this time, ivory was becoming scarce and 
expensive as more and more elephants were be¬ 
ing killed (and billiards was becoming popular). 
Also, there was then (and still is) a serious con¬ 
cern about reductions in elephant populations 
(and their ultimate extinction) due to ivory 
hunters, and some countries had imposed (and still 


impose) severe restrictions on the importation of 
ivory and ivory products. 

Consequently, substitutes for ivory were 
sought for billiard balls. For example, one early al¬ 
ternative was a pressed mixture of wood pulp and 
bone dust; this material proved quite unsatisfac¬ 
tory. The most suitable replacement (which is still 
being used for billiard balls today) is one of the 
first synthetic polymers—phenol-formaldehyde, 
sometimes also called phenolic. 

The invention of this material is one of the impor¬ 
tant and interesting events in the annals of synthetic 
polymers. The discoverer of the process for synthesiz- 









15.16 Elastomers * 599 


ing phenol-formaldehyde was Leo Baekeland. As 
a young and very bright Ph.D. chemist, he immi¬ 
grated from Belgium to the United States in the 
early 1900s. Shortly after his arrival, he began 
research into creating a synthetic shellac to replace 
the natural material, which was relatively expensive 
to manufacture; shellac was (and is still) used as a 
lacquer, a wood preservative, and an electrical insu¬ 
lator in the then-emerging electrical industry. His 
efforts eventually led to the discovery that a suit¬ 
able substitute could be synthesized by reacting phe¬ 
nol [or carbolic acid (C 6 H 5 OH), a white crystalline 
material] with formaldehyde (HCHO, a colorless 
and poisonous gas) under controlled conditions of 
heat and pressure. The product of this reaction was 
a liquid that subsequently hardened into a trans¬ 
parent and amber-colored solid. Baekeland named 
his new material Bakelite; today we use the generic 


names phenol-formaldehyde or just phenolic. 
Shortly after its discovery, Bakelite was found to be 
the ideal synthetic material for billiard balls (per the 
chapter-opening photographs for this chapter). 

Phenol-formaldehyde is a thermosetting poly¬ 
mer and has a number of desirable properties; for 
a polymer it is very heat resistant and hard, is less 
brittle than many of the ceramic materials, is very 
stable and unreactive with most common solutions 
and solvents, and doesn’t easily chip, fade, or dis¬ 
color. Furthermore, it is a relatively inexpensive 
material, and modern phenolics can be produced 
having a large variety of colors. The elastic char¬ 
acteristics of this polymer are very similar to those 
of ivory, and when phenolic billiard balls collide, 
they make the same clicking sound as ivory balls. 
Other uses of this important polymeric material 
are found in Table 15.3. 


15.16 ELASTOMERS 

The characteristics of and deformation mechanism for elastomers were treated pre¬ 
viously (Section 15.9). The present discussion, therefore, focuses on the types of 
elastomeric materials. 

Table 15.4 lists properties and applications of common elastomers; these prop¬ 
erties are typical and, of course, depend on the degree of vulcanization and on 
whether any reinforcement is used. Natural rubber is still used to a large degree 
because it has an outstanding combination of desirable properties. However, the 
most important synthetic elastomer is SBR, which is used predominantly in auto¬ 
mobile tires, reinforced with carbon black. NBR, which is highly resistant to degra¬ 
dation and swelling, is another common synthetic elastomer. 

For many applications (e.g., automobile tires), the mechanical properties of even 
vulcanized rubbers are not satisfactory in terms of tensile strength, abrasion and 
tear resistance, and stiffness. These characteristics may be further improved by ad¬ 
ditives such as carbon black (Section 16.2). 

Finally, some mention should be made of the silicone rubbers. For these mate¬ 
rials, the backbone chain is made of alternating silicon and oxygen atoms: 

R 

i 

-f Si OV 
R' 

where R and R' represent side-bonded atoms such as hydrogen or groups of atoms 
such as CH 3 . For example, polydimethylsiloxane has the repeat unit 

CH 3 

-f Si — OV 

ch 3 

Of course, as elastomers, these materials are crosslinked. 




600 * Chapter 15 / Characteristics, Applications, and Processing of Polymers 


Table 15.4 Tabulation of Important Characteristics and Typical Applications for Five Commercial 
Elastomers 


Chemical 

Type 

Trade 

(Common) 

Names 

Elongation 

(%) 

Useful 
Temperature 
Range [°C ( °F )] 

Major Application 
Characteristics 

Typical Applications 

Natural poly- 
isoprene 

Natural 

rubber 

(NR) 

500-760 

-60 to 120 
(-75 to 250) 

Excellent physical proper¬ 
ties; good resistance to 
cutting, gouging, and 
abrasion; low heat, ozone, 
and oil resistance; good 
electrical properties 

Pneumatic tires and 
tubes; heels and 
soles; gaskets 

Styrene- 

butadiene 

copolymer 

GRS, 

Buna S 
(SBR) 

450-500 

-60 to 120 
(-75 to 250) 

Good physical properties; 
excellent abrasion resis¬ 
tance; not oil, ozone, or 
weather resistant; elec¬ 
trical properties good, 
but not outstanding 

Same as natural 
rubber 

Acrylonitrile- 

butadiene 

copolymer 

Buna A, 
Nitrile 
(NBR) 

400-600 

-50 to 150 
(-60 to 300) 

Excellent resistance to 
vegetable, animal, and 
petroleum oils; poor 
low-temperature proper¬ 
ties; electrical properties 
not outstanding 

Gasoline, chemical, 
and oil hose; seals 
and O-rings; heels 
and soles 

Chloroprene 

Neoprene 

(CR) 

100-800 

-50 to 105 
(-60 to 225) 

Excellent ozone, heat, and 
weathering resistance; 
good oil resistance; ex¬ 
cellent flame resistance; 
not as good in electrical 
applications as natural 
rubber 

Wire and cable; 
chemical tank 
linings; belts, 
seals, hoses, and 
gaskets 

Polysiloxane 

Silicone 

(VMQ) 

100-800 

-115 to 315 
(-175 to 600) 

Excellent resistance to 
high and low tempera¬ 
tures; low strength; 
excellent electrical 
properties 

High- and low- 
temperature insu¬ 
lation; seals, 
diaphragms; tubing 
for food and med¬ 
ical uses 


Sources: Adapted from C. A. Harper (Editor), Handbook of Plastics and Elastomers. Copyright © 1975 by 
McGraw-Hill Book Company, reproduced with permission; and Materials Engineering’s Materials Selector, 
copyright Penton/IPC. 


The silicone elastomers possess a high degree of flexibility at low tempera¬ 
tures [to -90°C (-130°F)] and yet are stable to temperatures as high as 250°C 
(480°F). In addition, they are resistant to weathering and lubricating oils, which 
makes them particularly desirable for applications in automobile engine com¬ 
partments. Biocompatibility is another of their assets, and, therefore, they are of¬ 
ten employed in medical applications such as blood tubing. A further attractive 
characteristic is that some silicone rubbers vulcanize at room temperature (RTV 
rubbers). 





15.18 Miscellaneous Applications * 601 



Check 15.9 


During the winter months, the temperature in some parts of Alaska may go as low 
as -55°C (—65°F). Of the elastomers natural isoprene, styrene-butadiene, acryloni¬ 
trile-butadiene, chloroprene, and polysiloxane, which would be suitable for automo¬ 
bile tires under these conditions? Why? 


[The answer may be found at www.wiley.com/college/callister (Student Companion Site).] 


y 


Concept 


Check 15.10 


Silicone polymers may be prepared to exist as liquids at room temperature. Cite 
differences in molecular structure between them and the silicone elastomers. Hint: 
you may want to consult Sections 14.5 and 15.9. 


[The answer may be found at www.wiley.com/college/callister (Student Companion Site).] 


15.17 FIBERS 

fiber The fiber polymers are capable of being drawn into long filaments having at least 

a 100:1 length-to-diameter ratio. Most commercial fiber polymers are used in the 
textile industry, being woven or knit into cloth or fabric. In addition, the aramid 
fibers are employed in composite materials (Section 16.8). To be useful as a textile 
material, a fiber polymer must have a host of rather restrictive physical and chem¬ 
ical properties. While in use, fibers may be subjected to a variety of mechanical de¬ 
formations—stretching, twisting, shearing, and abrasion. Consequently, they must 
have a high tensile strength (over a relatively wide temperature range) and a high 
modulus of elasticity, as well as abrasion resistance. These properties are governed 
by the chemistry of the polymer chains and also by the fiber-drawing process. 

The molecular weight of fiber materials should be relatively high or the molten 
material will be too weak and will break during the drawing process. Also, because 
the tensile strength increases with degree of crystallinity, the structure and config¬ 
uration of the chains should allow the production of a highly crystalline polymer. 
That translates into a requirement for linear and unbranched chains that are sym¬ 
metrical and have regular repeat units. Polar groups in the polymer also improve 
the fiber-forming properties by increasing both crystallinity and the intermolecular 
forces between the chains. 

Convenience in washing and maintaining clothing depends primarily on the ther¬ 
mal properties of the fiber polymer, that is, its melting and glass transition tempera¬ 
tures. Furthermore, fiber polymers must exhibit chemical stability to a rather exten¬ 
sive variety of environments, including acids, bases, bleaches, dry-cleaning solvents, and 
sunlight. In addition, they must be relatively nonflammable and amenable to drying. 

15.18 MISCELLANEOUS APPLICATIONS 

Coatings 

Coatings are frequently applied to the surface of materials to serve one or more of 
the following functions: (1) to protect the item from the environment that may pro¬ 
duce corrosive or deteriorative reactions; (2) to improve the item’s appearance; and 
(3) to provide electrical insulation. Many of the ingredients in coating materials are 








602 * Chapter 15 


adhesive 


/ Characteristics, Applications, and Processing of Polymers 

polymers, most of which are organic in origin. These organic coatings fall into sev¬ 
eral different classifications: paint, varnish, enamel, lacquer, and shellac. 

Many common coatings are latexes. A latex is a stable suspension of small in¬ 
soluble polymer particles dispersed in water. These materials have become increas¬ 
ingly popular because they don’t contain large quantities of organic solvents that 
are emitted into the environment—that is, they have low volatile organic compound 
(VOC) emissions. VOCs react in the atmosphere to produce smog. Large users of 
coatings such as automobile manufacturers continue to reduce their VOC emissions 
to comply with environmental regulations. 

Adhesives 

An adhesive is a substance used to bond together the surfaces of two solid materi¬ 
als (termed adherends). There are two types of bonding mechanisms: mechanical 
and chemical. In mechanical bonding there is actual penetration of the adhesive 
into surface pores and crevices. Chemical bonding involves intermolecular forces 
between the adhesive and adherend, which forces may be covalent and/or van der 
Waals; the degree of van der Waals bonding is enhanced when the adhesive mate¬ 
rial contains polar groups. 

Although natural adhesives (animal glue, casein, starch, and rosin) are still used 
for many applications, a host of new adhesive materials based on synthetic poly¬ 
mers have been developed; these include polyurethanes, polysiloxanes (silicones), 
epoxies, polyimides, acrylics, and rubber materials. Adhesives may be used to join 
a large variety of materials—metals, ceramics, polymers, composites, skin, and so
