Repository: axyco2004-cyber/axyco2004-cyber-chemistry-chatbot-rgb

# 🧪 Chemistry Chatbot

An interactive Java-based chatbot application that helps students learn chemistry by answering questions about various chemistry topics.

## 📖 About

Chemistry Chatbot is an educational tool that provides instant answers to chemistry questions. It uses a comprehensive knowledge base covering key chemistry concepts and employs intelligent keyword matching to understand and respond to student queries.

### Sample Interaction

```
💬 You: What is an atom?
🤖 Bot: An atom is the smallest unit of matter that retains the properties 
of an element. It consists of a nucleus containing protons and neutrons, 
surrounded by electrons in energy levels or shells.

💬 You: topics

File: materials-science-textbook.txt (part 39 of 63)
MATERIALS SCIENCE AND ENGINEERING 
on—and the choice of which adhesive to use will depend on such factors as (1) the 
materials to be bonded and their porosities; (2) the required adhesive properties 
(i.e., whether the bond is to be temporary or permanent); (3) maximum/minimum 
exposure temperatures; and (4) processing conditions. 

For all but the pressure-sensitive adhesives (discussed shortly), the adhesive 
material is applied as a low-viscosity liquid, so as to cover the adherend surfaces 
evenly and completely and allow for maximum bonding interactions. The actual 
bonding joint forms as the adhesive undergoes a liquid-to-solid transition (or cures), 
which may be accomplished through either a physical process (e.g., crystallization, 
solvent evaporation) or a chemical process [e.g., polymerization (Section 15.20), vul¬ 
canization]. Characteristics of a sound joint should include high shear, peel, and 
fracture strengths. 

Adhesive bonding offers some advantages over other joining technologies (e.g., 
riveting, bolting, and welding), including lighter weight, the ability to join dissimi¬ 
lar materials and thin components, better fatigue resistance, and lower manufactur¬ 
ing costs. Furthermore, it is the technology of choice when exact positioning of 
components and processing speed are essential. The chief drawback of adhesive 
joints is service temperature limitation; polymers maintain their mechanical integrity 
only at relatively low temperatures, and strength decreases rapidly with increasing 
temperature. The maximum temperature possible for continuous use for some of 
the newly developed polymers is 300°C. Adhesive joints are found in a large num¬ 
ber of applications, especially in the aerospace, automotive, and construction indus¬ 
tries, in packaging, and some household goods. 

A special class of this group of materials is the pressure-sensitive adhesives (or 
self-adhesive materials), such as those found on self-stick tapes, labels, and postage 
stamps. These materials are designed to adhere to just about any surface by mak¬ 
ing contact and with the application of slight pressure. Unlike the adhesives de¬ 
scribed previously, bonding action does not result from a physical transformation 


15.19 Advanced Polymeric Materials * 603 


or a chemical reaction. Rather, these materials contain polymer tackifying resins; 
during detachment of the two bonding surfaces, small fibrils form that are attached 
to the surfaces and tend to hold them together. Polymers used for pressure-sensi¬ 
tive adhesives include the acrylics, styrenic block copolymers (Section 15.19), and 
natural rubber. 

Films 

Polymeric materials have found widespread use in the form of thin films. Films hav¬ 
ing thicknesses between 0.025 and 0.125 mm (0.001 and 0.005 in.) are fabricated 
and used extensively as bags for packaging food products and other merchandise, 
as textile products, and in a host of other uses. Important characteristics of the ma¬ 
terials produced and used as films include low density, a high degree of flexibility, 
high tensile and tear strengths, resistance to attack by moisture and other chemi¬ 
cals, and low permeability to some gases, especially water vapor (Section 14.14). 
Some of the polymers that meet these criteria and are manufactured in film form 
are polyethylene, polypropylene, cellophane, and cellulose acetate. 

Foams 

foam Foams are plastic materials that contain a relatively high volume percentage of small 

pores and trapped gas bubbles. Both thermoplastic and thermosetting materials are 
used as foams; these include polyurethane, rubber, polystyrene, and poly(vinyl chlo¬ 
ride). Foams are commonly used as cushions in automobiles and furniture as well 
as in packaging and thermal insulation. The foaming process is often carried out by 
incorporating into the batch of material a blowing agent that, upon heating, decom¬ 
poses with the liberation of a gas. Gas bubbles are generated throughout the now- 
fluid mass, which remain in the solid upon cooling and give rise to a spongelike 
structure. The same effect is produced by dissolving an inert gas into a molten poly¬ 
mer under high pressure. When the pressure is rapidly reduced, the gas comes out 
of solution and forms bubbles and pores that remain in the solid as it cools. 

15.19 ADVANCED POLYMERIC MATERIALS 

A number of new polymers having unique and desirable combinations of proper¬ 
ties have been developed over the past several years; many have found niches in 
new technologies and/or have satisfactorily replaced other materials. Some of these 
include ultra-high-molecular-weight polyethylene, liquid crystal polymers, and ther¬ 
moplastic elastomers. Each of these will now be discussed. 

Ultra-High-Molecular-Weight Polyethylene 

ultra-high-molecular- Ultra-high-molecular-weight polyethylene ( UHMWPE ) is a linear polyethylene that has 

weight polyethylene an extremely high molecular weight. Its typical M w is approximately 4 X 10 6 g/mol, 
which is an order of magnitude greater than that of high-density polyethylene. In 
fiber form, UHMWPE is highly aligned and has the trade name Spectra. Some of 
the extraordinary characteristics of this material are as follows: 

1. An extremely high impact resistance 

2. Outstanding resistance to wear and abrasion 

3. A very low coefficient of friction 

4. A self-lubricating and nonstick surface 

5. Very good chemical resistance to normally encountered solvents 


604 * Chapter 15 


liquid crystal 
polymer 


/ Characteristics, Applications, and Processing of Polymers 

6. Excellent low-temperature properties 

7. Outstanding sound damping and energy absorption characteristics 

8. Electrically insulating and excellent dielectric properties 

However, because this material has a relatively low melting temperature, its 
mechanical properties diminish rapidly with increasing temperature. 

This unusual combination of properties leads to numerous and diverse appli¬ 
cations for this material, including bulletproof vests, composite military helmets, 
fishing line, ski-bottom surfaces, golf ball cores, bowling alley and ice skating rink 
surfaces, biomedical prostheses, blood filters, marking pen nibs, bulk material han¬ 
dling equipment (for coal, grain, cement, gravel, etc.), bushings, pump impellers, and 
valve gaskets. 

Liquid Crystal Polymers 

The liquid crystal polymers (LCPs) are a group of chemically complex and structurally 
distinct materials that have unique properties and are used in diverse applications. 
Discussion of the chemistry of these materials is beyond the scope of this book. 
Suffice it to say that LCPs are composed of extended, rod-shaped, and rigid mole¬ 
cules. In terms of molecular arrangement, these materials do not fall within any of 
conventional liquid, amorphous, crystalline, or semicrystalline classifications, but 
may be considered a new state of matter—the liquid crystalline state, being neither 
crystalline nor liquid. In the melt (or liquid) condition, whereas other polymer mol¬ 
ecules are randomly oriented, LCP molecules can become aligned in highly ordered 
configurations. As solids, this molecular alignment remains, and, in addition, the mol¬ 
ecules form in domain structures having characteristic intermolecular spacings. A 
schematic comparison of liquid crystals, amorphous polymers, and semicrystalline poly¬ 
mers in both melt and solid states is illustrated in Figure 15.20. Furthermore, there are 
three types of liquid crystals, based on orientation and positional ordering—smectic, 



Figure 15.20 Schematic representations of the molecular structures in both melt and 
solid states for (a) semicrystalline, ( b ) amorphous, and (c) liquid crystal polymers. 
(Adapted from G. W. Calundann and M. Jaffe, “Anisotropic Polymers, Their Synthesis and 
Properties,” Chapter VII in Proceedings of the Robert A. Welch Foundation Conferences on 
Polymer Research, 26th Conference, Synthetic Polymers, Nov. 1982.) 


















































15.19 Advanced Polymeric Materials * 605 


nematic, and cholesteric; distinctions among these types are also beyond the scope 
of this discussion. 

The principal use of liquid crystal polymers is in liquid crystal displays (LCDs) on 
digital watches, flat-panel computer monitors and televisions, and other digital displays. 
Here cholesteric types of LCPs are employed which, at room temperature, are fluid 
liquids, transparent, and optically anisotropic. The displays are composed of two sheets 
of glass between which is sandwiched the liquid crystal material. The outer face of each 
glass sheet is coated with a transparent and electrically conductive film; in addition, 
the character-forming number/letter elements are etched into this film on the side that 
is to be viewed. A voltage applied through the conductive films (and thus between 
these two glass sheets) over one of these character-forming regions causes a disrup¬ 
tion of the orientation of the LCP molecules in this region, a darkening of this LCP 
material, and, in turn, the formation of a visible character. 

Some of the nematic type of liquid crystal polymers are rigid solids at room 
temperature and, on the basis of an outstanding combination of properties and pro¬ 
cessing characteristics, have found widespread use in a variety of commercial ap¬ 
plications. For example, these materials exhibit the following behaviors: 

1. Excellent thermal stability; they may be used to temperatures as high as 
230°C (450°F). 

2. Stiff and strong; their tensile moduli range between 10 and 24 GPa (1.4 X 10 6 
and 3.5 X 10 6 psi), and tensile strengths are from 125 to 255 MPa (18,000 to 
37,000 psi). 

3. High impact strengths, which are retained upon cooling to relatively low 
temperatures. 

4. Chemical inertness to a wide variety of acids, solvents, bleaches, and so on. 

5. Inherent flame resistance, and combustion products that are relatively nontoxic. 

The thermal stability and chemical inertness of these materials are explained by 
extremely high intermolecular interactions. 

The following may be said about their processing and fabrication characteristics: 

1. All conventional processing techniques available for thermoplastic materials 
may be used. 

2. Extremely low shrinkage and warpage take place during molding. 

3. Exceptional dimensional repeatability from part to part. 

4. Low melt viscosity, which permits molding of thin sections and/or complex 
shapes. 

5. Low heats of fusion; this results in rapid melting and subsequent cooling, 
which shortens molding cycle times. 

6. Anisotropic finished-part properties; molecular orientation effects are pro¬ 
duced from melt flow during molding. 

These materials are used extensively by the electronics industry (in intercon¬ 
nect devices, relay and capacitor housings, brackets, etc.), by the medical equipment 
industry (in components to be repeatedly sterilized), and in photocopiers and fiber¬ 
optic components. 

Thermoplastic Elastomers 

thermoplastic The thermoplastic elastomers (LLLs or TEs) are a type of polymeric material that, at 

elastomer ambient conditions, exhibits elastomeric (or rubbery) behavior, yet is thermoplastic 


606 


Chapter 15 / Characteristics, Applications, and Processing of Polymers 







Figure 15.21 Representations 
of the chain chemistries for 
(a) styrene-butadiene-styrene 
(S-B-S), and ( b ) styrene- 
isoprene-styrene (S-I-S) 
thermoplastic elastomers. 


in nature (Section 14.9). By way of contrast, most elastomers heretofore discussed 
are thermosets, because they are crosslinked during vulcanization. Of the several va¬ 
rieties of TPEs, one of the best known and widely used is a block copolymer consist¬ 
ing of block segments of a hard and rigid thermoplastic (commonly styrene [S]), that 
alternate with block segments of a soft and flexible elastic material (often butadiene 
[B] or isoprene [I]). For a common TPE, hard polymerized segments are located at 
chain ends, whereas each soft central region consists of polymerized butadiene or iso¬ 
prene units. These TPEs are frequently termed styrenic block copolymers, and chain 
chemistries for the two (S-B-S and S-I-S) types are shown in Figure 15.21. 

At ambient temperatures, the soft, amorphous, central (butadiene or isoprene) 
segments impart the rubbery, elastomeric behavior to the material. Furthermore, 
for temperatures below the T m of the hard (styrene) component, hard chain-end 
segments from numerous adjacent chains aggregate together to form rigid crys¬ 
talline domain regions. These domains are “physical crosslinks” that act as anchor 
points so as to restrict soft-chain segment motions; they function in much the same 
way as “chemical crosslinks” for the thermoset elastomers. A schematic illustration 
for the structure of this TPE type is presented in Figure 15.22. 


Figure 15.22 Schematic representation of the 
molecular structure for a thermoplastic 
elastomer. This structure consists of “soft” (i.e., 
butadiene or isoprene) repeat unit center-chain 
segments and “hard” (i.e., styrene) domains 
(chain ends), which act as physical crosslinks 
at room temperature. (From 
ASKELAND/PHULE, The Science and 
Engineering of Materials, 5E. © 2006. 
Cengage Learning, a part of Cengage 
Learning, Inc. Reproduced by permission. 

www.cengage.com/permissions) 






15.20 Polymerization * 607 


The tensile modulus of this TPE material is subject to alteration; increasing the 
number of soft-component blocks per chain will lead to a decrease in modulus and, 
therefore, a diminishment of stiffness. Furthermore, the useful temperature range 
lies between T g of the soft and flexible component and T m of the hard, rigid one. 
For the styrenic block copolymers this range is between about -70°C (—95°F) and 
100°C (212°F). 

In addition to the styrenic block copolymers, there are other types of TPEs, in¬ 
cluding thermoplastic olefins, copolyesters, thermoplastic polyurethanes, and elas¬ 
tomeric polyamides. 

The chief advantage of the TPEs over the thermoset elastomers is that upon 
heating above T m of the hard phase, they melt (i.e., the physical crosslinks disap¬ 
pear), and, therefore, they may be processed by conventional thermoplastic form¬ 
ing techniques [blow molding, injection molding, etc. (Section 15.22)]; thermoset 
polymers do not experience melting, and, consequently, forming is normally more 
difficult. Furthermore, because the melting-solidification process is reversible and 
repeatable for thermoplastic elastomers, TPE parts may be reformed into other 
shapes. In other words, they are recyclable; thermoset elastomers are, to a large 
degree, nonrecyclable. Scrap that is generated during forming procedures may also 
be recycled, which results in lower production costs than with thermosets. In 
addition, tighter controls may be maintained on part dimensions for TPEs, and TPEs 
have lower densities. 

In quite a variety of applications, the thermoplastic elastomers have replaced 
the conventional thermoset elastomers. Typical uses for the TPEs include automo¬ 
tive exterior trim (bumpers, fascia, etc.), automotive underhood components (elec¬ 
trical insulation and connectors, and gaskets), shoe soles and heels, sporting goods 
(e.g., bladders for footballs and soccer balls), medical barrier films and protective 
coatings, and components in sealants, caulking, and adhesives. 

Polymer Synthesis and Processing 

The large macromolecules of the commercially useful polymers must be synthesized 
from substances having smaller molecules in a process termed polymerization. Fur¬ 
thermore, the properties of a polymer may be modified and enhanced by the inclu¬ 
sion of additive materials. Finally, a finished piece having a desired shape must be 
fashioned during a forming operation. This section treats polymerization processes 
and the various forms of additives, as well as specific forming procedures. 

15.20 POLYMERIZATION 

The synthesis of these large molecules (polymers) is termed polymerization; it 
is simply the process by which monomers are linked together to generate long chains 
composed of repeat units. Most generally, the raw materials for synthetic polymers 
are derived from coal, natural gas, and petroleum products. The reactions by which 
polymerization occur are grouped into two general classifications—addition and 
condensation—according to the reaction mechanism, as discussed next. 

Addition Polymerization 

Addition polymerization (sometimes called chain reaction polymerization) is a process 
by which monomer units are attached one at a time in chainlike fashion to form a 
linear macromolecule. The composition of the resultant product molecule is an ex¬ 
act multiple of that of the original reactant monomer. 


addition 

polymerization 





608 * Chapter 15 / Characteristics, Applications, and Processing of Polymers 


Three distinct stages—initiation, propagation, and termination—are involved in 
addition polymerization. During the initiation step, an active center capable of prop¬ 
agation is formed by a reaction between an initiator (or catalyst) species and the 
monomer unit. This process has already been demonstrated for polyethylene (Equa¬ 
tion 14.1), which is repeated as follows: 

H H H H 

I I I I 

R- + C = C -> R —C —C- (15.5) 

I I I I 

H H H H 


Again, R- represents the active initiator, and • is an unpaired electron. 

Propagation involves the linear growth of the polymer chain by the sequential 
addition of monomer units to this active growing chain molecule. This may be rep¬ 
resented, again for polyethylene, as follows: 

HHHH HHHH 

i i i i i i i i 

R— C —C- + C = C -» R —C —C —C —C- (15.6) 

I I I I I I I I 

HHHH HHHH 


Chain growth is relatively rapid; the period required to grow a molecule consisting 
of, say, 1000 repeat units is on the order of 10 -2 to 10 -3 s. 

Propagation may end or terminate in different ways. First, the active ends of 
two propagating chains may link together to form one molecule according to the 
following reaction: 6 


H 

H 

H 

R-fC- 

1 

1 1 
-c VV 

i i 

H 

H 

H 


H 

H 

H 

R-fC- 

1 

1 1 
-C)^C 

1 

H 

H 

H 


H H H H H 

I I I I I 

— c + c—c-fc— C)^R 
I I I I I 

H H H H H 


HHHHHHHH 

I I I I I I I I 

-»• R-f C—C^C — C—C—C-fC— C^R (15.7) 

I I I I I I I I 

HHHHHHHH 


The other termination possibility involves two growing molecules that react to form 
two “dead chains” as 7 

H HHHH HHHH HHHH 

I I I I I I I I I I I I I 

— c + c—c-fc— C)^R -> R-fC— C^c—c—H + C=C-fC — C^R 

I I I I I I I I I I II 

H HHHH HHHH H HH 

(15.8) 


thus terminating the growth of each chain. 

Molecular weight is governed by the relative rates of initiation, propagation, 
and termination. Ordinarily, they are controlled to ensure the production of a poly¬ 
mer having the desired degree of polymerization. 


6 This type of termination reaction is referred to as combination. 
1 This type of termination reaction is called disproportionation. 







15.20 Polymerization * 609 


condensation 

polymerization 


Addition polymerization is used in the synthesis of polyethylene, polypropy¬ 
lene, poly (vinyl chloride), and polystyrene, as well as many of the copolymers. 

7 Concept Check 15.11 

Cite whether the molecular weight of a polymer that is synthesized by addition 
polymerization is relatively high, medium, or relatively low for the following 
situations: 

(a) Rapid initiation, slow propagation, and rapid termination 

(b) Slow initiation, rapid propagation, and slow termination 

(c) Rapid initiation, rapid propagation, and slow termination 

(d) Slow initiation, slow propagation, and rapid termination 

[The answer may be found at www.wiley.com/college/callister (Student Companion Site).] 


Condensation Polymerization 

Condensation (or step reaction) polymerization is the formation of polymers by step¬ 
wise intermolecular chemical reactions that may involve more than one monomer 
species. There is usually a small molecular weight by-product such as water that is 
eliminated (or condensed). No reactant species has the chemical formula of the re¬ 
peat unit, and the intermolecular reaction occurs every time a repeat unit is formed. 
For example, consider the formation of the polyester poly(ethylene terephthalate) 
(PET), from the reaction between ethylene glycol and terephthalic acid; the inter¬ 
molecular reaction is as follows: 


Ethylene glycol Terephthalic acid 


H 

o 

o 


1 

1 . 1 . II /f 

A 11 


HO —C 

l 

-c — OH HOi —C—(Y 

V)—C — OH - 
_/ 

—> 

H 

H 




H H O O 

I I II /FT\ II 

HO-C-C-O-C A (J AC-OH + H 2 0 (15.9) 
H H 


This stepwise process is successively repeated, producing a linear molecule. The 
chemistry of the specific reaction is not important, but the condensation polymer¬ 
ization mechanism is. Furthermore, reaction times for condensation are generally 
longer than for addition polymerization. 

For the previous condensation reaction, both ethylene glycol and terephthalic 
acid are bifunctional. However, condensation reactions can include trifunctional or 
higher functional monomers capable of forming crosslinked and network polymers. 
The thermosetting polyesters and phenol-formaldehyde, the nylons, and the 
polycarbonates are produced by condensation polymerization. Some polymers, such 
as nylon, may be polymerized by either technique. 








610 


Chapter 15 / Characteristics, Applications, and Processing of Polymers 


15.21 


filler 


plasticizer 



Check 15.12 


Nylon 6,6 may be formed by means of a condensation polymerization reaction in 
which hexamethylene diamine [NH 2 —(CH 2 ) 6 —NH 2 ] and adipic acid react with one 
another with the formation of water as a by-product. Write out this reaction in the 
manner of Equation 15.9. Note: the structure for adipic acid is 


O H H H H O 

ii i i i i ii 

HO— C—C—C—C—C—C — OH 

I I I I 

H H H H 


[The answer may be found at www.wiley.com/college/callister (Student Companion Site).] 


POLYMER ADDITIVES 

Most of the properties of polymers discussed earlier in this chapter are intrinsic 
ones—that is, characteristic of or fundamental to the specific polymer. Some of these 
properties are related to and controlled by the molecular structure. Many times, 
however, it is necessary to modify the mechanical, chemical, and physical proper¬ 
ties to a much greater degree than is possible by the simple alteration of this 
fundamental molecular structure. Foreign substances called additives are intention¬ 
ally introduced to enhance or modify many of these properties, and thus render a 
polymer more serviceable. Typical additives include filler materials, plasticizers, 
stabilizers, colorants, and flame retardants. 

Fillers 

Filler materials are most often added to polymers to improve tensile and compres¬ 
sive strengths, abrasion resistance, toughness, dimensional and thermal stability, and 
other properties. Materials used as particulate fillers include wood flour (finely 
powdered sawdust), silica flour and sand, glass, clay, talc, limestone, and even some 
synthetic polymers. Particle sizes range all the way from 10 nm to macroscopic 
dimensions. Polymers that contain fillers may also be classified as composite 
materials, which are discussed in Chapter 16. Often the fillers are inexpensive ma¬ 
terials that replace some volume of the more expensive polymer, reducing the cost 
of the final product. 

Plasticizers 

The flexibility, ductility, and toughness of polymers may be improved with the aid 
of additives called plasticizers. Their presence also produces reductions in hardness 
and stiffness. Plasticizers are generally liquids having low vapor pressures and low 
molecular weights. The small plasticizer molecules occupy positions between the 
large polymer chains, effectively increasing the interchain distance with a reduction 
in the secondary intermolecular bonding. Plasticizers are commonly used in poly¬ 
mers that are intrinsically brittle at room temperature, such as poly(vinyl chloride) 
and some of the acetate copolymers. The plasticizer lowers the glass transition tem¬ 
perature, so that at ambient conditions the polymers may be used in applications 
requiring some degree of pliability and ductility. These applications include thin 
sheets or films, tubing, raincoats, and curtains. 





15.22 Forming Techniques for Plastics • 611 


S 


Concept Check 15.13 

(a) Why must the vapor pressure of a plasticizer be relatively low? 

(b) How will the crystallinity of a polymer be affected by the addition of a plasti¬ 
cizer? Why? 

(c) How does the addition of a plasticizer influence the tensile strength of a 
polymer? Why? 

[The answer may be found at www.wiley.com/college/callister (Student Companion Site).] 


Stabilizers 

Some polymeric materials, under normal environmental conditions, are subject to 
rapid deterioration, generally in terms of mechanical integrity. Additives that coun¬ 
stabilizer teract deteriorative processes are called stabilizers. 

One common form of deterioration results from exposure to light [in particu¬ 
lar ultraviolet (UV) radiation]. Ultraviolet radiation interacts with and causes a sev¬ 
erance of some of the covalent bonds along the molecular chains, which may also 
result in some crosslinking. There are two primary approaches to UV stabilization. 
The first is to add a UV-absorbent material, often as a thin layer at the surface. This 
essentially acts as a sunscreen and blocks out the UV radiation before it can pen¬ 
etrate into and damage the polymer. The second approach is to add materials that 
react with the bonds broken by UV radiation before they can participate in other 
reactions that lead to additional polymer damage. 

Another important type of deterioration is oxidation (Section 17.12). It is a con¬ 
sequence of the chemical interaction between oxygen [as either diatomic oxygen 
(0 2 ) or ozone (0 3 )] and the polymer molecules. Stabilizers that protect against ox¬ 
idation either consume oxygen before it reaches the polymer and/or prevent the 
occurrence of oxidation reactions that would further damage the material. 

Colorants 

colorant Colorants impart a specific color to a polymer; they may be added in the form of 

dyes or pigments. The molecules in a dye actually dissolve in the polymer. Pigments 
are filler materials that do not dissolve, but remain as a separate phase; normally 
they have a small particle size and a refractive index near that of the parent poly¬ 
mer. Others may impart opacity as well as color to the polymer. 

Flame Retardants 

The flammability of polymeric materials is a major concern, especially in the manufac¬ 
ture of textiles and children’s toys. Most polymers are flammable in their pure form; 
exceptions include those containing significant contents of chlorine and/or fluorine, such 
as poly(vinyl chloride) and polytetrafluoroethylene. The flammability resistance of the 
flame retardant remaining combustible polymers may be enhanced by additives called flame retardants. 

These retardants may function by interfering with the combustion process through the 
gas phase, or by initiating a different combustion reaction that generates less heat, 
thereby reducing the temperature; this causes a slowing or cessation of burning. 

15.22 FORMING TECHNIQUES FOR PLASTICS 

Quite a variety of different techniques are employed in the forming of polymeric 
materials. The method used for a specific polymer depends on several factors: 
(1) whether the material is thermoplastic or thermosetting; (2) if thermoplastic, the 





612 * Chapter 15 / Characteristics, Applications, and Processing of Polymers 


molding 


temperature at which it softens; (3) the atmospheric stability of the material being 
formed; and (4) the geometry and size of the finished product. There are numerous 
similarities between some of these techniques and those used for fabricating met¬ 
als and ceramics. 

Fabrication of polymeric materials normally occurs at elevated temperatures 
and often by the application of pressure. Thermoplastics are formed above their 
glass transition temperatures, if amorphous, or above their melting temperatures, if 
semicrystalline. An applied pressure must be maintained as the piece is cooled so 
that the formed article will retain its shape. One significant economic benefit of us¬ 
ing thermoplastics is that they may be recycled; scrap thermoplastic pieces may be 
remelted and re-formed into new shapes. 

Fabrication of thermosetting polymers is ordinarily accomplished in two stages. 
First comes the preparation of a linear polymer (sometimes called a prepolymer) 
as a liquid having a low molecular weight. This material is converted into the final 
hard and stiff product during the second stage, which is normally carried out in a 
mold having the desired shape. This second stage, termed curing, may occur during 
heating and/or by the addition of catalysts, and often under pressure. During cur¬ 
ing, chemical and structural changes occur on a molecular level: a crosslinked or a 
network structure forms. After curing, thermoset polymers may be removed from 
a mold while still hot, because they are now dimensionally stable. Thermosets are 
difficult to recycle, do not melt, are usable at higher temperatures than thermoplas¬ 
tics, and are often more chemically inert. 

Molding is the most common method for forming plastic polymers. The several 
molding techniques used include compression, transfer, blow, injection, and extrusion 
molding. For each, a finely pelletized or granulized plastic is forced, at an elevated tem¬ 
perature and by pressure, to flow into, fill, and assume the shape of a mold cavity. 

Compression and Transfer Molding 

For compression molding, the appropriate amounts of thoroughly mixed polymer 
and necessary additives are placed between male and female mold members, as 
illustrated in Figure 15.23. Both mold pieces are heated; however, only one is mov¬ 
able. The mold is closed, and heat and pressure are applied, causing the plastic to 
become viscous and flow to conform to the mold shape. Before molding, raw ma¬ 
terials may be mixed and cold-pressed into a disc, which is called a preform. 
Preheating of the preform reduces molding time and pressure, extends the die life¬ 
time, and produces a more uniform finished piece. This molding technique lends 


nn _i=l 



Platen 


Heat and 
cooling 


Mold plunger 


Guide pin 
Molding compound 


Heat and 
cooling 

Mold 

base 


Mold cavity 


Platen 


Hydraulic 

plunger 


Figure 15.23 Schematic 
diagram of a 
compression molding 
apparatus. (From F. W. 
Billmeyer, Jr., Textbook 
of Polymer Science, 3rd 
edition. Copyright © 

1984 by John Wiley & 
Sons, New York. 
Reprinted by permission 
of John Wiley & Sons, 
Inc.) 






























15.22 Forming Techniques for Plastics * 613 



Figure 15.24 Schematic diagram of an 
injection molding apparatus. (Adapted from 
F. W. Billmeyer, Jr., Textbook of Polymer 
Science, 2nd edition. Copyright © 1971 by 
John Wiley & Sons, New York. Reprinted by 
permission of John Wiley & Sons, Inc.) 


itself to the fabrication of both thermoplastic and thermosetting polymers; however, 
its use with thermoplastics is more time-consuming and expensive than the more 
commonly used extrusion or injection molding techniques discussed next. 

In transfer molding, a variation of compression molding, the solid ingredients are 
first melted in a heated transfer chamber. As the molten material is injected into the 
mold chamber, the pressure is distributed more uniformly over all surfaces. This process 
is used with thermosetting polymers and for pieces having complex geometries. 

Injection Molding 

Injection molding, the polymer analogue of die casting for metals, is the most widely 
used technique for fabricating thermoplastic materials. A schematic cross section of 
the apparatus used is illustrated in Figure 15.24. The correct amount of pelletized ma¬ 
terial is fed from a feed hopper into a cylinder by the motion of a plunger or ram. This 
charge is pushed forward into a heating chamber where it is forced around a spreader 
so as to make better contact with the heated wall. As a result, the thermoplastic ma¬ 
terial melts to form a viscous liquid. Next, the molten plastic is impelled, again by ram 
motion, through a nozzle into the enclosed mold cavity; pressure is maintained until 
the molding has solidified. Finally, the mold is opened, the piece is ejected, the mold 
is closed, and the entire cycle is repeated. Probably the most outstanding feature of 
this technique is the speed with which pieces may be produced. For thermoplastics, so¬ 
lidification of the injected charge is almost immediate; consequently, cycle times for 
this process are short (commonly within the range of 10 to 30 s). Thermosetting poly¬ 
mers may also be injection molded; curing takes place while the material is under pres¬ 
sure in a heated mold, which results in longer cycle times than for thermoplastics. This 
process is sometimes termed reaction injection molding (RIM) and is commonly used 
for materials such as polyurethane. 

Extrusion 

The extrusion process is the molding of a viscous thermoplastic under pressure through 
an open-ended die, similar to the extrusion of metals (Figure 11.8c). A mechanical screw 
or auger propels through a chamber the pelletized material, which is successively com¬ 
pacted, melted, and formed into a continuous charge of viscous fluid (Figure 15.25). 
Extrusion takes place as this molten mass is forced through a die orifice. Solidification 
of the extruded length is expedited by blowers, a water spray, or bath. The technique 
is especially adapted to producing continuous lengths having constant cross-sectional 
geometries—for example, rods, tubes, hose channels, sheets, and filaments. 

Blow Molding 

The blow-molding process for the fabrication of plastic containers is similar to that 
used for blowing glass bottles, as represented in Figure 13.8. First, a parison, or 
length of polymer tubing, is extruded. While still in a semimolten state, the parison 

















614 * Chapter 15 / Characteristics, Applications, and Processing of Polymers 



Structural parts 

Figure 15.25 Schematic diagram of an extruder. (Reprinted with permission from 
Encyclopaedia Britannica, © 1997 by Encyclopaedia Britannica, Inc.) 


is placed in a two-piece mold having the desired container configuration. The 
hollow piece is formed by blowing air or steam under pressure into the parison, 
forcing the tube walls to conform to the contours of the mold. Of course the tem¬ 
perature and viscosity of the parison must be carefully regulated. 

Casting 

Like metals, polymeric materials may be cast, as when a molten plastic material is 
poured into a mold and allowed to solidify. Both thermoplastic and thermosetting 
plastics may be cast. For thermoplastics, solidification occurs upon cooling from the 
molten state; however, for thermosets, hardening is a consequence of the actual poly¬ 
merization or curing process, which is usually carried out at an elevated temperature. 

15.23 FABRICATION OF ELASTOMERS 

Techniques used in the actual fabrication of rubber parts are essentially the same 
as those discussed for plastics as described previously—that is, compression mold¬ 
ing, extrusion, and so on. Furthermore, most rubber materials are vulcanized (Sec¬ 
tion 15.9) and some are reinforced with carbon black (Section 16.2). 



Check 15.14 


For a rubber component that is to be vulcanized in its final form, should vulcaniza¬ 
tion be carried out before or after the forming operation? Why? Hint: you may 
want to consult Section 15.9. 


[The answer may be found at www.wiley.com/college/callister (Student Companion Site).] 


15.24 FABRICATION OF FIBERS AND FILMS 

Fibers 

spinning The process by which fibers are formed from bulk polymer material is termed spinning. 

Most often, fibers are spun from the molten state in a process called melt spinning. The 
material to be spun is first heated until it forms a relatively viscous liquid. Next, it is 
pumped through a plate called a spinneret, which contains numerous small, typically 
round holes. As the molten material passes through each of these orifices, a single fiber 
is formed, which is rapidly solidified by cooling with air blowers or a water bath. 







































15.24 Fabrication of Fibers and Films * 615 


The crystallinity of a spun fiber will depend on its rate of cooling during spin¬ 
ning. The strength of fibers is improved by a postforming process called drawing, 
as discussed in Section 15.8. Again, drawing is simply the permanent mechanical 
elongation of a fiber in the direction of its axis. During this process the molecular 
chains become oriented in the direction of drawing (Figure 15.13d), such that the 
tensile strength, modulus of elasticity, and toughness are improved. The cross sec¬ 
tion of melt-spun, drawn fibers is nearly circular, and the properties are uniform 
throughout the cross section. 

Two other techniques that involve producing fibers from solutions of dissolved 
polymers are dry spinning and wet spinning. For dry spinning the polymer is dis¬ 
solved in a volatile solvent. The polymer-solvent solution is then pumped through a 
spinneret into a heated zone; here the fibers solidify as the solvent evaporates. In 
wet spinning, the fibers are formed by passing a polymer-solvent solution through a 
spinneret directly into a second solvent that causes the polymer fiber to come out 
of (i.e., precipitate from) the solution. For both of these techniques, a skin first forms 
on the surface of the fiber. Subsequently, some shrinkage occurs such that the fiber 
shrivels up (like a raisin); this leads to a very irregular cross-section profile, which 
causes the fiber to become stiffer (i.e., increases the modulus of elasticity). 

Films 

Many films are simply extruded through a thin die slit; this may be followed by a rolling 
(calendering) or drawing operation that serves to reduce thickness and improve 
strength. Alternatively, film may be blown: continuous tubing is extruded through an 
annular die; then, by maintaining a carefully controlled positive gas pressure inside the 
tube and by drawing the film in the axial direction as it emerges from the die, the ma¬ 
terial expands around this trapped air bubble like a balloon (Figure 15.26). As a re¬ 
sult the wall thickness is continuously reduced to produce a thin cylindrical film that 
can be sealed at the end to make garbage bags, or may be cut and laid flat to make a 
film. This is termed a biaxial drawing process and produces films that are strong in 
both stretching directions. Some of the newer films are produced by coextrusion; that 
is, multilayers of more than one polymer type are extruded simultaneously. 



Figure 15.26 Schematic diagram of an apparatus that is used to form thin polymer films. 
(Reprinted with permission from Encyclopcedia Britannica, © 1997 by Encyclopaedia 
Britannica, Inc.) 































616 


Chapter 15 / Characteristics, Applications, and Processing of Polymers 


SUMMARY 


Stress-Strain Behavior 

• On the basis of stress-strain behavior, polymers fall within three general 
classifications (Figure 15.1): brittle (curve A), plastic (curve B ), and highly 
elastic (curve C). 

• Polymers are neither as strong nor as stiff as metals. However, their high flexibil¬ 
ities, low densities, and resistance to corrosion make them the materials of choice 
for many applications. 

• The mechanical properties of polymers are sensitive to changes in temperature 
and strain rate. With either rising temperature or decreasing strain rate, modulus
