Repository: axyco2004-cyber/axyco2004-cyber-chemistry-chatbot-rgb

# 🧪 Chemistry Chatbot

An interactive Java-based chatbot application that helps students learn chemistry by answering questions about various chemistry topics.

## 📖 About

Chemistry Chatbot is an educational tool that provides instant answers to chemistry questions. It uses a comprehensive knowledge base covering key chemistry concepts and employs intelligent keyword matching to understand and respond to student queries.

### Sample Interaction

```
💬 You: What is an atom?
🤖 Bot: An atom is the smallest unit of matter that retains the properties 
of an element. It consists of a nucleus containing protons and neutrons, 
surrounded by electrons in energy levels or shells.

💬 You: topics

File: materials-science-textbook.txt (part 40 of 63)
MATERIALS SCIENCE AND ENGINEERING 
of elasticity diminishes, tensile strength decreases, and ductility increases. 


Viscoelastic Deformation 

• Viscoelastic mechanical behavior, being intermediate between totally elastic and 
totally viscous, is displayed by a number of polymeric materials. 

• This behavior is characterized by the relaxation modulus, a time-dependent mod¬ 
ulus of elasticity. 

• Magnitude of the relaxation modulus is very sensitive to temperature. Glassy, 
leathery, rubbery, and viscous flow regions may be identified on a plot of loga¬ 
rithm of relaxation modulus versus temperature (Figure 15.7). 

• The logarithm of relaxation modulus versus temperature behavior will depend 
on molecular configuration—degree of crystallinity, presence of crosslinking, and 
so on. (Figure 15.8). 


Fracture of Polymers 

• Fracture strengths of polymeric materials are low relative to metals and ceramics. 

• Both brittle and ductile fracture modes are possible. 

• Some thermoplastic materials experience a ductile-to-brittle transition with a low¬ 
ering of temperature, an increase in strain rate, and/or an alteration of specimen 
thickness or geometry. 

• In some thermoplastics, the crack-formation process may be preceded by craz¬ 
ing; crazes are regions of localized deformation and the presence of microvoids 
(Figure 15.9). 

• Crazing can lead to an increase in ductility and toughness of the material. 


Deformation of Semicrystalline Polymers 

• During the elastic deformation of a semicrystalline polymer having a spherulitic 
structure that is stressed in tension, the molecules in amorphous regions elongate 
in the stress direction (Figure 15.12). 

• The tensile plastic deformation of spherulitic polymers occurs in several stages 
as both amorphous tie chains and chain-folded block segments (which sepa¬ 
rate from the ribbonlike lamellae) become oriented with the tensile axis 
(Figure 15.13). 

• Also, during deformation the shapes of spherulites are altered (for moderate de¬ 
formations); relatively large degrees of deformation lead to a complete destruc¬ 
tion of the spherulites to form highly aligned structures. 



Summary * 617 


Factors That Influence the Mechanical Properties of Semicrystalline Polymers 

• The mechanical behavior of a polymer will be influenced by both in-service and 
structural/processing factors. 

• Increasing the temperature and/or diminishing the strain rate leads to reductions 
in tensile modulus and tensile strength and an enhancement of ductility. 

• Other factors affect the mechanical properties: 

Molecular weight—Tensile modulus is relatively insensitive to molecular weight. 
However, tensile strength increases with increasing M n (Equation 15.3). 

Degree of crystallinity—Both tensile modulus and strength increase with in¬ 
creasing percent crystallinity. 

Predeformation by drawing—Stiffness and strength are enhanced by perma¬ 
nently deforming the polymer in tension. 

Heat-treating—Heat-treating undrawn and semicrystalline polymers leads to 
increases in stiffness and strength and a decrease in ductility. 


Deformation of Elastomers 

• Large elastic extensions are possible for elastomeric materials that are amorphous 
and lightly crosslinked. 

• Deformation corresponds to the unkinking and uncoiling of chains in response 
to an applied tensile stress. 

• Crosslinking is often achieved during a vulcanization process; increased crosslinking 
enhances modulus of elasticity and tensile strength of the elastomer. 

• Many of the elastomers are copolymers, whereas the silicone elastomers are re¬ 
ally inorganic materials. 


Crystallization 

• During the crystallization of a polymer, randomly oriented molecules in the liq¬ 
uid phase transform into chain-folded crystallites that have ordered and aligned 
molecular structures. 


Melting 

• The melting of crystalline regions of a polymer corresponds to the transforma¬ 
tion of a solid material, having an ordered structure of aligned molecular chains, 
to a viscous liquid in which the structure is highly random. 

The Glass Transition 

• The glass transition occurs in amorphous regions of polymers. 

• Upon cooling, this phenomenon corresponds to the gradual transformation from 
a liquid to a rubbery material, and finally to a rigid solid. With decreasing tem¬ 
perature there is a reduction in the motion of large segments of molecular chains. 


Melting and Glass Transition Temperatures 

• Melting and glass transition temperatures may be determined from plots of 
specific volume versus temperature (Figure 15.18). 

• These parameters are important relative to the temperature range over which a 
particular polymer may be used and processed. 


618 * Chapter 15 / Characteristics, Applications, and Processing of Polymers 

Factors That Influence Melting and Glass Transition Temperatures 

• The magnitudes of T m and T g increase with increasing chain stiffness; stiffness is 
enhanced by the presence of chain double bonds and side groups that are either 
bulky or polar. 

• At low molecular weights T m and T g increase with increasing M. 

Polymer Types 

• One way of classifying polymeric materials is according to their end use. Accord¬ 
ing to this scheme, the several types include plastics, fibers, coatings, adhesives, 
films, foams, and advanced. 

• Plastic materials are perhaps the most widely used group of polymers, which in¬ 
clude the following: polyethylene, polypropylene, poly(vinyl chloride), poly¬ 
styrene, and the fluorocarbons, epoxies, phenolics, and polyesters. 

• Many polymeric materials may be spun into fibers, which are used primarily in 
textiles. Mechanical, thermal, and chemical characteristics of these materials are 
especially critical. 

• Three advanced polymeric materials were discussed: ultra-high-molecular-weight 
polyethylene, liquid crystal polymers, and thermoplastic elastomers. These materi¬ 
als have unusual properties and are used in a host of high-technology applications. 

Polymerization 

• Synthesis of large-molecular-weight polymers is attained by polymerization, of 
which there are two types: addition and condensation. 

For addition polymerization, monomer units are attached one at a time in 
chainlike fashion to form a linear molecule. 

Condensation polymerization involves stepwise intermolecular chemical re¬ 
actions that may include more than a single molecular species. 

Polymer Additives 

• The properties of polymers may be further modified by using additives; these in¬ 
clude fillers, plasticizers, stabilizers, colorants, and flame retardants. 

Fillers are added to improve the strength, abrasion resistance, toughness, and 
or thermal/dimensional stability of polymers. 

Flexibility, ductility, and toughness are enhanced by the addition of plasticizers. 

Stabilizers counteract deteriorative processes due to exposure to light and 
gaseous species in the atmosphere. 

Colorants are used to impart specific colors to polymers. 

The flammability resistance of polymers is enhanced by the incorporation of 
flame retardants. 

Forming Techniques for Plastics 

• Fabrication of plastic polymers is usually accomplished by shaping the material 
in molten form at an elevated temperature, using at least one of several differ¬ 
ent molding techniques —compression (Figure 15.23), transfer, injection (Figure 
15.24), and blow. Extrusion (Figure 15.25) and casting are also possible. 

Fabrication of Fibers and Films 

• Some fibers are spun from a viscous melt or solution, after which they are plasti¬ 
cally elongated during a drawing operation, which improves the mechanical strength. 

• Films are formed by extrusion and blowing (Figure 15.26) or by calendering. 


Summary * 619 


Equation Summary 


Equation 

Number 

Equation Solving For 

Page 

Number 

15.1 

a{t) 

E r (t) =- Relaxation modulus 

e o 

575 

15.3 

^4 

TS = TS oo - Polymer tensile strength 

585 

List of Symbols 

Symbol 

Meaning 


a{t) 

e o 

M n 

TS Q o, A 

Time-dependent stress—measured during viscoelastic 
relaxation modulus tests 

Strain level—which is maintained constant during 
viscoelastic relaxation modulus tests 

Number-average molecular weight 

Material constants 


Processing/Structure/Properties/Performance Summary 

The following chart summarizes the mechanical properties of polymer fibers, mech¬ 
anisms by which they deform, and factors that influence their mechanical properties — 
topics of discussion in this chapter. 


Polymer Fibers 
(Properties) 


Mechanical 

behavior - 

(definitions) 


Stress-strain 
behavior \ 


*< 


Deformation mechanisms 
(semicrystalline polymers) 


Factors that influence the 
mechanical properties 



Molecular weight 
Degree of crystallinity 
Predeformation 
by drawing 
Heat-treating 


Macroscopic deformation 
(necking phenomenon) 


The processing and upper-use temperatures of polymer fibers depend on their 
melting temperatures. The relationships among melting, melting temperature, and struc¬ 
tural factors that affect the magnitude of T m are illustrated in the following diagram. 


Polymer Fibers 
(Properties/Processing) 





y' Molecular weight 

Melting 

^ Melting 

Factors that affect the > 

^ Degree of branching 

phenomenon 

temperature 

melting temperature \ 

v (polymer structure) 




^ Chain stiffness 

(polymer chemistry) 















620 * Chapter 15 / Characteristics, Applications, and Processing of Polymers 



Figure 15.27 Schematic diagram that summarizes the elements of processing, structure, 
properties, and performance for polymer fibers, which includes components of materials 
engineering. 


This concludes our processing/structure/properties/performance commentary for 
polymer fibers. For the most part, the individual components found in the preceding 
interrelationships as well as those appearing in the summary of Chapter 14 are con¬ 
ceptual in nature—that is, they represent the scientific (as opposed to engineering) 
aspects of materials. We have also generated a processing/structure/properties/ 
performance relational diagram (for polymer fibers) taken from the materials 
engineering perspective, which is presented in Figure 15.27. 


Important Terms and Concepts 


addition polymerization 

adhesive 

colorant 

condensation polymerization 

drawing 

elastomer 

fiber 

filler 


flame retardant 
foam 

glass transition temperature 

liquid crystal polymer 

melting temperature 

molding 

plastic 

plasticizer 


relaxation modulus 

spinning 

stabilizer 

thermoplastic elastomer 
ultra-high-molecular- 
weight polyethylene 
viscoelasticity 
vulcanization 


REFERENCES 


Billmeyer, F. W., Jr., Textbook of Polymer Science , 
3rd edition, Wiley-Interscience, New York, 1984. 
Carraher, C. E., Jr., Seymour/Carraher’s Polymer 
Chemistry , 7th edition, CRC Press, Boca 
Raton, FL, 2007. 

Engineered Materials Handbook, Vol. 2, Engineering 
Plastics, ASM International, Materials Park, 
OH, 1988. 


Harper, C. A. (Editor), Handbook of Plastics, Elas¬ 
tomers and Composites, 4th edition, McGraw- 
Hill, New York, 2002. 

Lakes, R. S., Viscoelastic Solids, CRC Press, Boca 
Raton, FL, 1999. 

Landel, R. F. (Editor), Mechanical Properties of 
Polymers and Composites, 2nd edition, Marcel 
Dekker, New York, 1994. 














Questions and Problems * 621 


McCrum, N. G., C. P. Buckley, and C. B. Bucknall, 
Principles of Polymer Engineering, 2nd edition, 
Oxford University Press, Oxford, 1997. Chap¬ 
ters 7-8. 

Muccio, E. A., Plastic Part Technology, ASM Inter¬ 
national, Materials Park, OH, 1991. 

Muccio, E. A., Plastics Processing Technology, ASM 
International, Materials Park, OH, 1994. 


Rosen, S. L., Fundamental Principles of Polymeric 
Materials, 2nd edition, Wiley, New York, 1993. 

Strong, A. B., Plastics: Materials and Processing, 3rd 
edition, Pearson Education, Upper Saddle River, 
NJ, 2006. 

Ward, I. M., and J. Sweeney, An Introduction to the 
Mechanical Properties of Solid Polymers, 2nd 
edition, Wiley, Hoboken, NJ, 2004. 


QUESTIONS AND PROBLEMS 


Stress-Strain Behavior 


Viscoelastic Deformation 


15.1 


15.2 

VMSE 

U 

Polymers 


15.3 

VMSE 

Polymers 


15.4 

VMSE 

H 

Polymers 


From the stress-strain data for poly(methyl 
methacrylate) shown in Figure 15.3, deter¬ 
mine the modulus of elasticity and tensile 
strength at room temperature [20°C (68°F)], 
and compare these values with those given in 
Table 15.1. 

Compute the elastic moduli for the following 
polymers, whose stress-strain behaviors may 
be observed in the “Tensile Tests” module of 
Virtual Materials Science and Engineering 
(VMSE): (a) high-density polyethylene, (b) ny¬ 
lon, and (c) phenol-formaldehyde (Bakelite). 
How do these values compare with those pre¬ 
sented in Table 15.1 for the same polymers? 

For the nylon polymer, whose stress-strain be¬ 
havior may be observed in the “Tensile Tests” 
module of Virtual Materials Science and Engi¬ 
neering (VMSE), determine the following: 

(a) the yield strength, and 

(b) the approximate ductility, in percent 
elongation. 

How do these values compare with those for 
the nylon material presented in Table 15.1? 

For the phenol-formaldehyde (Bakelite) 
polymer, whose stress-strain behavior may 
be observed in the “Tensile Tests” module of 
Virtual Material Science and Engineering 
(VMSE), determine the following: 

(a) the tensile strength, and 

(b) the approximate ductility, in percent 
elongation. 

How do these values compare with those for 
the phenol-formaldehyde material presented 
in Table 15.1? 


15.5 In your own words, briefly describe the phe¬ 
nomenon of viscoelasticity. 

15.6 For some viscoelastic polymers that are sub¬ 
jected to stress relaxation tests, the stress de¬ 
cays with time according to 

a(t) = cr( 0) exp (15.10) 

where aft) and <x(0) represent the time- 
dependent and initial (i.e., time = 0) stresses, 
respectively, and t and r denote elapsed time 
and the relaxation time; r is a time- 
independent constant characteristic of the 
material. A specimen of a viscoelastic poly¬ 
mer whose stress relaxation obeys Equation 
15.10 was suddenly pulled in tension to a 
measured strain of 0.6; the stress necessary 
to maintain this constant strain was measured 
as a function of time. Determine E r ( 10) for 
this material if the initial stress level was 
2.76 MPa (400 psi), which dropped to 
1.72 MPa (250 psi) after 60 s. 

15.7 In Figure 15.28, the logarithm of Eft) versus 
the logarithm of time is plotted for poly¬ 
isobutylene at a variety of temperatures. 
Make a plot of E r ( 10) versus temperature and 
then estimate its T g . 

15.8 On the basis of the curves in Figure 15.5, 
sketch schematic strain-time plots for the fol¬ 
lowing polystyrene materials at the specified 
temperatures: 

(a) Amorphous at 120°C 

(b) Crosslinked at 150°C 



622 * Chapter 15 / Characteristics, Applications, and Processing of Polymers 



Figure 15.28 Logarithm of relaxation modulus versus 
logarithm of time for polyisobutylene between -80 and 
50°C. (Adapted from E. Catsiff and A. V. Tobolsky, 
“Stress-Relaxation of Polyisobutylene in the Transition 
Region [1,2],”/. Colloid Sci., 10, 377 [1955]. Reprinted 
by permission of Academic Press, Inc.) 

(c) Crystalline at 230°C 

(d) Crosslinked at 50°C 

15.9 (a) Contrast the manner in which stress 
relaxation and viscoelastic creep tests are 
conducted. 

(b) For each of these tests, cite the experi¬ 
mental parameter of interest and how it is 
determined. 

15.10 Make two schematic plots of the logarithm 
of relaxation modulus versus temperature 
for an amorphous polymer (curve C in 
Figure 15.8). 

(a) On one of these plots demonstrate how 
the behavior changes with increasing molec¬ 
ular weight. 

(b) On the other plot, indicate the change in 
behavior with increasing crosslinking. 


Fracture of Polymers 

Miscellaneous Mechanical Characteristics 

15.11 For thermoplastic polymers, cite five factors 
that favor brittle fracture. 

15.12 (a) Compare the fatigue limits for 
polystyrene (Figure 15.11) and the cast iron 
for which fatigue data are given in 
Problem 8.20. 

(b) Compare the fatigue strengths at 10 6 cy¬ 
cles for poly(ethylene terephthalate) (PET, 
Figure 15.11) and red brass (Figure 8.34). 

Deformation of Semicrystalline Polymers 

15.13 In your own words, describe the mecha¬ 
nisms by which semicrystalline polymers 
(a) elastically deform and (b) plastically 
deform, and (c) by which elastomers elas¬ 
tically deform. 

Factors That Influence the Mechanical Properties 
of Semicrystalline Polymers 

Deformation of Elastomers 

15.14 Briefly explain how each of the following in¬ 
fluences the tensile modulus of a semicrys¬ 
talline polymer and why: 

(a) Molecular weight 

(b) Degree of crystallinity 

(c) Deformation by drawing 

(d) Annealing of an undeformed material 

(e) Annealing of a drawn material 

15.15 Briefly explain how each of the following in¬ 
fluences the tensile or yield strength of a 
semicrystalline polymer and why: 

(a) Molecular weight 

(b) Degree of crystallinity 

(c) Deformation by drawing 

(d) Annealing of an undeformed material 

15.16 Normal butane and isobutane have boiling 
temperatures of -0.5 and -12.3°C (31.1 and 
9.9°F), respectively. Briefly explain this 
behavior on the basis of their molecular 
structures, as presented in Section 14.2. 

15.17 The tensile strength and number-average 
molecular weight for two poly(methyl 
methacrylate) materials are as follows: 



Questions and Problems * 623 


Tensile Strength 

Number-Average 

(MPa) 

Molecular Weight (g/mol) 

107 

40,000 

170 

60,000 

Estimate the tensile strength at a number- 
average molecular weight of 30,000 g/mol. 

The tensile strength and number-average 
molecular weight for two polyethylene ma¬ 
terials are as follows: 

Tensile Strength 

Number-Average 

(MPa) 

Molecular Weight (g/mol) 

85 

12,700 

150 

28,500 

Estimate the 

number-average molecular 


weight that is required to give a tensile strength 
of 195 MPa. 

15.19 For each of the following pairs of polymers, 
do the following: (1) state whether it is pos¬ 
sible to decide whether one polymer has a 
higher tensile modulus than the other; (2) if 
this is possible, note which has the higher 
tensile modulus and then cite the reason(s) 
for your choice; and (3) if it is not possible 
to decide, then state why. 

(a) Random acrylonitrile-butadiene copoly¬ 
mer with 10% of possible sites crosslinked; 
alternating acrylonitrile-butadiene copoly¬ 
mer with 5 % of possible sites crosslinked 

(b) Branched and syndiotactic polypropy¬ 
lene with a degree of polymerization of 5000; 
linear and isotactic polypropylene with a de¬ 
gree of polymerization of 3000 

(c) Branched polyethylene with a number- 
average molecular weight of 250,000 g/mol; 
linear and isotactic poly(vinyl chloride) with 
a number-average molecular weight of 
200,000 g/mol 

15.20 For each of the following pairs of polymers, 
do the following: (1) state whether it is pos¬ 
sible to decide whether one polymer has a 
higher tensile strength than the other; (2) if 
this is possible, note which has the higher 
tensile strength and then cite the reason(s) 
for your choice; and (3) if it is not possible 
to decide, then state why. 

(a) Syndiotactic polystyrene having a number- 
average molecular weight of 600,000 g/mol; 


atactic polystyrene having a number-average 
molecular weight of 500,000 g/mol 

(b) Random acrylonitrile-butadiene copoly¬ 
mer with 10% of possible sites crosslinked; 
block acrylonitrile-butadiene copolymer with 
5% of possible sites crosslinked 

(d) Network polyester; lightly branched 
polypropylene 

15.21 Would you expect the tensile strength of 
polychlorotrifluoroethylene to be greater 
than, the same as, or less than that of a poly- 
tetrafluoroethylene specimen having the 
same molecular weight and degree of crys¬ 
tallinity? Why? 

15.22 For each of the following pairs of polymers, 
plot and label schematic stress-strain curves 
on the same graph [i.e., make separate plots 
for parts (a), (b), and (c)]. 

(a) Isotactic and linear polypropylene hav¬ 
ing a weight-average molecular weight of 
120,000 g/mol; atactic and linear polypropy¬ 
lene having a weight-average molecular 
weight of 100,000 g/mol 

(b) Branched poly(vinyl chloride) having a 
degree of polymerization of 2000; heavily 
crosslinked poly(vinyl chloride) having a de¬ 
gree of polymerization of 2000 

(c) Poly(styrene-butadiene) random copoly¬ 
mer having a number-average molecular 
weight of 100,000 g/mol and 10% of the 
available sites crosslinked and tested at 20°C; 
poly(styrene-butadiene) random copolymer 
having a number-average molecular weight 
of 120,000 g/mol and 15% of the available 
sites crosslinked and tested at -85°C. Hint: 
poly(styrene-butadiene) copolymers may 
exhibit elastomeric behavior. 

15.23 List the two molecular characteristics that 
are essential for elastomers. 

15.24 Which of the following would you expect to be 
elastomers and which thermosetting polymers 
at room temperature? Justify each choice. 

(a) Epoxy having a network structure 

(b) Lightly crosslinked polystyrene- 
butadiene) random copolymer that has a 
glass transition temperature of -50°C 

(c) Lightly branched and semicrystalline 
polytetrafluoroethylene that has a glass tran¬ 
sition temperature of -100°C 








624 


Chapter 15 / Characteristics, Applications, and Processing of Polymers 


(d) Heavily crosslinked polyethylene- 
propylene) random copolymer that has a 
glass transition temperature of 0°C 

(e) Thermoplastic elastomer that has a glass 
transition temperature of 75°C 

15.25 Ten kilograms of polybutadiene is vulcan¬ 
ized with 4.8 kg sulfur. What fraction of the 
possible crosslink sites is bonded to sulfur 
crosslinks, assuming that, on the average, 
4.5 sulfur atoms participate in each 
crosslink? 

15.26 Compute the weight percent sulfur that must 
be added to completely crosslink an alter¬ 
nating chloroprene-acrylonitrile copolymer, 
assuming that five sulfur atoms participate 
in each crosslink. 

15.27 The vulcanization of polyisoprene is accom¬ 
plished with sulfur atoms according to Equa¬ 
tion 15.4. If 57 wt% sulfur is combined with 
polyisoprene, how many crosslinks will be 
associated with each isoprene repeat unit if 
it is assumed that, on the average, six sulfur 
atoms participate in each crosslink? 

15.28 For the vulcanization of polyisoprene, com¬ 
pute the weight percent of sulfur that must be 
added to ensure that 8% of possible sites will 
be crosslinked; assume that, on the average, 
three sulfur atoms are associated with each 
crosslink. 

15.29 Demonstrate, in a manner similar to Equa¬ 
tion 15.4, how vulcanization may occur in a 
butadiene rubber. 

Crystallization 

15.30 Determine values for the constants n and k 
(Equation 10.17) for the crystallization of 
polypropylene (Figure 15.17) at 160°C. 

Melting and Glass Transition Temperatures 

15.31 Name the following polymer(s) that would 
be suitable for the fabrication of cups to con¬ 
tain hot coffee: polyethylene, polypropylene, 
poly(vinyl chloride), PET polyester, and 
polycarbonate. Why? 

15.32 Of the polymers listed in Table 15.2, which 
polymer(s) would be best suited for use as 
ice cube trays? Why? 


Factors That Influence Melting and 
Glass Transition Temperatures 

15.33 For each of the following pairs of polymers, 
plot and label schematic specific volume- 
versus-temperature curves on the same graph 
[i.e., make separate plots for parts (a), 
(b), and (c)]. 

(a) Spherulitic polypropylene, of 25% crys¬ 
tallinity, and having a weight-average molec¬ 
ular weight of 75,000 g/mol; spherulitic 
polystyrene, of 25% crystallinity, and having 
a weight-average molecular weight of 
100,000 g/mol 

(b) Graft poly(styrene-butadiene) copoly¬ 
mer with 10% of available sites crosslinked; 
random poly(styrene-butadiene) copolymer 
with 15% of available sites crosslinked 

(c) Polyethylene having a density of 0.985 
g/cm 3 and a degree of polymerization of 
2500; polyethylene having a density of 
0.915 g/cm 3 and a degree of polymerization 
of 2000 

15.34 For each of the following pairs of polymers, 
(1) state whether it is possible to determine 
whether one polymer has a higher melting 
temperature than the other; (2) if it is possible, 
note which has the higher melting temperature 
and then cite reason(s) for your choice; and 
(3) if it is not possible to decide, then state why. 

(a) Isotactic polystyrene that has a density 
of 1.12 g/cm 3 and a weight-average molecu¬ 
lar weight of 150,000 g/mol; syndiotactic 
polystyrene that has a density of 1.10 g/cm 3 
and a weight-average molecular weight of 
125,000 g/mol 

(b) Linear polyethylene that has a degree of 
polymerization of 5000; linear and isotactic 
polypropylene that has a degree of polymer¬ 
ization of 6500 

(c) Branched and isotactic polystyrene that 
has a degree of polymerization of 4000; lin¬ 
ear and isotactic polypropylene that has a 
degree of polymerization of 7500 

15.35 Make a schematic plot showing how the 
modulus of elasticity of an amorphous poly¬ 
mer depends on the glass transition temper¬ 
ature. Assume that molecular weight is held 
constant. 


Design Questions * 625 


Elastomers 

Fibers 

Miscellaneous Applications 

15.36 Briefly explain the difference in molecular 
chemistry between silicone polymers and 
other polymeric materials. 

15.37 List two important characteristics for poly¬ 
mers that are to be used in fiber applications. 

15.38 Cite five important characteristics for poly¬ 
mers that are to be used in thin-film appli¬ 
cations. 

Polymerization 

15.39 Cite the primary differences between addition 
and condensation polymerization techniques. 

15.40 (a) How much ethylene glycol must be added 
to 47.3 kg of terephthalic acid to produce a 
linear chain structure of poly(ethylene 
terephthalate) according to Equation 15.9? 

(b) What is the mass of the resulting polymer? 

15.41 Nylon 6,6 may be formed by means of a con¬ 
densation polymerization reaction in which 
hexamethylene diamine [NH 2 —(CH 2 ) 6 — 
NH 2 ] and adipic acid react with one another 
with the formation of water as a by-product. 


What masses of hexamethylene diamine and 
adipic acid are necessary to yield 37.5 kg of 
completely linear nylon 6,6? {Note: the 
chemical equation for this reaction is the 
answer to Concept Check 15.12.) 

Polymer Additives 

15.42 What is the distinction between dye and pig¬ 
ment colorants? 

Forming Techniques for Plastics 

15.43 Cite four factors that determine what fabri¬ 
cation technique is used to form polymeric 
materials. 

15.44 Contrast compression, injection, and trans¬ 
fer molding techniques that are used to form 
plastic materials. 

Fabrication of Fibers and Films 

15.45 Why must fiber materials that are melt-spun 
and then drawn be thermoplastic? Cite two 
reasons. 

15.46 Which of the following polyethylene thin 
films would have the better mechanical char¬ 
acteristics: (1) formed by blowing, or (2) 
formed by extrusion and then rolled? Why? 


DESIGN QUESTIONS 


15.D1 (a) List several advantages and disadvan¬ 
tages of using transparent polymeric mate¬ 
rials for eyeglass lenses. 

(b) Cite four properties (in addition to be¬ 
ing transparent) that are important for this 
application. 

(c) Note three polymers that may be candi¬ 
dates for eyeglass lenses, and then tabulate 
values of the properties noted in part (b) for 
these three materials. 

15.D2 Write an essay on polymeric materials that 
are used in the packaging of food products 
and drinks. Include a list of the general 


requisite characteristics of materials that are 
used for these applications. Now cite a spe¬ 
cific material that is used for each of three 
different container types and the rationale 
for each choice. 

15.D3 Write an essay on the replacement of metallic 
automobile components by polymers and 
composite materials. Address the following is¬ 
sues: (1) Which automotive components (e.g., 
crankshaft) now use polymers and/or compos¬ 
ites? (2) Specifically what materials (e.g., high- 
density polyethylene) are now being used? (3) 
What are the reasons for these replacements? 



chapter 16 Composites 




op: Photograph of a snow skier who is enjoying herself/himself in some fresh powder. 

Bottom: One relatively complex composite structure is the modern ski. In this illustration, a cross section of a high- 
performance snow ski, are shown the various components. The function of each component is noted, as well as the 

material that is used in its construction. 

(Top photograph—iStockphoto. Bottom 
diagram courtesy of Black Diamond 
Equipment, Ltd.) 



Vibrafltm-absorbbtg material. Rubber is 
normally used. 


Top sheet. Polyam ide polymer that li as a 
relatively low glass transition temperature and 
resists chipping, 


Torsion box wrap. Fiber-reinforced composites that use 
glass, aramid, or carbon fibers. A variety of weaves and 
weights of reinforcement are possible that are utilised to 
“tune" the flesural characteristics oflhe ski. 


Core , Foam, vertical laminates of wood, 
wood'loam laminates, honeycomb, and other 
materials. Commonly used woods include poplar 
spruce, bamboo, balsa, and birch. 


Reinforcement layers. Fiber-reinforced composites 
that normally use glass fibers. A variety of weaves 
and weights of reinforcement are possible to provide 
longitudinal stiffness. 


Base, Ultrahigh molecular weight polyethylene 
is used because of its Low coefficient of friction 
and abrasion resistance. 


Edges. Carbon steel that has been treated io have a 
hardness of 4® HRC. Facilitate turning by “cutting" 
into the snow. 


626 




WHY STUDY Composites? 


With a knowledge of the various types of composites, 
as well as an understanding of the dependence of 
their behaviors on the characteristics, relative amounts, 
geometry/distribution, and properties of the con¬ 
stituent phases, it is possible to design materials with 


property combinations that are better than those 
found in any monolithic metal alloys, ceramics, and 
polymeric materials. For example, in Design Example 
16 . 1 , we discuss how a tubular shaft is designed that 
meets specified stiffness requirements. 


Learning Objectives 

After studying this chapter you should be able to do 

1. Name the three main divisions of composite ma¬ 
terials and cite the distinguishing feature of each. 

2. Cite the difference in strengthening mechanism 
for large-particle and dispersion-strengthened 
particle-reinforced composites. 

3. Distinguish the three different types of fiber- 
reinforced composites on the basis of fiber 
length and orientation; comment on the distinc¬ 
tive mechanical characteristics for each type. 

4. Calculate longitudinal modulus and longitudinal 
strength for an aligned and continuous fiber- 
reinforced composite. 


the following: 

5. Compute longitudinal strengths for discontinu¬ 
ous and aligned fibrous composite materials. 

6. Note the three common fiber reinforcements 
used in polymer-matrix composites and, for each, 
cite both desirable characteristics and limitations. 

7. Cite the desirable features of metal-matrix com¬ 
posites. 

8. Note the primary reason for the creation of 
ceramic-matrix composites. 

9. Name and briefly describe the two subclassifica¬ 
tions of structural composites. 


16.1 INTRODUCTION 

The advent of the composites as a distinct classification of materials began dur¬ 
ing the mid-20th century with the manufacturing of deliberately designed and 
engineered multiphase composites such as fiberglass-reinforced polymers. Al¬ 
though multiphase materials, such as wood, bricks made from straw-reinforced 
clay, seashells, and even alloys such as steel had been known for millennia, recog¬ 
nition of this novel concept of combining together dissimilar materials during 
manufacture led to the identification of composites as a new class that was sep¬ 
arate from the familiar metals, ceramics, and polymers. We now realize that this 
concept of multiphase composites provides exciting opportunities for designing 
an exceedingly large variety of materials with property combinations that can¬ 
not be met by any of the monolithic conventional metal alloys, ceramics, and 
polymeric materials. 1 


: By monolithic we mean having a microstructure that is uniform and continuous and was 
formed from a single material; furthermore, more than one microconstituent may be pres¬ 
ent. Contrastingly, the microstructure of a composite is non-uniform, discontinuous, and 
multiphase, in the sense that it is a mixture of two or more distinct materials. 


• 627 





628 


Chapter 16 / Composites 


principle of 
combined action 


matrix phase 
dispersed phase 


Materials that have specific and unusual properties are needed for a host of 
high-technology applications such as those found in the aerospace, underwater, bio¬ 
engineering, and transportation industries. For example, aircraft engineers are in¬ 
creasingly searching for structural materials that have low densities; are strong, stiff, 
and abrasion and impact resistant; and do not easily corrode. This is a rather for¬ 
midable combination of characteristics. Among monolithic materials, strong mate¬ 
rials are relatively dense; increasing the strength or stiffness generally results in a 
decrease in toughness. 

Material property combinations and ranges have been, and are yet being, 
extended by the development of composite materials. Generally speaking, a 
composite is considered to be any multiphase material that exhibits a signifi¬ 
cant proportion of the properties of both constituent phases such that a better 
combination of properties is realized. According to this principle of combined 
action, better property combinations are fashioned by the judicious combination 
of two or more distinct materials. Property trade-offs are also made for many 
composites. 

Composites of sorts have already been discussed; these include multiphase 
metal alloys, ceramics, and polymers. For example, pearlitic steels (Section 9.19) 
have a microstructure consisting of alternating layers of a-ferrite and cementite 
(Figure 9.27). The ferrite phase is soft and ductile, whereas cementite is hard and 
very brittle. The combined mechanical characteristics of the pearlite (reasonably 
high ductility and strength) are superior to those of either of the constituent phases. 
A number of composites also occur in nature. For example, wood consists of strong 
and flexible cellulose fibers surrounded and held together by a stiffer material called 
lignin. Also, bone is a composite of the strong yet soft protein collagen and the hard, 
brittle mineral apatite. 

A composite, in the present context, is a multiphase material that is arti¬ 
ficially made, as opposed to one that occurs or forms naturally. In addition, the 
constituent phases must be chemically dissimilar and separated by a distinct 
interface. 

In designing composite materials, scientists and engineers have ingeniously com¬ 
bined various metals, ceramics, and polymers to produce a new generation of ex¬ 
traordinary materials. Most composites have been created to improve combinations 
of mechanical characteristics such as stiffness, toughness, and ambient and high- 
temperature strength. 

Many composite materials are composed of just two phases; one is termed the 
matrix, which is continuous and surrounds the other phase, often called the dis¬ 
persed phase. The properties of composites are a function of the properties of the 
constituent phases, their relative amounts, and the geometry of the dispersed phase. 
Dispersed phase geometry in this context means the shape of the particles and the 
particle size, distribution, and orientation; these characteristics are represented in 
Figure 16.1. 

One simple scheme for the classification of composite materials is shown in 
Figure 16.2, which consists of three main divisions: particle-reinforced, fiber-reinforced, 
and structural composites; also, at least two subdivisions exist for each. The dis¬ 
persed phase for particle-reinforced composites is equiaxed (i.e., particle dimensions 
are approximately the same in all directions); for fiber-reinforced composites, the 
dispersed phase has the geometry of a fiber (i.e., a large length-to-diameter ratio). 
Structural composites are combinations of composites and homogeneous materials. 
The discussion of the remainder of this chapter will be organized according to this 
classification scheme. 


16.1 Introduction * 629 



Figure 16.1 Schematic representations of the various geometrical and spatial 
characteristics of particles of the dispersed phase that may influence the properties of 
composites: (a) concentration, ( b ) size, (c) shape, ( d ) distribution, and ( e ) orientation. 
(From Richard A. Flinn and Paul K. Trojan, Engineering Materials and Their Applications, 
4th edition. Copyright © 1990 by John Wiley & Sons, Inc. Adapted by permission of John 
Wiley & Sons, Inc.) 


Figure 16.2 A 

classification scheme 
for the various 
composite types 
discussed in this 
chapter. 


Composites 


Particle-reinforced Fiber-reinforced Structural 


Large- 

Dispersion- 

Continuous Discontinuous Laminates 

Sandwich 

particle 

strengthened 

(aligned) (short) 

1 

panels 



i i 

Aligned Randomly 




oriented 



Particle-Reinforced Composites 


large-particle 

composite 

dispersion- 

strengthened 

composite 


As noted in Figure 16.2, large-particle and dispersion-strengthened composites are 
the two subclassifications of particle-reinforced composites. The distinction between 
these is based on reinforcement or strengthening mechanism. The term large is used 
to indicate that particle-matrix interactions cannot be treated on the atomic or mo¬ 
lecular level; rather, continuum mechanics is used. For most of these composites, 
the particulate phase is harder and stiffer than the matrix. These reinforcing parti¬ 
cles tend to restrain movement of the matrix phase in the vicinity of each particle. 
In essence, the matrix transfers some of the applied stress to the particles, which 
bear a fraction of the load. The degree of reinforcement or improvement of me¬ 
chanical behavior depends on strong bonding at the matrix-particle interface. 








































630 * Chapter 16 / Composites 


16.2 LARGE 


rule of mixtures 


For a two-phase 
composite, modulus 
of elasticity upper- 
bound expression 

For a two-phase 
composite, modulus 
of elasticity lower- 
bound expression 


cermet 


For dispersion-strengthened composites, particles are normally much smaller, 
with diameters between 0.01 and 0.1 p,m (10 and 100 nm). Particle-matrix interac¬ 
tions that lead to strengthening occur on the atomic or molecular level. The mech¬ 
anism of strengthening is similar to that for precipitation hardening discussed in 
Section 11.9. Whereas the matrix bears the major portion of an applied load, the 
small dispersed particles hinder or impede the motion of dislocations. Thus, plastic 
deformation is restricted such that yield and tensile strengths, as well as hardness, 
improve. 

PARTICLE COMPOSITES 

Some polymeric materials to which fillers have been added (Section 15.21) are re¬ 
ally large-particle composites. Again, the fillers modify or improve the properties 
of the material and/or replace some of the polymer volume with a less expensive 
material—the filler. 

Another familiar large-particle composite is concrete, which is composed of ce¬ 
ment (the matrix) and sand and gravel (the particulates). Concrete is the discussion 
topic of a succeeding section. 

Particles can have quite a variety of geometries, but they should be of approx¬ 
imately the same dimension in all directions (equiaxed). For effective reinforce¬
