Repository: axyco2004-cyber/axyco2004-cyber-chemistry-chatbot-rgb

# 🧪 Chemistry Chatbot

An interactive Java-based chatbot application that helps students learn chemistry by answering questions about various chemistry topics.

## 📖 About

Chemistry Chatbot is an educational tool that provides instant answers to chemistry questions. It uses a comprehensive knowledge base covering key chemistry concepts and employs intelligent keyword matching to understand and respond to student queries.

### Sample Interaction

```
💬 You: What is an atom?
🤖 Bot: An atom is the smallest unit of matter that retains the properties 
of an element. It consists of a nucleus containing protons and neutrons, 
surrounded by electrons in energy levels or shells.

💬 You: topics

File: materials-science-textbook.txt (part 41 of 63)
MATERIALS SCIENCE AND ENGINEERING 
ment, the particles should be small and evenly distributed throughout the matrix. 
Furthermore, the volume fraction of the two phases influences the behavior; mechan¬ 
ical properties are enhanced with increasing particulate content. Two mathematical 
expressions have been formulated for the dependence of the elastic modulus on the 
volume fraction of the constituent phases for a two-phase composite. These rule-of- 
mixtures equations predict that the elastic modulus should fall between an upper 
bound represented by 


E c {u) = E m V m + E p V p 


(16.1) 


and a lower bound, or limit, 


m = 


EmE p 

V m Ep + V p E m 


(16.2) 


In these expressions, E and V denote the elastic modulus and volume fraction, re¬ 
spectively, whereas the subscripts c, m, and p represent composite, matrix, and par¬ 
ticulate phases. Figure 16.3 plots upper- and lower-bound E c -versus-Vp curves for a 
copper-tungsten composite, in which tungsten is the particulate phase; experimen¬ 
tal data points fall between the two curves. Equations analogous to 16.1 and 16.2 
for fiber-reinforced composites are derived in Section 16.5. 

Large-particle composites are used with all three material types (metals, poly¬ 
mers, and ceramics). The cermets are examples of ceramic-metal composites. The 
most common cermet is cemented carbide, which is composed of extremely hard 
particles of a refractory carbide ceramic such as tungsten carbide (WC) or titanium 
carbide (TiC), embedded in a matrix of a metal such as cobalt or nickel. These com¬ 
posites are used extensively as cutting tools for hardened steels. The hard carbide 
particles provide the cutting surface but, being extremely brittle, are not themselves 
capable of withstanding the cutting stresses. Toughness is enhanced by their inclu¬ 
sion in the ductile metal matrix, which isolates the carbide particles from one an¬ 
other and prevents particle-to-particle crack propagation. Both matrix and particulate 



16.2 Large-Particle Composites * 631 



Figure 16.3 Modulus of 
elasticity versus volume 
percent tungsten for a 
composite of tungsten 
particles dispersed within a 
copper matrix. Upper and 
lower bounds are according 
to Equations 16.1 and 16.2; 
experimental data points are 
included. (From R. H. Krock, 
ASTM Proceedings, Vol. 63, 
1963. Copyright ASTM, 1916 
Race Street, Philadelphia, 

PA 19103. Reprinted with 
permission.) 


phases are quite refractory, to withstand the high temperatures generated by the cut¬ 
ting action on materials that are extremely hard. No single material could possibly 
provide the combination of properties possessed by a cermet. Relatively large vol¬ 
ume fractions of the particulate phase may be used, often exceeding 90 vol%; thus 
the abrasive action of the composite is maximized. A photomicrograph of a WC-Co 
cemented carbide is shown in Figure 16.4. 

Both elastomers and plastics are frequently reinforced with various particulate 
materials. Our use of many of the modern rubbers would be severely restricted with¬ 
out reinforcing particulate materials such as carbon black. Carbon black consists of 
very small and essentially spherical particles of carbon, produced by the combus¬ 
tion of natural gas or oil in an atmosphere that has only a limited air supply. When 
added to vulcanized rubber, this extremely inexpensive material enhances tensile 
strength, toughness, and tear and abrasion resistance. Automobile tires contain on 
the order of 15 to 30 vol% carbon black. For the carbon black to provide signifi¬ 
cant reinforcement, the particle size must be extremely small, with diameters be¬ 
tween 20 and 50 nm; also, the particles must be evenly distributed throughout the 

Figure 16.4 Photomicrograph of a WC-Co 
cemented carbide. Fight areas are the 
cobalt matrix; dark regions, the particles 
of tungsten carbide. 100 X. (Courtesy of 
Carboloy Systems Department, General 
Electric Company.) 



100 |jun 







632 * Chapter 16 


concrete 


/ Composites 



Figure 16.5 Electron micrograph showing 
the spherical reinforcing carbon black 
particles in a synthetic rubber tire tread 
compound. The areas resembling water 
marks are tiny air pockets in the rubber. 
80,000X. (Courtesy of Goodyear Tire & 
Rubber Company.) 


I-1 

100 nm 


rubber and must form a strong adhesive bond with the rubber matrix. Particle re¬ 
inforcement using other materials (e.g., silica) is much less effective because this 
special interaction between the rubber molecules and particle surfaces does not 
exist. Figure 16.5 is an electron micrograph of a carbon black-reinforced rubber. 

Concrete 

Concrete is a common large-particle composite in which both matrix and dispersed 
phases are ceramic materials. Because the terms concrete and cement are sometimes 
incorrectly interchanged, perhaps it is appropriate to make a distinction between them. 
In a broad sense, concrete implies a composite material consisting of an aggregate of 
particles that are bound together in a solid body by some type of binding medium, that 
is, a cement. The two most familiar concretes are those made with portland and as¬ 
phaltic cements, in which the aggregate is gravel and sand. Asphaltic concrete is widely 
used primarily as a paving material, whereas portland cement concrete is employed ex¬ 
tensively as a structural building material. Only the latter is treated in this discussion. 

Portland Cement Concrete 

The ingredients for this concrete are portland cement, a fine aggregate (sand), a 
coarse aggregate (gravel), and water. The process by which portland cement is pro¬ 
duced and the mechanism of setting and hardening were discussed very briefly in 
Section 13.7. The aggregate particles act as a filler material to reduce the overall 
cost of the concrete product because they are cheap, whereas cement is relatively 
expensive. To achieve the optimum strength and workability of a concrete mixture, 
the ingredients must be added in the correct proportions. Dense packing of the ag¬ 
gregate and good interfacial contact are achieved by having particles of two dif¬ 
ferent sizes; the fine particles of sand should fill the void spaces between the gravel 
particles. Ordinarily these aggregates constitute between 60% and 80% of the total 
volume. The amount of cement-water paste should be sufficient to coat all the sand 
and gravel particles; otherwise, the cementitious bond will be incomplete. Further¬ 
more, all the constituents should be thoroughly mixed. Complete bonding be¬ 
tween cement and the aggregate particles is contingent on the addition of the correct 




16.2 Large-Particle Composites * 633 


prestressed concrete 


quantity of water. Too little water leads to incomplete bonding, and too much results 
in excessive porosity; in either case, the final strength is less than the optimum. 

The character of the aggregate particles is an important consideration. In par¬ 
ticular, the size distribution of the aggregates influences the amount of cement-water 
paste required. Also, the surfaces should be clean and free from clay and silt, which 
prevent the formation of a sound bond at the particle surface. 

Portland cement concrete is a major material of construction, primarily because 
it can be poured in place and hardens at room temperature, and even when sub¬ 
merged in water. However, as a structural material, it has some limitations and dis¬ 
advantages. Like most ceramics, portland cement concrete is relatively weak and 
extremely brittle; its tensile strength is approximately one-fifteenth to one-tenth its 
compressive strength. Also, large concrete structures can experience considerable 
thermal expansion and contraction with temperature fluctuations. In addition, water 
penetrates into external pores, which can cause severe cracking in cold weather as 
a consequence of freeze-thaw cycles. Most of these inadequacies may be eliminated 
or at least improved by reinforcement and/or the incorporation of additives. 

Reinforced Concrete 

The strength of portland cement concrete may be increased by additional rein¬ 
forcement. This is usually accomplished by means of steel rods, wires, bars (rebar), 
or mesh, which are embedded into the fresh and uncured concrete. Thus, the rein¬ 
forcement renders the hardened structure capable of supporting greater tensile, 
compressive, and shear stresses. Even if cracks develop in the concrete, consider¬ 
able reinforcement is maintained. 

Steel serves as a suitable reinforcement material because its coefficient of ther¬ 
mal expansion is nearly the same as that of concrete. In addition, steel is not rap¬ 
idly corroded in the cement environment, and a relatively strong adhesive bond is 
formed between it and the cured concrete. This adhesion may be enhanced by the 
incorporation of contours into the surface of the steel member, which permits a 
greater degree of mechanical interlocking. 

Portland cement concrete may also be reinforced by mixing into the fresh con¬ 
crete fibers of a high-modulus material such as glass, steel, nylon, or polyethylene. 
Care must be exercised in using this type of reinforcement because some fiber ma¬ 
terials experience rapid deterioration when exposed to the cement environment. 

Still another reinforcement technique for strengthening concrete involves the 
introduction of residual compressive stresses into the structural member; the re¬ 
sulting material is called prestressed concrete. This method uses one characteristic 
of brittle ceramics—namely, that they are stronger in compression than in tension. 
Thus, to fracture a prestressed concrete member, the magnitude of the precom- 
pressive stress must be exceeded by an applied tensile stress. 

In one such prestressing technique, high-strength steel wires are positioned inside 
the empty molds and stretched with a high tensile force, which is maintained con¬ 
stant. After the concrete has been placed and allowed to harden, the tension is re¬ 
leased. As the wires contract, they put the structure in a state of compression because 
the stress is transmitted to the concrete via the concrete-wire bond that is formed. 

Another technique, in which stresses are applied after the concrete hardens, is 
appropriately called posttensioning. Sheet metal or rubber tubes are situated inside 
and pass through the concrete forms, around which the concrete is cast. After the 
cement has hardened, steel wires are fed through the resulting holes, and tension 
is applied to the wires by means of jacks attached and abutted to the faces of the 
structure. Again, a compressive stress is imposed on the concrete piece, this time by 


634 * Chapter 16 / Composites 


the jacks. Finally, the empty spaces inside the tubing are filled with a grout to protect 
the wire from corrosion. 

Concrete that is prestressed should be of a high quality, with a low shrinkage 
and a low creep rate. Prestressed concretes, usually prefabricated, are commonly 
used for highway and railway bridges. 

16.3 DISPERSION-STRENGTHENED COMPOSITES 

Metals and metal alloys may be strengthened and hardened by the uniform disper¬ 
sion of several volume percent of fine particles of a very hard and inert material. The 
dispersed phase may be metallic or nonmetallic; oxide materials are often used. Again, 
the strengthening mechanism involves interactions between the particles and dislo¬ 
cations within the matrix, as with precipitation hardening. The dispersion strength¬ 
ening effect is not as pronounced as with precipitation hardening; however, the 
strengthening is retained at elevated temperatures and for extended time periods be¬ 
cause the dispersed particles are chosen to be unreactive with the matrix phase. For 
precipitation-hardened alloys, the increase in strength may disappear upon heat treat¬ 
ment as a consequence of precipitate growth or dissolution of the precipitate phase. 

The high-temperature strength of nickel alloys may be enhanced significantly 
by the addition of about 3 vol% of thoria (Th0 2 ) as finely dispersed particles; this 
material is known as thoria-dispersed (or TD) nickel. The same effect is produced 
in the aluminum-aluminum oxide system. A very thin and adherent alumina coat¬ 
ing is caused to form on the surface of extremely small (0.1 to 0.2 jxm thick) flakes 
of aluminum, which are dispersed within an aluminum metal matrix; this material 
is termed sintered aluminum powder (SAP). 



Check 16.1 


Cite the general difference in strengthening mechanism between large-particle and 
dispersion-strengthened particle-reinforced composites. 


[The answer may be found at www.wiley.com/college/callister (Student Companion Site).] 


Fiber-Reinforced Composites 

Technologically, the most important composites are those in which the dispersed phase 
is in the form of a fiber. Design goals of fiber-reinforced composites often include high 
strength and/or stiffness on a weight basis. These characteristics are expressed in terms 
of specific strength and specific modulus parameters, which correspond, respectively, 
to the ratios of tensile strength to specific gravity and modulus of elasticity to specific 
gravity. Fiber-reinforced composites with exceptionally high specific strengths and 
moduli have been produced that use low-density fiber and matrix materials. 

As noted in Figure 16.2, fiber-reinforced composites are subclassified by fiber 
length. For short fiber, the fibers are too short to produce a significant improve¬ 
ment in strength. 

16.4 INFLUENCE OF FIBER LENGTH 

The mechanical characteristics of a fiber-reinforced composite depend not only on 
the properties of the fiber, but also on the degree to which an applied load is trans¬ 
mitted to the fibers by the matrix phase. Important to the extent of this load trans¬ 
mittance is the magnitude of the interfacial bond between the fiber and matrix 
phases. Under an applied stress, this fiber-matrix bond ceases at the fiber ends, 


fiber-reinforced 

composite 

specific strength 

specific modulus 








16.4 Influence of Fiber Length * 635 


(T 


Matrix 




(T 


a 


Figure 16.6 The 

deformation pattern in 
the matrix surrounding 
a fiber that is subjected 
to an applied tensile 
load. 


Critical fiber 
length—dependence 
on fiber strength 
and diameter, and 
fiber-matrix bond 
strength/matrix shear 
yield strength 


yielding a matrix deformation pattern as shown schematically in Figure 16.6; in other 
words, there is no load transmittance from the matrix at each fiber extremity. 

Some critical fiber length is necessary for effective strengthening and stiffening of 
the composite material. This critical length l c is dependent on the fiber diameter d and 
its ultimate (or tensile) strength aj, and on the fiber-matrix bond strength (or the 
shear yield strength of the matrix, whichever is smaller) r c according to 

<jfd 

lc = V- (16.3) 

2t c 

For a number of glass and carbon fiber-matrix combinations, this critical length 
is on the order of 1 mm, which ranges between 20 and 150 times the fiber di¬ 
ameter. 

When a stress equal to aj is applied to a fiber having just this critical length, 
the stress-position profile shown in Figure 16.7a results; that is, the maximum fiber 


Figure 16.7 

Stress-position 
profiles when fiber 
length l (a) is equal to 
the critical length / c , 
( b ) is greater than the 
critical length, and (c) 
is less than the critical 
length for a fiber- 
reinforced composite 
that is subjected to a 
tensile stress equal to 
the fiber tensile 
strength aj. 





Position 


* 

(Tf 


* 

(T f 


■ l <l c 


(c) 







































636 * Chapter 16 / Composites 


Longitudinal 

direction 



(a) 


III' I 

1 'll I'l l 

1 1 

l|M 

. . . 

Hi 

'. 

V, 

. I 1 

II 

1 1 " 1 1 1 1 . 

1 !,I 

'"'ll 1 

1 1 1 1 

l 1 ' 1 

1 Mi 1 

'Ml ,l'| 

II 1 , 1 

1 !'| ''I 

' 11 'll 

1 l,'l 
i'll' 

1 1 1 1 1 
i 1 '■ i 

1," 1 

1 11 

1 ''ll 


(b) 



Figure 16.8 Schematic 
representations of 
(a) continuous and 
aligned, ( b ) discontinuous 
and aligned, and 
(c) discontinuous and 
randomly oriented 
fiber-reinforced 
composites. 


load is achieved only at the axial center of the fiber. As fiber length / increases, the 
fiber reinforcement becomes more effective; this is demonstrated in Figure 16.1b, 
a stress-axial position profile for i>i c when the applied stress is equal to the fiber 
strength. Figure 16.7c shows the stress-position profile for / < l c . 

Fibers for which l l c (normally / > 15 l c ) are termed continuous; discontinu¬ 
ous or short fibers have lengths shorter than this. For discontinuous fibers of lengths 
significantly less than / c , the matrix deforms around the fiber such that there is 
virtually no stress transference and little reinforcement by the fiber. These are es¬ 
sentially the particulate composites as described earlier. To effect a significant 
improvement in strength of the composite, the fibers must be continuous. 


16.5 INFLUENCE OF FIBER ORIENTATION 
AND CONCENTRATION 

The arrangement or orientation of the fibers relative to one another, the fiber 
concentration, and the distribution all have a significant influence on the strength 
and other properties of fiber-reinforced composites. With respect to orientation, 
two extremes are possible: (1) a parallel alignment of the longitudinal axis of the 
fibers in a single direction, and (2) a totally random alignment. Continuous fibers 
are normally aligned (Figure 16.8a), whereas discontinuous fibers may be aligned 
(Figure 16.8Z?), randomly oriented (Figure 16.8c), or partially oriented. Better 
overall composite properties are realized when the fiber distribution is uniform. 

Continuous and Aligned Fiber Composites 

Tensile Stress-Strain Behavior—Longitudinal Loading 

Mechanical responses of this type of composite depend on several factors, in¬ 
cluding the stress-strain behaviors of fiber and matrix phases, the phase volume 
fractions, and the direction in which the stress or load is applied. Furthermore, 
the properties of a composite having its fibers aligned are highly anisotropic, that 
is, dependent on the direction in which they are measured. Let us first consider 
the stress-strain behavior for the situation wherein the stress is applied along 































16.5 Influence of Fiber Orientation and Concentration * 637 


longitudinal 

direction 




Figure 16.9 (a) Schematic stress-strain curves for brittle fiber and ductile matrix 
materials. Fracture stresses and strains for both materials are noted. ( b ) Schematic 
stress-strain curve for an aligned fiber-reinforced composite that is exposed to a uniaxial 
stress applied in the direction of alignment; curves for the fiber and matrix materials 
shown in part ( a ) are also superimposed. 

the direction of alignment, the longitudinal direction, which is indicated in 
Figure 16.8a. 

To begin, assume the stress-versus-strain behaviors for fiber and matrix phases 
that are represented schematically in Figure 16.9a; in this treatment we consider the 
fiber to be totally brittle and the matrix phase to be reasonably ductile. Also indi¬ 
cated in this figure are fracture strengths in tension for fiber and matrix, crj , and 
cr*, respectively, and their corresponding fracture strains, ej, and ; furthermore, 
it is assumed that e* m > e^, which is normally the case. 

A fiber-reinforced composite consisting of these fiber and matrix materials will 
exhibit the uniaxial stress-strain response illustrated in Figure 16.9 b\ the fiber and 
matrix behaviors from Figure 16.9a are included to provide perspective. In the ini¬ 
tial Stage I region, both fibers and matrix deform elastically; normally this portion 
of the curve is linear. Typically, for a composite of this type, the matrix yields and 
deforms plastically (at e ym , Figure 16.9 b) while the fibers continue to stretch elasti¬ 
cally, inasmuch as the tensile strength of the fibers is significantly higher than the 
yield strength of the matrix. This process constitutes Stage II as noted in the figure; 
this stage is ordinarily very nearly linear, but of diminished slope relative to Stage I. 
Furthermore, in passing from Stage I to Stage II, the proportion of the applied load 
that is borne by the fibers increases. 

The onset of composite failure begins as the fibers start to fracture, which cor¬ 
responds to a strain of approximately as noted in Figure 16.9 b. Composite fail¬ 
ure is not catastrophic for a couple of reasons. First, not all fibers fracture at the 
same time, because there will always be considerable variations in the fracture 
strength of brittle fiber materials (Section 12.8). In addition, even after fiber failure, 
the matrix is still intact inasmuch as ej < e* (Figure 16.9a). Thus, these fractured 













638 * Chapter 16 / Composites 


fibers, which are shorter than the original ones, are still embedded within the intact 
matrix and consequently are capable of sustaining a diminished load as the matrix 
continues to plastically deform. 

Elastic Behavior—Longitudinal Loading 

Let us now consider the elastic behavior of a continuous and oriented fibrous com¬ 
posite that is loaded in the direction of fiber alignment. First, it is assumed that the 
fiber-matrix interfacial bond is very good, such that deformation of both matrix 
and fibers is the same (an isostrain situation). Under these conditions, the total load 
sustained by the composite F c is equal to the sum of the loads carried by the matrix 
phase F m and the fiber phase F f , or 

F c = F m + F f (16.4) 

From the definition of stress, Equation 6.1, F = crA ; and thus expressions for F c , F m , 
and Ff in terms of their respective stresses ( cr c , <x m , and erf) and cross-sectional areas 
(. A c , A m , and A f ) are possible. Substitution of these into Equation 16.4 yields 

a C A C cr m A m + (jfAf (16.5) 

and then, dividing through by the total cross-sectional area of the composite, A c , 
we have 


CTr 


An , 

<T ' n A + a f A 

jl JL /-* JL 1 . /> 


(16.6) 


where AJA C and A f /A c are the area fractions of the matrix and fiber phases, re¬ 
spectively. If the composite, matrix, and fiber phase lengths are all equal, AJA C is 
equivalent to the volume fraction of the matrix, V m , and likewise for the fibers, V f 
= A f /A c . Equation 16.6 now becomes 


(Jc (JmYm F ^f 

The previous assumption of an isostrain state means that 

e c 

and when each term in Equation 16.7 is divided by its respective strain, 


(16.7) 

(16.8) 


For a continuous 
and aligned 
fiber-reinforced 
composite, modulus 
of elasticity in the 
longitudinal 
direction 


— = — V m + -V f (16.9) 

e c ^m 

Furthermore, if composite, matrix, and fiber deformations are all elastic, then 
erje c = E c , o-Je m = E m , and o- f /e f = E f , the Es being the moduli of elasticity for the 
respective phases. Substitution into Equation 16.9 yields an expression for the mod¬ 
ulus of elasticity of a continuous and aligned fibrous composite in the direction of 
alignment (or longitudinal direction ), E ch as 


E d = E m V m + EfV f (16.10a) 

or 

E cl = EJ1 - V f ) + E f V f (16.10b) 

because the composite consists of only matrix and fiber phases; that is, V m + V f = 1. 

Thus, E d is equal to the volume-fraction weighted average of the moduli of elas¬ 
ticity of the fiber and matrix phases. Other properties, including density, also have 


16.5 Influence of Fiber Orientation and Concentration * 639 


this dependence on volume fractions. Equation 16.10a is the fiber analogue of Equa¬ 
tion 16.1, the upper bound for particle-reinforced composites. 

It can also be shown, for longitudinal loading, that the ratio of the load carried 
by the fibers to that carried by the matrix is 

Ratio of load carried 
by fibers and the 
matrix phase, for 
longitudinal loading 

The demonstration is left as a homework problem. 


E V 

v m 


(16.11) 


EXAMPLE PROBLEM 16.1 

Property Determinations for a Glass Fiber-Reinforced 
Composite—Longitudinal Direction 

A continuous and aligned glass fiber-reinforced composite consists of 40 vol% 
of glass fibers having a modulus of elasticity of 69 GPa (10 X 10 6 psi) and 
60 vol% of a polyester resin that, when hardened, displays a modulus of 
3.4 GPa (0.5 X 10 6 psi). 

(a) Compute the modulus of elasticity of this composite in the longitudinal 
direction. 

(b) If the cross-sectional area is 250 mm 2 (0.4 in. 2 ) and a stress of 50 MPa 
(7250 psi) is applied in this longitudinal direction, compute the magnitude of 
the load carried by each of the fiber and matrix phases. 

(c) Determine the strain that is sustained by each phase when the stress in 
part (b) is applied. 

Solution 

(a) The modulus of elasticity of the composite is calculated using Equation 
16.10a: 


E cl = (3.4 GPa)(0.6) + (69 GPa)(0.4) 

= 30 GPa (4.3 X 10 6 psi) 

(b) To solve this portion of the problem, first find the ratio of fiber load to 
matrix load, using Equation 16.11; thus, 

F f _ (69 GPa)(0.4) 

F m (3.4 GPa)(0.6) 

or Ff = 13.5 F m . 

In addition, the total force sustained by the composite F c may be com¬ 
puted from the applied stress cr and total composite cross-sectional area A c 
according to 

F c = A c a = (250 mm 2 )(50 MPa) = 12,500 N (2900 lb f ) 

However, this total load is just the sum of the loads carried by fiber and matrix 
phases; that is, 


F c = F f + F m = 12,500 N (2900 lb f ) 






640 * Chapter 16 / Composites 


transverse direction 


Substitution for F f from the preceding equation yields 
13.5 F m + F m = 12,500 N 


or 


F m = 860 N (200 lb f ) 

whereas 

F f = F c - F m = 12,500 N - 860 N = 11,640 N (2700 lb f ) 

Thus, the fiber phase supports the vast majority of the applied load. 

(c) The stress for both fiber and matrix phases must first be calculated. Then, 
by using the elastic modulus for each [from part (a)], the strain values may be 
determined. 

For stress calculations, phase cross-sectional areas are necessary: 

A m = V m A c = (0.6)(250 mm 2 ) = 150 mm 2 (0.24 in. 2 ) 

and 

A f = V f A c = (0.4)(250 mm 2 ) = 100 mm 2 (0.16 in. 2 ) 

Thus, 


F m 860 N cr701v/rT1 /000 

cr m = — = — - 2 = 5/73 MPa ( 833 P S1 ) 

A m 150 mm 

Ff 11,640 N 

Vf = ~r = W-7 = 116 - 4 MPa ( 16 ’ 875 P si ) 

A f 100 mm 

Finally, strains are computed as 




cr m _ 5.73 MPa 

E m ~ 3.4 X 10 3 MPa 
<*f 116.4 MPa 


= 1.69 X 10 


-3 




69 X 10 3 MPa 


= 1.69 X 10 


-3 


Therefore, strains for both matrix and fiber phases are identical, which 
they should be, according to Equation 16.8 in the previous development. 


Elastic Behavior—Transverse Loading 

A continuous and oriented fiber composite may be loaded in the transverse direction; 
that is, the load is applied at a 90° angle to the direction of fiber alignment as shown 
in Figure 16.8a. For this situation the stress cr to which the composite as well as both 
phases are exposed is the same, or 

<T C = Cm = °f = O' (16.12) 

This is termed an isostress state. Also, the strain or deformation of the entire com¬ 
posite e c is 

e c = e m V m + e f V f (16.13) 







16.5 Influence of Fiber Orientation and Concentration * 641 


but, because e = a/E, 


a 



a a 

= — V + — V f 

h m Ef 


(16.14) 


where E ct is the modulus of elasticity in the transverse direction. Now, dividing 
through by a yields 



(16.15) 


For a continuous 
and aligned 
fiber-reinforced 
composite, modulus 
of elasticity in the 
transverse direction 


which reduces to 


E rt = 


E m E f 


E m E f 


V m E f +V f E m (1 - Vf)E f + V f E„ 


(16.16) 


Equation 16.16 is analogous to the lower-bound expression for particulate com¬ 
posites, Equation 16.2. 


EXAMPLE PROBLEM 16.2 

Elastic Modulus Determination for a Glass 
Fiber-Reinforced Composite—Transverse Direction 

Compute the elastic modulus of the composite material described in Exam¬ 
ple Problem 16.1, but assume that the stress is applied perpendicular to the 
direction of fiber alignment. 

Solution 

According to Equation 16.16, 

(3.4 GPa)(69 GPa) 

Ect ~ (0.6)(69 GPa) + (0.4)(3.4 GPa) 

= 5.5 GPa (0.81 X 10 6 psi) 

This value for E ct is slightly greater than that of the matrix phase but, from 
Example Problem 16.1a, only approximately one-fifth of the modulus of elas¬ 
ticity along the fiber direction (E cl ), which indicates the degree of anisotropy 
of continuous and oriented fiber composites. 


Longitudinal Tensile Strength 

We now consider the strength characteristics of continuous and aligned fiber- 
reinforced composites that are loaded in the longitudinal direction. Under these 
circumstances, strength is normally taken as the maximum stress on the 
stress-strain curve, Figure 16.9often this point corresponds to fiber fracture, 
and marks the onset of composite failure. Table 16.1 lists typical longitudinal 







642 * Chapter 16 / Composites 


For a continuous 
and aligned 
fiber-reinforced 
composite, 
longitudinal strength 
in tension 


Table 16.1 Typical Longitudinal and Transverse Tensile Strengths 
for Three Unidirectional Fiber-Reinforced Compos¬ 
ites. The Fiber Content for Each Is Approximately 50 
Vol% 



Longitudinal 

Transverse 


Tensile 

Tensile 

Material 

Strength (MPa) 

Strength (MPa) 

Glass-polyester 

700 

20 

Carbon (high modulus)-epoxy 

1000 

35 

Kevlar-epoxy 

1200 

20 


Source: D. Hull and T. W. Clyne, An Introduction to Composite Materials, 2nd 
edition, Cambridge University Press, New York, 1996, p. 179. 


tensile strength values for three common fibrous composites. Failure of this type 
of composite material is a relatively complex process, and several different fail¬ 
ure modes are possible. The mode that operates for a specific composite will depend 
on fiber and matrix properties, and the nature and strength of the fiber-matrix 
interfacial bond. 

If we assume that ej < e* m (Figure 16.9a), which is the usual case, then fibers 
will fail before the matrix. Once the fibers have fractured, most of the load that 
was borne by the fibers is now transferred to the matrix. This being the case, it 
is possible to adapt the expression for the stress on this type of composite, Equa¬ 
tion 16.7, into the following expression for the longitudinal strength of the com¬ 
posite, a%\ 


of/ = + aJV f 


(16.17) 


Here cr' m is the stress in the matrix at fiber failure (as illustrated in Figure 16.9a) 
and, as previously, crj is the fiber tensile strength. 


Transverse Tensile Strength 

The strengths of continuous and unidirectional fibrous composites are highly 
anisotropic, and such composites are normally designed to be loaded along the high- 
strength, longitudinal direction. However, during in-service applications transverse 
tensile loads may also be present. Under these circumstances, premature failure may 
result inasmuch as transverse strength is usually extremely low—it sometimes lies 
below the tensile strength of the matrix. Thus, the reinforcing effect of the fibers is 
negative. Typical transverse tensile strengths for three unidirectional composites are 
contained in Table 16.1. 

Whereas longitudinal strength is dominated by fiber strength, a variety of 
factors will have a significant influence on the transverse strength; these factors 
include properties of both the fiber and matrix, the fiber-matrix bond strength, 
and the presence of voids. Measures that have been employed to improve the 
transverse strength of these composites usually involve modifying properties of 
the matrix. 





16.5 Influence of Fiber Orientation and Concentration * 643 



Check 16.2 


The following table lists four hypothetical aligned fiber-reinforced composites 
(labeled A through D), along with their characteristics. On the basis of these data, 
rank the four composites from highest to lowest strength in the longitudinal direc¬ 
tion, and then justify your ranking. 


Composite 

Fiber 

Type 

Vol. Fraction 
Fibers 

Fiber 

Strength 

(MPa) 

Are. Fiber 
Length 
(mm) 

Critical 

Length 

(mm) 

A 

glass 

0.20 

3.5 x 10 3 

8 

0.70 

B 

glass 

0.35 

3.5 x 10 3 

12 

0.75 

C 

carbon 

0.40 

5.5 x 10 3 

8 

0.40 

D 

carbon 

0.30 

5.5 x 10 3 

8 

0.50 


[The answer may be found at www.wiley.com/college/callister (Student Companion Site).] 


For a discontinuous 
(/ > l c f) and aligned 
fiber-reinforced 
composite, 

longitudinal strength 
in tension 


For a discontinuous 
(/ < If) and aligned 
fiber-reinforced 
composite, 
longitudinal strength 
in tension 


Discontinuous and Aligned-Fiber Composites 

Even though reinforcement efficiency is lower for discontinuous than for continu¬ 
ous fibers, discontinuous and aligned-fiber composites (Figure 16.8Z?) are becoming 
increasingly more important in the commercial market. Chopped-glass fibers are 
used most extensively; however, carbon and aramid discontinuous fibers are also 
employed. These short-fiber composites can be produced having moduli of elas¬ 
ticity and tensile strengths that approach 90% and 50%, respectively, of their 
continuous-fiber counterparts. 

For a discontinuous and aligned-fiber composite having a uniform distribution of 
fibers and in which / > / c , the longitudinal strength (cr* d ) is given by the relationship 

< d = o-JVf (ll |) + <4(1 I V f ) (16.18) 

where erf and cr' m represent, respectively, the fracture strength of the fiber and the 
stress in the matrix when the composite fails (Figure 16.9a). 

If the fiber length is less than critical (/ < / c ), then the longitudinal strength 
(a/d) is given by 


<r2r = l J V f + ~ V f) (16.19) 

where d is the fiber diameter and t c is the smaller of either the fiber-matrix bond 
strength or the matrix shear yield strength. 


For a discontinuous 
and randomly 
oriented fiber- 
reinforced 
composite, modulus 
of elasticity 


Discontinuous and Randomly Oriented-Fiber Composites 

Normally, when the fiber orientation is random, short and discontinuous fibers are 
used; reinforcement of this type is schematically demonstrated in Figure 16.8c. Un¬ 
der these circumstances, a “rule-of-mixtures” expression for the elastic modulus sim¬ 
ilar to Equation 16.10a may be used, as follows: 


E c d ~ KEfVf + E m V m 


(16.20) 








644 * Chapter 16 / Composites 

Table 16.2 Properties of Unreinforced and Reinforced Polycarbonates with 
Randomly Oriented Glass Fibers 

Fiber Reinforcement ( vol %) 

Property Unreinforced 20 30 40 


Specific gravity 

1.19-1.22 

1.35 

1.43 

1.52 

Tensile strength 

59-62 

110 

131 

159 

[MPa (ksi)] 

(8.5-9.0) 

(16) 

(19) 

(23) 

Modulus of elasticity 

2.24-2.345 

5.93 

8.62 

11.6 

[GPa (10 6 psi)] 

(0.325-0.340) 

(0.86) 

(1.25) 

(1.68) 

Elongation (%) 

90-115 

4-6 

3-5 

3-5 

Impact strength, 

notched Izod (lb f /in.) 

12-16 

2.0 

2.0 

2.5 


Source: Adapted from Materials Engineering’s Materials Selector, copyright © Penton/IPC. 


In this expression, K is a fiber efficiency parameter that depends on V f and the 
Ef/E m ratio. Of course, its magnitude will be less than unity, usually in the range 0.1 
to 0.6. Thus, for random fiber reinforcement (as with oriented), the modulus in¬ 
creases in some proportion of the volume fraction of fiber. Table 16.2, which gives 
some of the mechanical properties of unreinforced and reinforced polycarbonates 
for discontinuous and randomly oriented glass fibers, provides an idea of the mag¬ 
nitude of the reinforcement that is possible. 

By way of summary, then, aligned fibrous composites are inherently anisotropic 
in that the maximum strength and reinforcement are achieved along the alignment 
(longitudinal) direction. In the transverse direction, fiber reinforcement is virtually 
nonexistent: fracture usually occurs at relatively low tensile stresses. For other stress 
orientations, composite strength lies between these extremes. The efficiency of fiber 
reinforcement for several situations is presented in Table 16.3; this efficiency is taken 
to be unity for an oriented-fiber composite in the alignment direction, and zero 
perpendicular to it. 

When multidirectional stresses are imposed within a single plane, aligned lay¬ 
ers that are fastened together one on top of another at different orientations are 
frequently used. These are termed laminar composites, which are discussed in 
Section 16.14. 

Table 16.3 Reinforcement Efficiency of Fiber-Reinforced Composites for 
Several Fiber Orientations and at Various Directions of Stress 
Application 

Reinforcement 

Fiber Orientation Stress Direction Efficiency 

All fibers parallel Parallel to fibers 1 

Perpendicular to fibers 0 

Fibers randomly and uniformly Any direction in the plane § 

distributed within a specific plane of the fibers 

Fibers randomly and uniformly Any direction \ 

distributed within three 
dimensions in space 


Source: H. Krenchel, Fibre Reinforcement, Copenhagen: Akademisk Forlag, 1964 [33]. 









16.6 The Fiber Phase • 645 


Applications involving totally multidirectional applied stresses normally use dis¬ 
continuous fibers, which are randomly oriented in the matrix material. Table 16.3 
shows that the reinforcement efficiency is only one-fifth that of an aligned com¬ 
posite in the longitudinal direction; however, the mechanical characteristics are 
isotropic. 

Consideration of orientation and fiber length for a particular composite will 
depend on the level and nature of the applied stress as well as fabrication cost. 
Production rates for short-fiber composites (both aligned and randomly oriented) 
are rapid, and intricate shapes can be formed that are not possible with continuous 
fiber reinforcement. Furthermore, fabrication costs are considerably lower than for 
continuous and aligned; fabrication techniques applied to short-fiber composite ma¬ 
terials include compression, injection, and extrusion molding, which are described 
for unreinforced polymers in Section 15.22. 


Concept 


Check 16.3 


Cite one desirable characteristic and one less-desirable characteristic for each of (1) 
discontinuous-oriented and (2) discontinuous-randomly oriented fiber-reinforced 
composites. 


[The answer may be found at www.wiley.com/college/callister (Student Companion Site)] 


16.6 THE FIBER PHASE 

An important characteristic of most materials, especially brittle ones, is that a small- 
diameter fiber is much stronger than the bulk material. As discussed in Section 12.8, 
the probability of the presence of a critical surface flaw that can lead to fracture 
diminishes with decreasing specimen volume, and this feature is used to advantage 
in the fiber-reinforced composites. Also, the materials used for reinforcing fibers 
have high tensile strengths. 

On the basis of diameter and character, fibers are grouped into three dif- 
whisker ferent classifications: whiskers , fibers, and wires. Whiskers are very thin single 

crystals that have extremely large length-to-diameter ratios. As a consequence 
of their small size, they have a high degree of crystalline perfection and are vir¬ 
tually flaw-free, which accounts for their exceptionally high strengths; they are 
among the strongest known materials. In spite of these high strengths, whiskers 
are not used extensively as a reinforcement medium because they are extremely 
expensive. Moreover, it is difficult and often impractical to incorporate whiskers 
into a matrix. Whisker materials include graphite, silicon carbide, silicon nitride, 
and aluminum oxide; some mechanical characteristics of these materials are given 
in Table 16.4. 

fiber Materials that are classified as fibers are either polycrystalline or amorphous 

and have small diameters; fibrous materials are generally either polymers or ce¬ 
ramics (e.g., the polymer aramids, glass, carbon, boron, aluminum oxide, and silicon
