Repository: axyco2004-cyber/axyco2004-cyber-chemistry-chatbot-rgb

# 🧪 Chemistry Chatbot

An interactive Java-based chatbot application that helps students learn chemistry by answering questions about various chemistry topics.

## 📖 About

Chemistry Chatbot is an educational tool that provides instant answers to chemistry questions. It uses a comprehensive knowledge base covering key chemistry concepts and employs intelligent keyword matching to understand and respond to student queries.

### Sample Interaction

```
💬 You: What is an atom?
🤖 Bot: An atom is the smallest unit of matter that retains the properties 
of an element. It consists of a nucleus containing protons and neutrons, 
surrounded by electrons in energy levels or shells.

💬 You: topics

File: materials-science-textbook.txt (part 42 of 63)
MATERIALS SCIENCE AND ENGINEERING 
carbide). Table 16.4 also presents some data on a few materials that are used in 
fiber form. 

Fine wires have relatively large diameters; typical materials include steel, 
molybdenum, and tungsten. Wires are used as a radial steel reinforcement in au¬ 
tomobile tires, in filament-wound rocket casings, and in wire-wound high-pressure 
hoses. 





646 * Chapter 16 / Composites 

Table 16.4 Characteristics of Several Fiber-Reinforcement Materials 


Material 

Specific Gravity 

Tensile 
Strength 
[GPa (10 6 psi)] 

Specific 

Strength 

(GPa) 

Modulus 
of Elasticity 
[GPa (10 6 psi)] 

Specific 

Modulus 

(GPa) 

Graphite 

2.2 

Whiskers 

20 

9.1 

700 

318 

Silicon nitride 

3.2 

(3) 

5-7 

1.56-2.2 

(100) 

350-380 

109-118 

Aluminum oxide 

4.0 

(0.75-1.0) 

10-20 

2.5-5.0 

(50-55) 

700-1500 

175-375 

Silicon carbide 

3.2 

(1-3) 

20 

6.25 

(100-220) 

480 

150 

Aluminum oxide 

3.95 

(3) 

Fibers 

1.38 

0.35 

(70) 

379 

96 

Aramid (Kevlar 49) 

1.44 

(0.2) 

3.6-4.1 

2.5-2.85 

(55) 

131 

91 

Carbon^ 

1.78-2.15 

(0.525-0.600) 

1.5-4.8 

0.70-2.70 

(19) 

228-724 

106-407 

E-glass 

2.58 

(0.22-0.70) 

3.45 

1.34 

(32-100) 

72.5 

28.1 

Boron 

2.57 

(0.5) 

3.6 

1.40 

(10.5) 

400 

156 

Silicon carbide 

3.0 

(0.52) 

3.9 

1.30 

(60) 

400 

133 

UHMWPE (Spectra 900) 

0.97 

(0.57) 

2.6 

2.68 

(60) 

117 

121 

High-strength steel 

7.9 

(0.38) 

Metallic Wires 

2.39 

0.30 

(17) 

210 

26.6 

Molybdenum 

10.2 

(0.35) 

2.2 

0.22 

(30) 

324 

31.8 

Tungsten 

19.3 

(0.32) 

2.89 

0.15 

(47) 

407 

21.1 



(0.42) 


(59) 



a The term carbon instead of graphite is used to denote these fibers, because they are composed of crystalline 
graphite regions, and also of noncrystalline material and areas of crystal misalignment. 


16.7 THE MATRIX PHASE 

The matrix phase of fibrous composites may be a metal, polymer, or ceramic. In 
general, metals and polymers are used as matrix materials because some ductility 
is desirable; for ceramic-matrix composites (Section 16.10), the reinforcing compo¬ 
nent is added to improve fracture toughness. The discussion of this section will fo¬ 
cus on polymer and metal matrices. 

For fiber-reinforced composites, the matrix phase serves several functions. First, 
it binds the fibers together and acts as the medium by which an externally applied 
stress is transmitted and distributed to the fibers; only a very small proportion of 
an applied load is sustained by the matrix phase. Furthermore, the matrix material 
should be ductile. In addition, the elastic modulus of the fiber should be much higher 
than that of the matrix. The second function of the matrix is to protect the indi¬ 
vidual fibers from surface damage as a result of mechanical abrasion or chemical 





16.8 Polymer-Matrix Composites * 647 

reactions with the environment. Such interactions may introduce surface flaws 
capable of forming cracks, which may lead to failure at low tensile stress levels. Finally, 
the matrix separates the fibers and, by virtue of its relative softness and plasticity, 
prevents the propagation of brittle cracks from fiber to fiber, which could result in 
catastrophic failure; in other words, the matrix phase serves as a barrier to crack 
propagation. Even though some of the individual fibers fail, total composite frac¬ 
ture will not occur until large numbers of adjacent fibers, once having failed, form 
a cluster of critical size. 

It is essential that adhesive bonding forces between fiber and matrix be high 
to minimize fiber pullout. In fact, bonding strength is an important consideration 
in the choice of the matrix-fiber combination. The ultimate strength of the com¬ 
posite depends to a large degree on the magnitude of this bond; adequate bonding 
is essential to maximize the stress transmittance from the weak matrix to the strong 
fibers. 

16.8 POLYMER-MATRIX COMPOSITES 

polymer-matrix Polymer-matrix composites ( PMCs ) consist of a polymer resin 2 as the matrix, with 

composite fibers as the reinforcement medium. These materials are used in the greatest di¬ 

versity of composite applications, as well as in the largest quantities, in light of their 
room-temperature properties, ease of fabrication, and cost. In this section the var¬ 
ious classifications of PMCs are discussed according to reinforcement type (i.e., 
glass, carbon, and aramid), along with their applications and the various polymer 
resins that are employed. 

Glass Fiber-Reinforced Polymer (GFRP) Composites 

Fiberglass is simply a composite consisting of glass fibers, either continuous or 
discontinuous, contained within a polymer matrix; this type of composite is pro¬ 
duced in the largest quantities. The composition of the glass that is most commonly 
drawn into fibers (sometimes referred to as E-glass) is contained in Table 13.1; fiber 
diameters normally range between 3 and 20 fxm. Glass is popular as a fiber rein¬ 
forcement material for several reasons: 

1. It is easily drawn into high-strength fibers from the molten state. 

2. It is readily available and may be fabricated into a glass-reinforced plastic 
economically using a wide variety of composite-manufacturing techniques. 

3. As a fiber it is relatively strong, and when embedded in a plastic matrix, it 
produces a composite having a very high specific strength. 

4. When coupled with the various plastics, it possesses a chemical inertness that 
renders the composite useful in a variety of corrosive environments. 

The surface characteristics of glass fibers are extremely important because 
even minute surface flaws can deleteriously affect the tensile properties, as dis¬ 
cussed in Section 12.8. Surface flaws are easily introduced by rubbing or abrad¬ 
ing the surface with another hard material. Also, glass surfaces that have been ex¬ 
posed to the normal atmosphere for even short time periods generally have a 
weakened surface layer that interferes with bonding to the matrix. Newly drawn 
fibers are normally coated during drawing with a size , a thin layer of a substance 


2 The term resin is used in this context to denote a high-molecular-weight reinforcing 
plastic. 



648 


Chapter 16 / Composites 


that protects the fiber surface from damage and undesirable environmental in¬ 
teractions. This size is ordinarily removed prior to composite fabrication and re¬ 
placed with a coupling agent or finish that produces a chemical bond between the 
fiber and matrix. 

There are several limitations to this group of materials. In spite of having 
high strengths, they are not very stiff and do not display the rigidity that is nec¬ 
essary for some applications (e.g., as structural members for airplanes and 
bridges). Most fiberglass materials are limited to service temperatures below 
200°C (400°F); at higher temperatures, most polymers begin to flow or to dete¬ 
riorate. Service temperatures may be extended to approximately 300°C (575°F) 
by using high-purity fused silica for the fibers and high-temperature polymers 
such as the polyimide resins. 

Many fiberglass applications are familiar: automotive and marine bodies, plas¬ 
tic pipes, storage containers, and industrial floorings. The transportation industries 
are using increasing amounts of glass fiber-reinforced plastics in an effort to de¬ 
crease vehicle weight and boost fuel efficiencies. A host of new applications are be¬ 
ing used or currently investigated by the automotive industry. 

Carbon Fiber-Reinforced Polymer (CFRP) Composites 

Carbon is a high-performance fiber material that is the most commonly used rein¬ 
forcement in advanced (i.e., nonfiberglass) polymer-matrix composites. The reasons 
for this are as follows: 

1. Carbon fibers have the highest specific modulus and specific strength of all 
reinforcing fiber materials. 

2 . They retain their high tensile modulus and high strength at elevated tempera¬ 
tures; high-temperature oxidation, however, may be a problem. 

3 . At room temperature, carbon fibers are not affected by moisture or a wide 
variety of solvents, acids, and bases. 

4 . These fibers exhibit a diversity of physical and mechanical characteristics, 
allowing composites incorporating these fibers to have specific engineered 
properties. 

5 . Fiber and composite manufacturing processes have been developed that are 
relatively inexpensive and cost effective. 

Use of the term carbon fiber may seem perplexing because carbon is an ele¬ 
ment, and, as noted in Section 12.4, the stable form of crystalline carbon at ambi¬ 
ent conditions is graphite, having the structure represented in Figure 12.17. Carbon 
fibers are not totally crystalline, but are composed of both graphitic and noncrys- 
talline regions; these areas of noncrystallinity are devoid of the three-dimensional 
ordered arrangement of hexagonal carbon networks that is characteristic of graphite 
(Figure 12.17). 

Manufacturing techniques for producing carbon fibers are relatively complex 
and will not be discussed. However, three different organic precursor materials are 
used: rayon, polyacrylonitrile (PAN), and pitch. Processing technique will vary from 
precursor to precursor, as will also the resultant fiber characteristics. 

One classification scheme for carbon fibers is by tensile modulus; on this basis 
the four classes are standard, intermediate, high, and ultrahigh moduli. Further¬ 
more, fiber diameters normally range between 4 and 10 pan; both continuous and 
chopped forms are available. In addition, carbon fibers are normally coated with 
a protective epoxy size that also improves adhesion with the polymer matrix. 


16.8 Polymer-Matrix Composites • 649 


Carbon-reinforced polymer composites are currently being used extensively in 
sports and recreational equipment (fishing rods, golf clubs), filament-wound rocket 
motor cases, pressure vessels, and aircraft structural components—both military and 
commercial, fixed-wing and helicopters (e.g., as wing, body, stabilizer, and rudder 
components). 

Aramid Fiber-Reinforced Polymer Composites 

Aramid fibers are high-strength, high-modulus materials that were introduced in the 
early 1970s. They are especially desirable for their outstanding strength-to-weight ra¬ 
tios, which are superior to those of metals. Chemically, this group of materials is known 
as poly(paraphenylene terephthalamide). There are a number of aramid materials; 
trade names for two of the most common are Kevlar and Nomex. For the former, 
there are several grades (Kevlar 29, 49, and 149) that have different mechanical be¬ 
haviors. During synthesis, the rigid molecules are aligned in the direction of the fiber 
axis, as liquid crystal domains (Section 15.19); the repeat unit and the mode of chain 
alignment are represented in Figure 16.10. Mechanically, these fibers have longitudi¬ 
nal tensile strengths and tensile moduli (Table 16.4) that are higher than other poly¬ 
meric fiber materials; however, they are relatively weak in compression. In addition, 
this material is known for its toughness, impact resistance, and resistance to creep and 
fatigue failure. Even though the aramids are thermoplastics, they are, nevertheless, 
resistant to combustion and stable to relatively high temperatures; the temperature 
range over which they retain their high mechanical properties is between —200 and 
200°C (-330 and 390°F). Chemically, they are susceptible to degradation by strong 
acids and bases, but they are relatively inert in other solvents and chemicals. 

The aramid fibers are most often used in composites having polymer matrices; 
common matrix materials are the epoxies and polyesters. Because the fibers are rel¬ 
atively flexible and somewhat ductile, they may be processed by most common 
textile operations. Typical applications of these aramid composites are in ballistic 
products (bulletproof vests and armor), sporting goods, tires, ropes, missile cases, 
and pressure vessels and as a replacement for asbestos in automotive brake and 
clutch linings and gaskets. 

The properties of continuous and aligned glass, carbon, and aramid fiber-reinforced 
epoxy composites are included in Table 16.5. Thus, a comparison of the mechanical 
characteristics of these three materials may be made in both longitudinal and trans¬ 
verse directions. 


/ 


Repeat unit 


\ 



Figure 16.10 Schematic 
representation of repeat unit 
and chain structures for aramid 
(Kevlar) fibers. Chain alignment 
with the fiber direction and 
hydrogen bonds that form 
between adjacent chains are also 
shown. [From F. R. Jones 
(Editor), Handbook of Polymer- 
Fibre Composites. Copyright © 
1994 by Addison-Wesley 
Longman. Reprinted with 
permission.] 


Fiber direction 






650 * Chapter 16 / Composites 

Table 16.5 Properties of Continuous and Aligned Glass, Carbon, and 

Aramid Fiber-Reinforced Epoxy-Matrix Composites in Longitudinal 
and Transverse Directions. In All Cases the Fiber Volume Fraction 
Is 0.60 


Property 

Glass 
(E-glass) 

Carbon 

(High Strength) 

Aramid 
(Kevlar 49) 

Specific gravity 

2.1 

1.6 

1.4 

Tensile modulus 

Longitudinal [GPa (10 6 psi)] 

45 (6.5) 

145 (21) 

76 (11) 

Transverse [GPa (10 6 psi)] 

12 (1.8) 

10 (1.5) 

5.5 (0.8) 

Tensile strength 

Longitudinal [MPa (ksi)] 

1020 (150) 

1240 (180) 

1380 (200) 

Transverse [MPa (ksi)] 

40 (5.8) 

41 (6) 

30 (4.3) 

Ultimate tensile strain 

Longitudinal 

2.3 

0.9 

1.8 

Transverse 

0.4 

0.4 

0.5 


Source: Adapted from R. F. Floral and S. T. Peters, “Composite Structures and 
Technologies,” tutorial notes, 1989. 


Other Fiber Reinforcement Materials 

Glass, carbon, and the aramids are the most common fiber reinforcements incor¬ 
porated in polymer matrices. Other fiber materials that are used to much lesser de¬ 
grees are boron, silicon carbide, and aluminum oxide; tensile moduli, tensile 
strengths, specific strengths, and specific moduli of these materials in fiber form are 
contained in Table 16.4. Boron fiber-reinforced polymer composites have been used 
in military aircraft components, helicopter rotor blades, and some sporting goods. 
Silicon carbide and aluminum oxide fibers are used in tennis rackets, circuit boards, 
military armor, and rocket nose cones. 

Polymer-Matrix Materials 

The roles assumed by the polymer matrix are outlined in Section 16.7. In addi¬ 
tion, the matrix often determines the maximum service temperature, because it 
normally softens, melts, or degrades at a much lower temperature than the fiber 
reinforcement. 

The most widely used and least expensive polymer resins are the polyesters and 
vinyl esters; 3 these matrix materials are used primarily for glass fiber-reinforced 
composites. A large number of resin formulations provide a wide range of proper¬ 
ties for these polymers. The epoxies are more expensive and, in addition to com¬ 
mercial applications, are also used extensively in PMCs for aerospace applications; 
they have better mechanical properties and resistance to moisture than the poly¬ 
esters and vinyl resins. For high-temperature applications, polyimide resins are em¬ 
ployed; their continuous-use, upper-temperature limit is approximately 230°C 
(450°F). Finally, high-temperature thermoplastic resins offer the potential to be used 
in future aerospace applications; such materials include polyetheretherketone 
(PEEK), poly(phenylene sulfide) (PPS), and polyetherimide (PEI). 


3 The chemistry and typical properties of some of the matrix materials discussed in this 
section are included in Appendices B, D, and E. 






16.8 Polymer-Matrix Composites * 651 


& 


DESIGN EXAMPLE 16.1 


Design of a Tubular Composite Shaft 


A tubular composite shaft is to be designed that has an outside diameter of 
70 mm (2.75 in.), an inside diameter of 50 mm (1.97 in.), and a length of 1.0 m 
(39.4 in.); such is represented schematically in Figure 16.11. The mechanical char¬ 
acteristic of prime importance is bending stiffness in terms of the longitudinal 
modulus of elasticity; strength and fatigue resistance are not significant param¬ 
eters for this application when filament composites are used. Stiffness is to be 
specified as maximum allowable deflection in bending; when subjected to three- 
point bending as in Figure 12.32 (i.e., support points at both tube extremities and 
load application at the longitudinal midpoint), a load of 1000 N (225 lb f ) is to 
produce an elastic deflection of no more than 0.35 mm (0.014 in.) at the mid¬ 
point position. 

Continuous fibers that are oriented parallel to the tube axis will be used; 
possible fiber materials are glass, and carbon in standard-, intermediate-, and 
high-modulus grades. The matrix material is to be an epoxy resin, and the max¬ 
imum allowable fiber volume fraction is 0.60. 

This design problem calls for us to do the following: 


(a) Decide which of the four fiber materials, when embedded in the epoxy matrix, 
meet the stipulated criteria. 

(b) Of these possibilities, select the one fiber material that will yield the low¬ 
est-cost composite material (assuming fabrication costs are the same for all 
fibers). 


Elastic modulus, density, and cost data for the fiber and matrix materials are 
contained in Table 16.6. 


Solution 

(a) It first becomes necessary to determine the required longitudinal modu¬ 
lus of elasticity for this composite material, consistent with the stipulated 
criteria. This computation necessitates the use of the three-point deflection 
expression 


Ay 


FL 3 
48 El 


(16.21) 


in which Ay is the midpoint deflection, F is the applied force, L is the support 
point separation distance, E is the modulus of elasticity, and I is the cross-sectional 



Figure 16.11 Schematic representation of a tubular composite shaft, the subject of 
Design Example 16.1. 





























652 


Chapter 16 / Composites 


Table 16.6 Elastic Modulus, Density, and Cost Data for Glass and 
Various Carbon Fibers and Epoxy Resin 


Material 

Elastic Modulus 
(GPa) 

Density 
(g/cm 3 ) 

Cost 

(; tus/kg ) 

Glass fibers 

72.5 

2.58 

2.10 

Carbon fibers 

230 

1.80 

60.00 

(standard modulus) 

Carbon fibers 

285 

1.80 

95.00 

(intermediate modulus) 

Carbon fibers 

400 

1.80 

250.00 

(high modulus) 

Epoxy resin 

2.4 

1.14 

6.00 


moment of inertia. For a tube having inside and outside diameters of d t and d Q , 
respectively, 


/ 




(16.22) 


and 


For this shaft design, 


E = 


4FL 3 

377 Ay (d A 0 — d!l) 


F = 1000 N 
L = 1.0 m 
Ay = 0.35 mm 
d () = 70 mm 
dj = 50 mm 


(16.23) 


Thus, the required longitudinal modulus of elasticity for this shaft is 

4(1000 N)(1.0m) 3 

~ 377(0.35 X 10“ 3 m)[(70 X 10“ 3 m) 4 - (50 X 10“ 3 m) 4 ] 

= 69.3 GPa (9.9 X 10 6 psi) 

The next step is to determine the fiber and matrix volume fractions for each 
of the four candidate fiber materials. This is possible using the rule-of-mixtures 
expression, Equation 16.10b: 

E cs = E m V m + EfV f = E m ( 1 - V» + EfV f 

Table 16.7 lists the V m and V}values required for E cs = 69.3 GPa; Equation 16.10b 
and the moduli data in Table 16.6 were used in these computations. Only the 
three carbon-fiber types are possible candidates because their V f values are less 
than 0.6. 

(b) At this point it becomes necessary to determine the volume of fibers 
and matrix for each of the three carbon types. The total tube volume V c in 








16.9 Metal-Matrix Composites * 653 


16.9 METAL 

metal-matrix 

composite 


centimeters is 

K = f {dl - df) (16.24) 

77"(100 cm) 

=---[(7.0 cm) 2 - (5.0 cm) 2 ] 

= 1885 cm 3 (114 in. 3 ) 

Table 16.7 Fiber and Matrix Volume Fractions 
for Three Carbon-Fiber Types as 
Required to Give a Composite 
Modulus of 69.3 GPa 


Fiber Type 

Vf 

V m 

Glass 

0.954 

0.046 

Carbon 

(standard modulus) 

0.293 

0.707 

Carbon 

(intermediate modulus) 

0.237 

0.763 

Carbon 

(high modulus) 

0.168 

0.832 


Thus, fiber and matrix volumes result from products of this value and the V f and 
V m values cited in Table 16.7. These volume values are presented in Table 16.8, 
which are then converted into masses using densities (Table 16.6), and finally 
into material costs, from the per unit mass cost (also given in Table 16.6). 

As may be noted in Table 16.8, the material of choice (i.e., the least expen¬ 
sive) is the standard-modulus carbon-fiber composite; the relatively low cost per 
unit mass of this fiber material offsets its relatively low modulus of elasticity and 
required high volume fraction. 


Table 16.8 Fiber and Matrix Volumes, Masses, and Costs and Total Material 
Cost for Three Carbon-Fiber Epoxy-Matrix Composites 



Fiber 

Fiber 

Fiber 

Matrix 

Matrix 

Matrix 

Total 


Volume 

Mass 

Cost 

Volume 

Mass 

Cost 

Cost 

Fiber Type 

(cm 3 ) 

(kg) 

($US) 

(cm 3 ) 

(kg) 

($US) 

($US) 


Carbon 552 0.994 59.60 1333 1.520 9.10 

(standard 
modulus) 

Carbon 447 0.805 76.50 1438 1.639 9.80 

(intermediate 
modulus) 

Carbon 317 0.571 142.80 1568 1.788 10.70 

(high 
modulus) 


MATRIX COMPOSITES 

As the name implies, for metal-matrix composites ( MMCs ) the matrix is a ductile 
metal. These materials may be used at higher service temperatures than their base- 
metal counterparts; furthermore, the reinforcement may improve specific stiffness, 


68.70 


86.30 


153.50 


* 










654 * Chapter 16 / Composites 


specific strength, abrasion resistance, creep resistance, thermal conductivity, and 
dimensional stability. Some of the advantages of these materials over the polymer- 
matrix composites include higher operating temperatures, nonflammability, and 
greater resistance to degradation by organic fluids. Metal-matrix composites are 
much more expensive than PMCs, and, therefore, MMC use is somewhat restricted. 

The superalloys, as well as alloys of aluminum, magnesium, titanium, and cop¬ 
per, are employed as matrix materials. The reinforcement may be in the form of 
particulates, both continuous and discontinuous fibers, and whiskers; concentrations 
normally range between 10 and 60 vol%. Continuous-fiber materials include car¬ 
bon, silicon carbide, boron, aluminum oxide, and the refractory metals. On the other 
hand, discontinuous reinforcements consist primarily of silicon carbide whiskers, 
chopped fibers of aluminum oxide and carbon, and particulates of silicon carbide 
and aluminum oxide. In a sense, the cermets (Section 16.2) fall within this MMC 
scheme. Table 16.9 presents the properties of several common metal-matrix, con¬ 
tinuous and aligned fiber-reinforced composites. 

Some matrix-reinforcement combinations are highly reactive at elevated tem¬ 
peratures. Consequently, composite degradation may be caused by high-temperature 
processing or by subjecting the MMC to elevated temperatures during service. This 
problem is commonly resolved either by applying a protective surface coating to 
the reinforcement or by modifying the matrix alloy composition. 

Normally the processing of MMCs involves at least two steps: consolidation or 
synthesis (i.e., introduction of reinforcement into the matrix), followed by a shap¬ 
ing operation. A host of consolidation techniques are available, some of which are 
relatively sophisticated; discontinuous fiber MMCs are amenable to shaping by stan¬ 
dard metal-forming operations (e.g., forging, extrusion, rolling). 

Automobile manufacturers have recently begun to use MMCs in their prod¬ 
ucts. For example, some engine components have been introduced consisting of an 
aluminum-alloy matrix that is reinforced with aluminum oxide and carbon fibers; 
this MMC is light in weight and resists wear and thermal distortion. Metal-matrix 
composites are also employed in driveshafts (that have higher rotational speeds and 
reduced vibrational noise levels), extruded stabilizer bars, and forged suspension 
and transmission components. 

The aerospace industry also uses MMCs. Structural applications include ad¬ 
vanced aluminum-alloy metal-matrix composites; boron fibers are used as the re¬ 
inforcement for the space shuttle orbiter, and continuous graphite fibers for the 
Hubble Space Telescope. 


Table 16.9 Properties of Several Metal-Matrix Composites Reinforced with Continuous and 
Aligned Fibers 


Fiber 

Matrix 

Fiber Content 
ivol°/o) 

Density 

(g/cm 3 ) 

Longitudinal Tensile 
Modulus ( GPa ) 

Longitudinal Tensile 
Strength (MPa) 

Carbon 

6061 A1 

41 

2.44 

320 

620 

Boron 

6061 A1 

48 

— 

207 

1515 

SiC 

6061 A1 

50 

2.93 

230 

1480 

Alumina 

380.0 A1 

24 

— 

120 

340 

Carbon 

AZ31 Mg 

38 

1.83 

300 

510 

Borsic 

Ti 

45 

3.68 

220 

1270 


Source: Adapted from J. W. Weeton, D. M. Peters, and K. L. Thomas, Engineers’ Guide to Composite Materials, 
ASM International, Materials Park, OH, 1987. 





16.10 Ceramic-Matrix Composites * 655 


The high-temperature creep and rupture properties of some of the superalloys 
(Ni- and Co-based alloys) may be enhanced by fiber reinforcement using refrac¬ 
tory metals such as tungsten. Excellent high-temperature oxidation resistance and 
impact strength are also maintained. Designs incorporating these composites per¬ 
mit higher operating temperatures and better efficiencies for turbine engines. 

16.10 CERAMIC-MATRIX COMPOSITES 

As discussed in Chapters 12 and 13, ceramic materials are inherently resilient to 
oxidation and deterioration at elevated temperatures; were it not for their disposi¬ 
tion to brittle fracture, some of these materials would be ideal candidates for use 
in high-temperature and severe-stress applications, specifically for components in 
automobile and aircraft gas turbine engines. Fracture toughness values for ceramic 
materials are low and typically lie between 1 and 5 MPa Vrn (0.9 and 4.5 ksiVim); 
see Table 8.1 and Table B.5 in Appendix B. By way of contrast, K Ic values for most 
metals are much higher [15 to greater than 150 MPa Vrn (14 to > 140 ksiVim)]. 

The fracture toughnesses of ceramics have been improved significantly by the 
ceramic-matrix development of a new generation of ceramic-matrix composites (CMCs)—particu- 

composite lates, fibers, or whiskers of one ceramic material that have been embedded into a 

matrix of another ceramic. Ceramic-matrix composite materials have extended frac¬ 
ture toughnesses to between about 6 and 20 MPaVm (5.5 and 18 ksiVim). 

In essence, this improvement in the fracture properties results from interactions 
between advancing cracks and dispersed phase particles. Crack initiation normally 
occurs with the matrix phase, whereas crack propagation is impeded or hindered 
by the particles, fibers, or whiskers. Several techniques are used to retard crack prop¬ 
agation, which are discussed as follows. 

One particularly interesting and promising toughening technique employs a 
phase transformation to arrest the propagation of cracks and is aptly termed trans¬ 
formation toughening. Small particles of partially stabilized zirconia (Section 12.7) 
are dispersed within the matrix material, often A1 2 0 3 or Zr0 2 itself. Typically, CaO, 
MgO, Y 2 0 3 , and CeO are used as stabilizers. Partial stabilization allows retention 
of the metastable tetragonal phase at ambient conditions rather than the stable 
monoclinic phase; these two phases are noted on the Zr0 2 -CaZr0 3 phase diagram 
in Figure 12.26. The stress field in front of a propagating crack causes these 
metastably retained tetragonal particles to undergo transformation to the stable 
monoclinic phase. Accompanying this transformation is a slight particle volume in¬ 
crease, and the net result is that compressive stresses are established on the crack 
surfaces near the crack tip that tend to pinch the crack shut, thereby arresting its 
growth. This process is demonstrated schematically in Figure 16.12. 

Other recently developed toughening techniques involve the use of ceramic 
whiskers, often SiC or Si 3 N 4 . These whiskers may inhibit crack propagation by (1) 
deflecting crack tips, (2) forming bridges across crack faces, (3) absorbing energy 
during pullout as the whiskers debond from the matrix, and/or (4) causing a redis¬ 
tribution of stresses in regions adjacent to the crack tips. 

In general, increasing fiber content improves strength and fracture toughness; 
this is demonstrated in Table 16.10 for SiC whisker-reinforced alumina. Further¬ 
more, there is a considerable reduction in the scatter of fracture strengths for 
whisker-reinforced ceramics relative to their unreinforced counterparts. In addition, 
these CMCs exhibit improved high-temperature creep behavior and resistance to 
thermal shock (i.e., failure resulting from sudden changes in temperature). 

Ceramic-matrix composites may be fabricated using hot pressing, hot isostatic 
pressing, and liquid-phase sintering techniques. Relative to applications, SiC 


656 * Chapter 16 / Composites 


Figure 16.12 

Schematic 
demonstration of 
transformation 
toughening, (a) A 
crack prior to 
inducement of the 
Zr0 2 particle phase 
transformation. ( b ) 
Crack arrestment 
due to the stress- 
induced phase 
transformation. 



Crack 


Tetragonal 
(a) Zr0 2 

particles 


Monoclinic 



whisker-reinforced aluminas are being used as cutting-tool inserts for machining 
hard metal alloys; tool lives for these materials are greater than for cemented car¬ 
bides (Section 16.2). 

16.11 CARBON-CARBON COMPOSITES 

One of the most advanced and promising engineering materials is the carbon 
carbon-carbon fiber-reinforced carbon-matrix composite, often termed a carbon-carbon compos- 

composite ite; as the name implies, both reinforcement and matrix are carbon. These materials 

are relatively new and expensive and, therefore, are not currently being used ex¬ 
tensively. Their desirable properties include high-tensile moduli and tensile strengths 
that are retained to temperatures in excess of 2000°C (3630°F), resistance to creep, 
and relatively large fracture toughness values. Furthermore, carbon-carbon com¬ 
posites have low coefficients of thermal expansion and relatively high thermal con¬ 
ductivities; these characteristics, coupled with high strengths, give rise to a relatively 
low susceptibility to thermal shock. Their major drawback is a propensity to high- 
temperature oxidation. 

The carbon-carbon composites are employed in rocket motors, as friction ma¬ 
terials in aircraft and high-performance automobiles, for hot-pressing molds, in com¬ 
ponents for advanced turbine engines, and as ablative shields for re-entry vehicles. 


Table 16.10 Room Temperature Fracture Strengths and 

Fracture Toughnesses for Various SiC Whisker 
Contents in Al 2 0 3 


Whisker 

Content ( vol %) 

Fracture 
Strength (MPa) 

Fracture Toughness 
(MPaVm) 

0 

— 

4.5 

10 

455 zb 55 

7.1 

20 

655 =b 135 

7.5-9.0 

40 

850 zb 130 

6.0 


Source: Adapted from Engineered Materials Handbook, Vol. 1, 
Composites, C. A. Dostal (Senior Editor), ASM International, 
Materials Park, OH, 1987. 
















16.13 Processing of Fiber-Reinforced Composites * 657 


The primary reason that these composite materials are so expensive is the 
relatively complex processing techniques that are employed. Preliminary procedures 
are similar to those used for carbon-fiber, polymer-matrix composites. That is, the 
continuous carbon fibers are laid down having the desired two- or three-dimensional 
pattern; these fibers are then impregnated with a liquid polymer resin, often a phe¬ 
nolic; the workpiece is next formed into the final shape, and the resin is allowed to 
cure. At this time the matrix resin is pyrolyzed, that is, converted into carbon by 
heating in an inert atmosphere; during pyrolysis, molecular components consisting 
of oxygen, hydrogen, and nitrogen are driven off, leaving behind large carbon-chain 
molecules. Subsequent heat treatments at higher temperatures will cause this carbon 
matrix to density and increase in strength. The resulting composite, then, consists 
of the original carbon fibers that remained essentially unaltered, which are con¬ 
tained in this pyrolyzed carbon matrix. 

16.12 HYBRID COMPOSITES 

hybrid composite A relatively new fiber-reinforced composite is the hybrid, which is obtained by us¬ 
ing two or more different kinds of fibers in a single matrix; hybrids have a better 
all-around combination of properties than composites containing only a single fiber 
type. A variety of fiber combinations and matrix materials are used, but in the most 
common system, both carbon and glass fibers are incorporated into a polymeric 
resin. The carbon fibers are strong and relatively stiff and provide a low-density re¬ 
inforcement; however, they are expensive. Glass fibers are inexpensive and lack the 
stiffness of carbon. The glass-carbon hybrid is stronger and tougher, has a higher 
impact resistance, and may be produced at a lower cost than either of the compa¬ 
rable all-carbon or all-glass reinforced plastics. 

The two different fibers may be combined in a number of ways, which will 
ultimately affect the overall properties. For example, the fibers may all be aligned 
and intimately mixed with one another, or laminations may be constructed con¬ 
sisting of layers, each of which consists of a single fiber type, alternating one with 
another. In virtually all hybrids the properties are anisotropic. 

When hybrid composites are stressed in tension, failure is usually noncata- 
strophic (i.e., does not occur suddenly). The carbon fibers are the first to fail, at 
which time the load is transferred to the glass fibers. Upon failure of the glass fibers, 
the matrix phase must sustain the applied load. Eventual composite failure concurs 
with that of the matrix phase. 

Principal applications for hybrid composites are lightweight land, water, and 
air transport structural components, sporting goods, and lightweight orthopedic 
components. 

16.13 PROCESSING OF FIBER-REINFORCED 
COMPOSITES 

To fabricate continuous fiber-reinforced plastics that meet design specifications, the 
fibers should be uniformly distributed within the plastic matrix and, in most in¬ 
stances, all oriented in virtually the same direction. In this section several techniques 
(pultrusion, filament winding, and prepreg production processes) by which useful 
products of these materials are manufactured will be discussed. 

Pultrusion 

Pultrusion is used for the manufacture of components having continuous lengths 
and a constant cross-sectional shape (rods, tubes, beams, etc.). With this technique, 


658 * Chapter 16 / Composites 



tank 

Figure 16.13 Schematic diagram showing the pultrusion process. 


illustrated schematically in Figure 16.13, continuous-fiber rovings, or tows, 4 are first 
impregnated with a thermosetting resin; these are then pulled through a steel die 
that preforms to the desired shape and also establishes the resin/fiber ratio. The 
stock then passes through a curing die that is precision machined so as to impart 
the final shape; this die is also heated to initiate curing of the resin matrix. A pulling 
device draws the stock through the dies and also determines the production speed. 
Tubes and hollow sections are made possible by using center mandrels or inserted 
hollow cores. Principal reinforcements are glass, carbon, and aramid fibers, normally 
added in concentrations between 40 and 70 vol%. Commonly used matrix materi¬ 
als include polyesters, vinyl esters, and epoxy resins. 

Pultrusion is a continuous process that is easily automated; production rates are 
relatively high, making it very cost effective. Furthermore, a wide variety of shapes 
are possible, and there is really no practical limit to the length of stock that may be 
manufactured. 

Prepreg Production Processes 

prepreg Prepreg is the composite industry’s term for continuous-fiber reinforcement preim¬ 

pregnated with a polymer resin that is only partially cured. This material is deliv¬ 
ered in tape form to the manufacturer, which then directly molds and fully cures 
the product without having to add any resin. It is probably the composite material 
form most widely used for structural applications. 

The prepregging process, represented schematically for thermoset polymers in 
Figure 16.14, begins by collimating a series of spool-wound continuous-fiber tows. 
These tows are then sandwiched and pressed between sheets of release and carrier 
paper using heated rollers, a process termed calendering. The release paper sheet has 
been coated with a thin film of heated resin solution of relatively low viscosity so as 
to provide for its thorough impregnation of the fibers. A doctor blade spreads the 
resin into a film of uniform thickness and width. The final prepreg product—the thin 
tape consisting of continuous and aligned fibers embedded in a partially cured resin— 
is prepared for packaging by winding onto a cardboard core. As shown in Figure 16.14, 
the release paper sheet is removed as the impregnated tape is spooled. Typical tape 
thicknesses range between 0.08 and 0.25 mm (3 X 10 -3 and 10 -2 in.) and tape widths 
range between 25 and 1525 mm (1 and 60 in.), whereas resin content usually lies be¬ 
tween about 35 and 45 vol%. 


4 A roving, or tow, is a loose and untwisted bundle of continuous fibers that are drawn 
together as parallel strands. 























16.13 Processing of Fiber-Reinforced Composites 


659 


Figure 16.14 

Schematic diagram 
illustrating the 
production of 
prepreg tape using a 
thermoset polymer. 



Spoole 

fiber 



At room temperature the thermoset matrix undergoes curing reactions; there¬ 
fore, the prepreg is stored at 0°C (32°F) or lower. Also, the time in use at room tem¬ 
perature (or out-time ) must be minimized. If properly handled, thermoset prepregs 
have a lifetime of at least six months and usually longer. 

Both thermoplastic and thermosetting resins are used; carbon, glass, and aramid 
fibers are the common reinforcements. 

Actual fabrication begins with the lay-up— laying of the prepreg tape onto a 
tooled surface. Normally a number of plies are laid up (after removal from the car¬ 
rier backing paper) to provide the desired thickness. The lay-up arrangement may 
be unidirectional, but more often the fiber orientation is alternated to produce a 
cross-ply or angle-ply laminate. Final curing is accomplished by the simultaneous 
application of heat and pressure. 

The lay-up procedure may be carried out entirely by hand (hand lay-up), wherein 
the operator both cuts the lengths of tape and then positions them in the desired ori¬ 
entation on the tooled surface. Alternately, tape patterns may be machine cut, then 
hand laid. Fabrication costs can be further reduced by automation of prepreg lay-up 
and other manufacturing procedures (e.g., filament winding, as discussed next), which 
virtually eliminates the need for hand labor. These automated methods are essential 
for many applications of composite materials to be cost effective. 

Filament Winding 

Filament winding is a process by which continuous reinforcing fibers are accurately 
positioned in a predetermined pattern to form a hollow (usually cylindrical) shape. 
The fibers, either as individual strands or as tows, are first fed through a resin bath 
and then are continuously wound onto a mandrel, usually using automated wind¬ 
ing equipment (Figure 16.15). After the appropriate number of layers have been 
applied, curing is carried out either in an oven or at room temperature, after which 
the mandrel is removed. As an alternative, narrow and thin prepregs (i.e., tow pregs) 
10 mm or less in width may be filament wound. 

Various winding patterns are possible (i.e., circumferential, helical, and polar) 
to give the desired mechanical characteristics. Filament-wound parts have very high
