Repository: axyco2004-cyber/axyco2004-cyber-chemistry-chatbot-rgb

# 🧪 Chemistry Chatbot

An interactive Java-based chatbot application that helps students learn chemistry by answering questions about various chemistry topics.

## 📖 About

Chemistry Chatbot is an educational tool that provides instant answers to chemistry questions. It uses a comprehensive knowledge base covering key chemistry concepts and employs intelligent keyword matching to understand and respond to student queries.

### Sample Interaction

```
💬 You: What is an atom?
🤖 Bot: An atom is the smallest unit of matter that retains the properties 
of an element. It consists of a nucleus containing protons and neutrons, 
surrounded by electrons in energy levels or shells.

💬 You: topics

File: materials-science-textbook.txt (part 43 of 63)
MATERIALS SCIENCE AND ENGINEERING 
strength-to-weight ratios. Also, a high degree of control over winding uniformity 




















660 * Chapter 16 / Composites 



Figure 16.15 Schematic representations of 
helical, circumferential, and polar filament 
winding techniques. [From N. L. Hancox, 
(Editor), Fibre Composite Hybrid Materials, 
The Macmillan Company, New York, 1981.] 


■e 



Circumferential winding 





Polar winding 


and orientation is afforded with this technique. Furthermore, when automated, the 
process is most economically attractive. Common filament-wound structures include 
rocket motor casings, storage tanks and pipes, and pressure vessels. 

Manufacturing techniques are now being used to produce a wide variety of 
structural shapes that are not necessarily limited to surfaces of revolution (e.g., 
I-beams). This technology is advancing very rapidly because it is very cost effective. 

Structural Composites 

structural A structural composite is normally composed of both homogeneous and compos- 

composite ite materials, the properties of which depend not only on the properties of the con¬ 

stituent materials but also on the geometrical design of the various structural ele¬ 
ments. Laminar composites and sandwich panels are two of the most common 
structural composites; only a relatively superficial examination is offered here for 
them. 

16.14 LAMINAR COMPOSITES 

laminar composite A laminar composite is composed of two-dimensional sheets or panels that have a 
preferred high-strength direction, such as is found in wood and continuous and 
aligned fiber-reinforced plastics. The layers are stacked and subsequently cemented 
together such that the orientation of the high-strength direction varies with each 
successive layer (Figure 16.16). For example, adjacent wood sheets in plywood are 
aligned with the grain direction at right angles to each other. Laminations may also 
be constructed using fabric material such as cotton, paper, or woven glass fibers em¬ 
bedded in a plastic matrix. Thus a laminar composite has relatively high strength in 
a number of directions in the two-dimensional plane; however, the strength in any 
given direction is, of course, lower than it would be if all the fibers were oriented 
in that direction. One example of a relatively complex laminated structure is the 
modern ski (see the chapter-opening illustration for this chapter). 





















16.15 Sandwich Panels * 661 



Figure 16.16 The stacking of successive 
oriented fiber-reinforced layers for a laminar 
composite. 



16.15 SANDWICH PANELS 

sandwich panel Sandwich panels, considered to be a class of structural composites, are designed to 

be lightweight beams or panels having relatively high stiffnesses and strengths. A 
sandwich panel consists of two outer sheets, or faces, that are separated by and ad¬ 
hesively bonded to a thicker core (Figure 16.17). The outer sheets are made of a 
relatively stiff and strong material, typically aluminum alloys, fiber-reinforced plas¬ 
tics, titanium, steel, or plywood; they impart high stiffness and strength to the struc¬ 
ture and must be thick enough to withstand tensile and compressive stresses that 
result from loading. The core material is lightweight and normally has a low mod¬ 
ulus of elasticity. Core materials typically fall within three categories: rigid polymeric 
foams (i.e., phenolics, epoxy, polyurethanes), wood (i.e., balsa wood), and honey¬ 
combs (discussed shortly). 

Structurally, the core serves several functions. First of ah, it provides continuous 
support for the faces. In addition, it must have sufficient shear strength to withstand 
transverse shear stresses and also be thick enough to provide high shear stiffness 
(to resist buckling of the panel). (Tensile and compressive stresses on the core are 
much lower than on the faces.) 

Another popular core consists of a “honeycomb” structure—thin foils that have 
been formed into interlocking hexagonal cells, with axes oriented perpendicular to 

Figure 16.17 

Schematic diagram 
showing the cross 
section of a sandwich 
panel. 




































662 * Chapter 16 / Composites 



Figure 16.18 Schematic diagram showing the construction of a honeycomb core sandwich 
panel. (Reprinted with permission from Engineered Materials Handbook, Vol. 1, Composites, 
ASM International, Metals Park, OH, 1987.) 


the face planes; Figure 16.18 shows a cutaway view of a honeycomb core sandwich 
panel. The honeycomb material is normally either an aluminum alloy or aramid 
polymer. Strength and stiffness of honeycomb structures depend on cell size, cell 
wall thickness, and the material from which the honeycomb is made. 

Sandwich panels are used in a wide variety of applications including roofs, floors, 
and walls of buildings and in aerospace and aircraft (i.e., for wings, fuselage, and 
tailplane skins). 


MATERIALS OF IMPORTANCE 

Nanocomposites in Tennis Balls 


N anocomposites —composites that consist of 
nanosized particles embedded in some type of 
matrix—are a group of promising new materials that 
will undoubtedly become infused with some of our 
modern technologies. In fact, one type of nanocom¬ 
posite is currently being used in high-performance 
tennis balls. These balls retain their original pressure 
and bounce twice as long as conventional ones. Air 
permeation through the walls of the ball is inhibited 
by a factor of two due to the presence of a flexible 
and very thin (10 to 50 |xm) nanocomposite barrier 
coating that covers the inner core; 5 a schematic di¬ 
agram of the cross-section of one of these tennis 


balls is shown in Figure 16.19. Because of their out¬ 
standing characteristics, these Double Core balls 
have recently been selected as the official balls for 
some of the major tennis tournaments. 

This nanocomposite coating consists of a ma¬ 
trix of butyl rubber, within which is embedded thin 
platelets of vermiculite, 6 a natural clay mineral. 
The vermiculite platelets exist as single-molecule 
thin sheets —on the order of a nanometer thick— 
that have a very large aspect ratio (of about 
10,000); aspect ratio is the ratio of the lateral di¬ 
mensions of a platelet to its thickness. Furthermore, 
the vermiculite platelets are exfoliated —that is, 


5 This coating was developed by InMat Inc., and is called Air D-Fense. Wilson Sporting Goods has incorporated 
this coating in its Double Core tennis balls. 

6 Vermiculite is one member of the layered silicates group that is discussed in Section 12.3. 




















































































































































Summary * 663 


they remain separated from one another. Also, 
within the butyl rubber, the vermiculite platelets 
are aligned such that all their lateral axes lie in the 
same plane; and throughout this barrier coating 
are multiple layers of these platelets (per the in¬ 
set of Figure 16.19). 

The presence of the vermiculite platelets ac¬ 
counts for the ability of the nanocomposite coat¬ 
ing to more effectively retain air pressure within 
the tennis balls. These platelets act as multilayer 
barriers to the diffusion of air molecules and slow 



Figure 16.19 Schematic diagram showing the cross- 
section of a high-performance Double Core tennis 
ball. The inset drawing presents a detailed view of the 
nanocomposite coating that acts as a barrier to air 
permeation. 


down the diffusion rate; that is, the diffusion path 
length of air molecules is enhanced significantly 
because the air molecules must bypass these par¬ 
ticles as they diffuse through the coating. Also, the 
addition of the particles to the butyl rubber does 
not diminish its flexibility. 

It is anticipated that this type of coating can 
also be applied to other kinds of sporting equip¬ 
ment (i.e., soccer balls, footballs, bicycle tires), as 
well as to automobile tires (which would be lighter 
in weight and more recyclable). 



Photograph of a can of Double Core tennis balls and 
an individual ball. (Photograph courtesy of Wilson 
Sporting Goods Company.) 


SUMMARY 


Introduction 

• Composites are artificially produced multiphase materials having desirable com¬ 
binations of the best properties of the constituent phases. 

• Usually, one phase (the matrix) is continuous and completely surrounds the other 
(the dispersed phase). 

• In this discussion, composites were classified as particle-reinforced, fiber-reinforced, 
and structural. 














664 * Chapter 16 / Composites 

Large-Particle Composites 

Dispersion-Strengthened Composites 

• Large-particle and dispersion-strengthened composites fall within the particle- 
reinforced classification. 

• For dispersion strengthening, improved strength is achieved by extremely small 
particles of the dispersed phase, which inhibit dislocation motion. 

• The particle size is normally greater with large-particle composites, whose me¬ 
chanical characteristics are enhanced by reinforcement action. 

• For large-particle composites, upper and lower elastic modulus values depend on 
the moduli and volume fractions of matrix and particulate phases according to 
the rule-of-mixtures expressions Equations 16.1 and 16.2. 

• Concrete, a type of large-particle composite, consists of an aggregate of particles 
bonded together with cement. In the case of portland cement concrete, the 
aggregate consists of sand and gravel; the cementitious bond develops as a result 
of chemical reactions between the portland cement and water. 

• The mechanical strength of concrete may be improved by reinforcement meth¬ 
ods (e.g., embedment into the fresh concrete of steel rods, wires, etc.). 

Influence of Fiber Length 

• Of the several composite types, the potential for reinforcement efficiency is great¬ 
est for those that are fiber-reinforced. 

• With fiber-reinforced composites, an applied load is transmitted to and distrib¬ 
uted among the fibers via the matrix phase, which in most cases is at least mod¬ 
erately ductile. 

• Significant reinforcement is possible only if the matrix-fiber bond is strong. 
Because reinforcement discontinues at the fiber extremities, reinforcement efficiency 
depends on fiber length. 

• For each fiber-matrix combination, there exists some critical length (/ c ), which 
depends on fiber diameter and strength, and fiber-matrix bond strength accord¬ 
ing to Equation 16.3. 

• The length of continuous fibers greatly exceeds this critical value (i.e., / > 15/ c ), 
whereas shorter fibers are discontinuous. 

Influence of Fiber Orientation and Concentration 

• On the basis of fiber length and orientation, three different types of fiber-reinforced 
composites are possible: 

Continuous and aligned (Figure 16.8a)—mechanical properties are highly 
anisotropic. In the alignment direction, reinforcement and strength are a 
maximum; perpendicular to the alignment, they are a minimum. 

Discontinuous and aligned (Figure 16.8Z>)—significant strengths and stiffnesses 
are possible in the longitudinal direction. 

Discontinuous and randomly oriented (Figure 16.8c)—despite some limitations 
on reinforcement efficiency, properties are isotropic. 

• For continuous and aligned, rule-of-mixtures expressions for the modulus in 
both longitudinal and transverse orientations were developed (Equations 16.10 
and 16.16). In addition, an equation for longitudinal strength was also cited 
(Equation 16.17). 

• For discontinuous and aligned, composite strength equations were presented for 
two different situations: 


Summary * 665 


When / > l c , Equation 16.18 is valid. 

When / < l c , it is appropriate to use Equation 16.19. 

• The elastic modulus for discontinuous and randomly oriented fibrous composites 
may be determined using Equation 16.20. 

The Fiber Phase 

• On the basis of diameter and material type, fiber reinforcements are classified as 
follows: 

Whiskers—extremely strong single crystals that have very small diameters 

Fibers—normally polymers or ceramics that may be either amorphous or 
polycrystalline 

Wires—metals/alloys that have relatively large diameters 

The Matrix Phase 

• Although all three basic material types are used for matrices, the most common 
are polymers and metals. 

• The matrix phase normally performs three functions: 

It binds the fibers together and transmits an externally applied load to the 
fibers. 

It protects the individual fibers from surface damage. 

It prevents the propagation of cracks from fiber to fiber. 

• Fibrous reinforced composites are sometimes classified according to matrix type; 
within this scheme are three classifications: polymer-, metal-, and ceramic-matrix. 

Polymer-Matrix Composites 

• Polymer-matrix composites are the most common; they may be reinforced with 
glass, carbon, and aramid fibers. 

Metal-Matrix Composites 

• Service temperatures are higher for metal-matrix composites than for polymer- 
matrix composites. MMCs also use a variety of fiber and whisker types. 

Ceramic-Matrix Composites 

• With ceramic-matrix composites, the design goal is increased fracture toughness. 
This is achieved by interactions between advancing cracks and dispersed phase 
particles. 

• Transformation toughening is one such technique for improving K Ic . 

Carbon-Carbon Composites 

• Carbon-carbon composites are composed of carbon fibers embedded in a pyrolyzed 
carbon matrix. 

• These materials are expensive and used in applications requiring high strengths 
and stiffnesses (that are retained at elevated temperatures), resistance to creep, 
and good fracture toughnesses. 

Hybrid Composites 

• The hybrid composites contain at least two different fiber types. Using hybrids it 
is possible to design composites having better all-around sets of properties. 


666 * Chapter 16 / Composites 


Processing of Fiber-Reinforced Composites 

• Several composite processing techniques have been developed that provide a uni¬ 
form fiber distribution and a high degree of alignment. 

• With pultrusion, components of continuous length and constant cross section are 
formed as resin-impregnated fiber tows are pulled through a die. 

• Composites used for many structural applications are commonly prepared using 
a lay-up operation (either hand or automated), wherein prepreg tape plies are 
laid down on a tooled surface and are subsequently fully cured by the simulta¬ 
neous application of heat and pressure. 

• Some hollow structures may be fabricated using automated filament winding pro¬ 
cedures, whereby resin-coated strands or tows or prepreg tape are continuously 
wound onto a mandrel, followed by a curing operation. 

Structural Composites 

• Two general kinds of structural composites were discussed: laminar composites 
and sandwich panels. 

Laminar composites are virtually isotropic in a two-dimensional plane. This 
is made possible with several sheets of a highly anisotropic composite, which 
are cemented onto one another such that the high-strength direction is varied 
with each successive layer. 

Sandwich panels consist of two strong and stiff sheet faces that are separated 
by a core material or structure. These structures combine relatively high 
strengths and stiffnesses with low densities. 


Equation Summary 


Equation 

Number 

Equation 

Solving for 

Page 

Number 

16.1 

E c {u) = E m V m + E p V p 

Rule-of-mixtures expression—lower bound 

630 

16.2 

E m E p 

E JJ) ~ y E + y E 
v m^p 1 v p^m 

Rule-of-mixtures expression—upper bound 

630 

16.3 

"Q 1 u 
b« 

b <n 

II 

Critical fiber length 

635 

16.10a 

Ed ~ E m V m + E f V f 

Modulus of elasticity for continuous and aligned 
fibrous composite in the longitudinal direction 

638 

16.16 

E m E f 

Ect ~ V m E f + V f E m 

Modulus of elasticity for continuous and aligned 
fibrous composite in the transverse direction 

641 

16.17 

of, = Cmil-Vf) + cr* f V f 

Longitudinal tensile strength for continuous and 
aligned fibrous composite 

642 

16.18 

<r& = ^V f (l - |) + vJl-V f ) 

Longitudinal tensile strength for discontinuous 
and aligned fibrous composite, and / > l c 

643 

16.19 

1 

7s 

b 

+ 

II 

b 

Longitudinal tensile strength for discontinuous 
and aligned fibrous composite, and / < l c 

643 














References * 667 


List of Symbols 


Symbol 

Meaning 

d 

Fiber diameter 

Ef 

Modulus of elasticity of fiber phase 

P 

Modulus of elasticity of matrix phase 

E P 

Modulus of elasticity of particulate phase 

1 

Fiber length 

k 

Critical fiber length 

Vf 

Volume fraction of fiber phase 

Vm 

Volume fraction of matrix phase 

V P 

Volume fraction of particulate phase 

(T* 

a f 

Fiber tensile strength 

^ m 

Stress in matrix at composite failure 

T c 

Fiber-matrix bond strength or matrix shear yield strength 


Concepts 


Important Terms and 

carbon-carbon composite 
ceramic-matrix composite 
cermet 
concrete 
dispersed phase 
dispersion-strengthened 
composite 
fiber 

fiber-reinforced composite 


hybrid composite 
laminar composite 
large-particle composite 
longitudinal direction 
matrix phase 
metal-matrix composite 
polymer-matrix composite 
prepreg 

prestressed concrete 


principle of combined action 
reinforced concrete 
rule of mixtures 
sandwich panel 
specific modulus 
specific strength 
structural composite 
transverse direction 
whisker 


REFERENCES 


Agarwal, B. D., L. J. Broutman, and K. Chan- 
drashekhara, Analysis and Performance of 
Fiber Composites, 3rd edition, Wiley, Hoboken, 
NJ, 2006. 

Ashbee, K. H., Fundamental Principles of Fiber Re¬ 
inforced Composites, 2nd edition, CRC Press, 
Boca Raton, FL, 1993. 

ASM Handbook, Vol. 21, Composites, ASM Inter¬ 
national, Materials Park, OH, 2001. 

Chawla, K. K., Composite Materials Science and 
Engineering, 3rd edition, Springer, New York, 
2009. 

Gerdeen, J. C., H. W. Lord, and R. A. L. Rorrer, En¬ 
gineering Design with Polymers and Compos¬ 
ites, CRC Press, Boca Raton, FL, 2005. 


Hull, D. and T. W. Clyne, An Introduction to Com¬ 
posite Materials, 2nd edition, Cambridge Uni¬ 
versity Press, New York, 1996. 

Mallick, P. K., Composites Engineering Handbook, 
CRC Press, Boca Raton, FL, 1997. 

Mallick, P. K., Fiber-Reinforced Composites, Mate¬ 
rials, Manufacturing, and Design, 3rd edition, 
CRC Press, Boca Raton, FL, 2008. 

Strong, A. B., Fundamentals of Composites: Mate¬ 
rials, Methods, and Applications, 2nd edition, 
Society of Manufacturing Engineers, Dear¬ 
born, MI, 2008. 

Woishnis, W. A. (Editor), Engineering Plastics and 
Composites, 2nd edition, ASM International, 
Materials Park, OH, 1993. 






668 * Chapter 16 / Composites 

QUESTIONS AND PROBLEMS 


Large-Particle Composites 

16.1 The mechanical properties of aluminum may 
be improved by incorporating fine particles 
of aluminum oxide (A1 2 0 3 ). Given that the 
moduli of elasticity of these materials are, re¬ 
spectively, 69 GPa (10 X 10 6 psi) and 393 
GPa (57 X 10 6 psi), plot modulus of elastic¬ 
ity versus the volume percent of A1 2 0 3 in A1 
from 0 to 100 vol%, using both upper- and 
lower-bound expressions. 

16.2 Estimate the maximum and minimum ther¬ 
mal conductivity values for a cermet that 
contains 85 vol% titanium carbide (TiC) par¬ 
ticles in a cobalt matrix. Assume thermal 
conductivities of 27 and 69 W/m • K for TiC 
and Co, respectively. 

16.3 A large-particle composite consisting of 
tungsten particles within a copper matrix is 
to be prepared. If the volume fractions of 
tungsten and copper are 0.60 and 0.40, re¬ 
spectively, estimate the upper limit for the 
specific stiffness of this composite given the 
data that follow. 



Specific 

Modulus of 


Gravity 

Elasticity (GPa) 

Copper 

8.9 

110 

Tungsten 

19.3 

407 


16.4 (a) What is the distinction between cement 
and concrete? 

(b) Cite three important limitations that re¬ 
strict the use of concrete as a structural 
material. 

(c) Briefly explain three techniques that 
are used to strengthen concrete by 
reinforcement. 

Dispersion-Strengthened Composites 

16.5 Cite one similarity and two differences be¬ 
tween precipitation hardening and disper¬ 
sion strengthening. 

Influence of Fiber Length 

16.6 For a glass fiber-epoxy matrix combination, 
the critical fiber length-fiber diameter ratio 
is 50. Using the data in Table 16.4, determine 
the fiber-matrix bond strength. 


16.7 (a) For a fiber-reinforced composite, the ef¬ 
ficiency of reinforcement 77 is dependent on 
fiber length / according to 

/ — 2x 

v = ~r 

where % represents the length of the fiber at 
each end that does not contribute to the load 
transfer. Make a plot of 77 versus / to / = 40 
mm (1.6 in.), assuming that x = 0.75 mm 
(0.03 in.). 

(b) What length is required for a 0.80 effi¬ 
ciency of reinforcement? 

Influence of Fiber Orientation 
and Concentration 

16.8 A continuous and aligned fiber-reinforced 
composite is to be produced consisting of 30 
vol% aramid fibers and 70 vol% of a poly¬ 
carbonate matrix; mechanical characteristics 
of these two materials are as follows: 



Modulus 

Tensile 


of Elasticity 

Strength 


[GPa (psi)] 

[MPa (psi)] 

Aramid fiber 

131 (19 x 10 6 ) 

3600 (520,000) 

Polycarbonate 

2.4 (3.5 X 10 5 ) 

65 (9425) 


Also, the stress on the polycarbonate matrix 
when the aramid fibers fail is 45 MPa (6500 
psi). 

For this composite, compute 

(a) the longitudinal tensile strength, and 

(b) the longitudinal modulus of elasticity 

16.9 Is it possible to produce a continuous and ori¬ 
ented aramid fiber-epoxy matrix composite 
having longitudinal and transverse moduli of 
elasticity of 57.1 GPa (8.28 X 10 6 psi) and 
4.12 GPa (6 X 10 5 psi), respectively? Why or 
why not? Assume that the modulus of elas¬ 
ticity of the epoxy is 2.4 GPa (3.50 X 10 5 psi). 

16.10 For a continuous and oriented fiber-reinforced 
composite, the moduli of elasticity in the lon¬ 
gitudinal and transverse directions are 19.7 
and 3.66 GPa (2.8 X 10 6 and 5.3 X 10 5 psi), 
respectively. If the volume fraction of fibers 
is 0.25, determine the moduli of elasticity of 
fiber and matrix phases. 










Questions and Problems * 669 


16.11 (a) Verify that Equation 16.11, the expres¬ 
sion for the fiber load-matrix load ratio 
(FflF m ), is valid. 

(b) What is the FflF c ratio in terms of E f , E m , 
and Vfl 

16.12 In an aligned and continuous glass fiber- 
reinforced nylon 6,6 composite, the fibers are 
to carry 94% of a load applied in the longi¬ 
tudinal direction. 

(a) Using the data provided, determine 
the volume fraction of fibers that will be 
required. 

(b) What will be the tensile strength of this 
composite? Assume that the matrix stress at 
fiber failure is 30 MPa (4350 psi). 



Modulus 

Tensile 


of Elasticity 

Strength 


[GPa (psi)] 

[MPa (psi)] 

Glass fiber 

72.5 (10.5 X 10 6 ) 

3400 (490,000) 

Nylon 6,6 

3.0 (4.35 X 10 5 ) 

76 (11,000) 


16.13 Assume that the composite described in 
Problem 16.8 has a cross-sectional area of 
320 mm 2 (0.50 in. 2 ) and is subjected to a lon¬ 
gitudinal load of 44,500 N (10,000 lb f ). 

(a) Calculate the fiber-matrix load ratio. 

(b) Calculate the actual loads carried by both 
fiber and matrix phases. 

(c) Compute the magnitude of the stress on 
each of the fiber and matrix phases. 

(d) What strain is experienced by the com¬ 
posite? 

16.14 A continuous and aligned fiber-reinforced 
composite having a cross-sectional area of 
1130 mm 2 (1.75 in. 2 ) is subjected to an ex¬ 
ternal tensile load. If the stresses sustained 
by the fiber and matrix phases are 156 MPa 
(22,600 psi) and 2.75 MPa (400 psi), re¬ 
spectively; the force sustained by the fiber 
phase is 74,000 N (16,600 lb f ); and the 
total longitudinal strain is 1.25 X 10 -3 , 
determine 

(a) the force sustained by the matrix phase, 

(b) the modulus of elasticity of the compos¬ 
ite material in the longitudinal direction, and 

(c) the moduli of elasticity for fiber and 
matrix phases. 


16.15 Compute the longitudinal strength of an 
aligned carbon fiber-epoxy matrix compos¬ 
ite having a 0.25 volume fraction of fibers, 
assuming the following: (1) an average fiber 
diameter of 10 X 10 -3 mm (3.94 X 10 -4 in.), 
(2) an average fiber length of 5 mm (0.20 
in.), (3) a fiber fracture strength of 2.5 GPa 
(3.625 X 10 5 psi), (4) a fiber-matrix bond 
strength of 80 MPa (11,600 psi), (5) a ma¬ 
trix stress at fiber failure of 10.0 MPa (1450 
psi), and (6) a matrix tensile strength of 
75 MPa (11,000 psi). 

16.16 It is desired to produce an aligned carbon 
fiber-epoxy matrix composite having a lon¬ 
gitudinal tensile strength of 750 MPa 
(109,000 psi). Calculate the volume fraction 
of fibers necessary if (1) the average fiber 
diameter and length are 1.2 X 10 -2 mm (4.7 
X 10 -4 in.) and 1 mm (0.04 in.), respectively; 
(2) the fiber fracture strength is 5000 MPa 
(725,000 psi); (3) the fiber-matrix bond 
strength is 25 MPa (3625 psi); and (4) the 
matrix stress at fiber failure is 10 MPa 
(1450 psi). 

16.17 Compute the longitudinal tensile strength of 
an aligned glass fiber-epoxy matrix compos¬ 
ite in which the average fiber diameter and 
length are 0.010 mm (4 X 10 -4 in.) and 2.5 
mm (0.10 in.), respectively, and the volume 
fraction of fibers is 0.40. Assume that (1) the 
fiber-matrix bond strength is 75 MPa (10,900 
psi), (2) the fracture strength of the fibers is 
3500 MPa (508,000 psi), and (3) the matrix 
stress at fiber failure is 8.0 MPa (1160 psi). 

16.18 (a) From the moduli of elasticity data in 
Table 16.2 for glass fiber-reinforced poly¬ 
carbonate composites, determine the value 
of the fiber efficiency parameter for each of 
20, 30, and 40 vol% fibers. 

(b) Estimate the modulus of elasticity for 50 
vol% glass fibers. 

The Fiber Phase 

The Matrix Phase 

16.19 For a polymer-matrix fiber-reinforced com¬ 
posite: 

(a) List three functions of the matrix phase. 

(b) Compare the desired mechanical char¬ 
acteristics of matrix and fiber phases. 





670 * Chapter 16 / Composites 


(c) Cite two reasons why there must be a 
strong bond between fiber and matrix at 
their interface. 

16.20 (a) What is the distinction between matrix and 
dispersed phases in a composite material? 

(b) Contrast the mechanical characteristics 
of matrix and dispersed phases for fiber- 
reinforced composites. 

Polymer-Matrix Composites 

16.21 (a) Calculate the specific longitudinal 
strengths of the glass fiber, carbon fiber, and 
aramid fiber-reinforced epoxy composites 
in Table 16.5 and compare them with those 
of the following alloys: tempered (315°C) 
440A martensitic stainless steel, normalized 
1020 plain-carbon steel, 2024-T3 aluminum 
alloy, cold-worked (H02 temper) C36000 
free-cutting brass, rolled AZ31B magne¬ 
sium alloy, and annealed Ti-6A1-4V tita¬ 
nium alloy. 

(b) Compare the specific moduli of the same 
three fiber-reinforced epoxy composites 
with the same metal alloys. Densities (i.e., 
specific gravities), tensile strengths, and 
moduli of elasticity for these metal alloys 
may be found in Tables B.l, B.4, and B.2, re¬ 
spectively, in Appendix B. 

16.22 (a) List four reasons why glass fibers are 
most commonly used for reinforcement. 

(b) Why is the surface perfection of glass 
fibers so important? 

(c) What measures are taken to protect the 
surface of glass fibers? 

16.23 Cite the distinction between carbon and 
graphite. 

16.24 (a) Cite several reasons why fiberglass- 
reinforced composites are used extensively. 

(b) Cite several limitations of this type of 
composite. 

Hybrid Composites 

16.25 (a) What is a hybrid composite? 

(b) List two important advantages of hybrid 
composites over normal fiber composites. 

16.26 (a) Write an expression for the modulus of 
elasticity for a hybrid composite in which all 


fibers of both types are oriented in the same 
direction. 

(b) Using this expression, compute the lon¬ 
gitudinal modulus of elasticity of a hybrid 
composite consisting of aramid and glass 
fibers in volume fractions of 0.30 and 0.40, 
respectively, within a polyester resin matrix 
[E m = 2.5 GPa (3.6 X 10 5 psi)]. 

16.27 Derive a generalized expression analogous 
to Equation 16.16 for the transverse modu¬ 
lus of elasticity of an aligned hybrid com¬ 
posite consisting of two types of continuous 
fibers. 

Processing of Fiber-Reinforced Composites 

16.28 Briefly describe pultrusion, filament wind¬ 
ing, and prepreg production fabrication 
processes; cite the advantages and disadvan¬ 
tages of each. 

Laminar Composites 

Sandwich Panels 

16.29 Briefly describe laminar composites. What is 
the prime reason for fabricating these mate¬ 
rials? 

16.30 (a) Briefly describe sandwich panels. 

(b) What is the prime reason for fabricating 
these structural composites? 

(c) What are the functions of the faces and 
the core? 

Spreadsheet Problems 

16.1SS For an aligned polymer-matrix composite, 
develop a spreadsheet that will allow the 
user to compute the longitudinal tensile 
strength after inputting values for the fol¬ 
lowing parameters: volume fraction of 
fibers, average fiber diameter, average 
fiber length, fiber fracture strength, fiber- 
matrix bond strength, matrix stress at com¬ 
posite failure, and matrix tensile strength. 

16.2SS Generate a spreadsheet for the design of 
a tubular composite shaft (Design Exam¬ 
ple 16.1)—that is, which of available fiber 
materials provide the required stiffness, 
and, of these possibilities, which will cost 
the least. The fibers are continuous and are 


Design Problems * 671 


to be aligned parallel to the tube axis. The 
user is allowed to input values for the fol¬ 
lowing parameters: inside and outside tube 
diameters, tube length, maximum deflec¬ 
tion at the axial midpoint for some given 


applied load, maximum fiber volume frac¬ 
tion, elastic moduli of matrix and all fiber 
materials, densities of matrix and fiber 
materials, and cost per unit mass for the 
matrix and all fiber materials. 


DESIGN PROBLEMS 


16.D1 Composite materials are now being used ex¬ 
tensively in sports equipment. 

(a) List at least four different sports imple¬ 
ments that are made of, or contain com¬ 
posites. 

(b) For one of these implements, write an 
essay in which you do the following: (1) Cite 
the materials that are used for matrix and 
dispersed phases, and, if possible, the pro¬ 
portions of each phase; (2) note the nature 
of the dispersed phase (i.e., continuous 
fibers); and (3) describe the process by 
which the implement is fabricated. 

Influence of Fiber Orientation and Concentration 

16.D2 It is desired to produce an aligned and con¬ 
tinuous fiber-reinforced epoxy composite 
having a maximum of 50 vol% fibers. In ad¬ 
dition, a minimum longitudinal modulus of 
elasticity of 50 GPa (7.3 X 10 6 psi) is re¬ 
quired, as well as a minimum tensile 
strength of 1300 MPa (189,000 psi). Of 
E-glass, carbon (PAN standard modulus), 
and aramid fiber materials, which are pos¬ 
sible candidates and why? The epoxy has a 
modulus of elasticity of 3.1 GPa (4.5 X 10 5 
psi) and a tensile strength of 75 MPa (11,000 
psi). In addition, assume the following stress 
levels on the epoxy matrix at fiber failure: 
E-glass—70 MPa (10,000 psi); carbon (PAN 
standard modulus)—30 MPa (4350 psi); and 
aramid—50 MPa (7250 psi). Other fiber 
data are contained in Tables B.2 and B.4 in 
Appendix B. For aramid and carbon fibers, 
use average strengths computed from the 
minimum and maximum values provided in 
Table B.4. 

16.D3 It is desired to produce a continuous and 
oriented carbon fiber-reinforced epoxy 
having a modulus of elasticity of at least 


83 GPa (12 X 10 6 psi) in the direction of 
fiber alignment. The maximum permissible 
specific gravity is 1.40. Given the following 
data, is such a composite possible? Why or 
why not? Assume that composite specific 
gravity may be determined using a rela¬ 
tionship similar to Equation 16.10a. 



Specific 

Modulus of 
Elasticity 


Gravity 

[GPa (psi)] 

Carbon fiber 

1.80 

260 (37 X 10 6 ) 
2.4 (3.5 X 10 5 ) 

Epoxy 

1.25 


16.D4 It is desired to fabricate a continuous and 
aligned glass fiber-reinforced polyester hav¬ 
ing a tensile strength of at least 1400 MPa 
(200,000 psi) in the longitudinal direction. 
The maximum possible specific gravity is 
1.65. Using the following data, determine 
whether such a composite is possible. Justify 
your decision. Assume a value of 15 MPa for 
the stress on the matrix at fiber failure. 




Tensile 


Specific 

Strength 


Gravity 

[MPa (psi)] 

Glass fiber 

2.50 

3500 (5 X 10 5 ) 

Polyester 

1.35 

50 (7.25 X 10 3 ) 


16.D5 It is necessary to fabricate an aligned and dis¬ 
continuous carbon fiber-epoxy matrix com¬ 
posite having a longitudinal tensile strength 
of 1900 MPa (275,000 psi) using 0.45 volume 
fraction of fibers. Compute the required fiber 
fracture strength assuming that the average 
fiber diameter and length are 8 X 10“ 3 mm 
(3.1 X 10 -4 in.) and 3.5 mm (0.14 in.), re¬ 
spectively. The fiber-matrix bond strength is 
40 MPa (5800 psi), and the matrix stress at 
fiber failure is 12 MPa (1740 psi). 









672 * Chapter 16 / Composites 


16.D6 A tubular shaft similar to that shown in Fig¬ 
ure 16.11 is to be designed that has an out¬ 
side diameter of 80 mm (3.15 in.) and a 
length of 0.75 m (2.46 ft). The mechanical 
characteristic of prime importance is bend¬ 
ing stiffness in terms of the longitudinal 
modulus of elasticity. Stiffness is to be spec¬ 
ified as maximum allowable deflection in 
bending; when subjected to three-point 
bending as in Figure 12.32, a load of 1000 N 
(225 lb f ) is to produce an elastic deflection 
of no more than 0.40 mm (0.016 in.) at the 
midpoint position. 

Continuous fibers that are oriented par¬ 
allel to the tube axis will be used; possible 
fiber materials are glass, and carbon in 


standard-, intermediate-, and high-modulus 
grades. The matrix material is to be an 
epoxy resin, and fiber volume fraction 
is 0.35. 

(a) Decide which of the four fiber materi¬ 
als are possible candidates for this applica¬ 
tion, and for each candidate determine the 
required inside diameter consistent with the 
preceding criteria. 

(b) For each candidate, determine the re¬ 
quired cost, and on this basis, specify the 
fiber that would be the least expensive to 
use. 

Elastic modulus, density, and cost data for 
the fiber and matrix materials are contained 
in Table 16.6. 


Chapter 


1 7 Corrosion and 

Degradation of Materials 



I op: Photograph of a 1936 Deluxe Ford Sedan having a body that is made entirely of unpainted stainless steel. Six of 
these cars were manufactured to provide an ultimate test as to the durability and corrosion resistance of stainless steels. Each 
automobile has logged hundreds of thousands miles of everyday driving. Whereas the surface finish on the stainless steel is 
essentially the same as when the car left the manufacturer's assembly line, other nonstainless components such as the engine, 

shock absorbers, brakes, springs, clutch, transmission, and gears have 
had to be replaced; for example, one car has gone through three 
engines. 

Bottom: By way of contrast, a classic automobile of the same 
vintage as the one above that is rusting away in a field in Bodie, 
California. Its body is made of a plain-carbon steel that at one time 
was painted. This paint offered limited protection for the steel, 
which is susceptible to corrosion in normal atmospheric environ¬ 
ments. 

(Top: courtesy of Dan L. Greenfield, Allegheny Ludlum 
Corporation, Pittsburgh, PA.; bottom: courtesy of iStockphoto.) 









WHY STUDY Corrosion and Degradation of Materials? 


With a knowledge of the types of and an understand¬ 
ing of the mechanisms and causes of corrosion and 
degradation, it is possible to take measures to prevent 
them from occurring. For example, we may change the 


nature of the environment, select a material that is 
relatively nonreactive, and/or protect the material 
from appreciable deterioration. 


Learning Objectives 

After studying this chapter you should be able to do the following: 


1. Distinguish between oxidation and reduction 
electrochemical reactions. 

2. Describe the following: galvanic couple, standard 
half-cell, and standard hydrogen electrode. 

3. Compute the cell potential and write the 
spontaneous electrochemical reaction direction 
for two pure metals that are electrically 
connected and also submerged in solutions of 
their respective ions. 

4. Determine metal oxidation rate given the 
reaction current density. 

5. Name and briefly describe the two different 
types of polarization, and specify the conditions 
under which each is rate controlling. 


6. For each of the eight forms of corrosion and 
hydrogen embrittlement, describe the nature 
of the deteriorative process, and then note the 
proposed mechanism. 

7. List five measures that are commonly used to 
prevent corrosion. 

8. Explain why ceramic materials are, in general, 
very resistant to corrosion. 

9. For polymeric materials, discuss (a) two 
degradation processes that occur when they are 
exposed to liquid solvents and (b) the causes 
and consequences of molecular chain bond 
rupture. 


17.1 INTRODUCTION 

To one degree or another, most materials experience some type of interaction with 
a large number of diverse environments. Often, such interactions impair a mater¬ 
ial’s usefulness as a result of the deterioration of its mechanical properties (e.g., 
ductility and strength), other physical properties, or appearance. Occasionally, to the 
chagrin of a design engineer, the degradation behavior of a material for some ap¬ 
plication is ignored, with adverse consequences. 

Deteriorative mechanisms are different for the three material types. In met- 
corrosion als, there is actual material loss either by dissolution (corrosion) or by the forma¬ 

tion of nonmetallic scale or film ( oxidation ). Ceramic materials are relatively 
resistant to deterioration, which usually occurs at elevated temperatures or in 
rather extreme environments; the process is frequently also called corrosion. For 
polymers, mechanisms and consequences differ from those for metals and ceram- 
degradation ics, and the term degradation is most frequently used. Polymers may dissolve when 

exposed to a liquid solvent, or they may absorb the solvent and swell; also, elec¬ 
tromagnetic radiation (primarily ultraviolet) and heat may cause alterations in their 
molecular structures. 

The deterioration of each of these material types is discussed in this chapter, 
with special regard to mechanism, resistance to attack by various environments, and 
measures to prevent or reduce degradation. 


674 • 





17.2 Electrochemical Considerations * 675 


Corrosion of Metals 


Corrosion is defined as the destructive and unintentional attack of a metal; it is 
electrochemical and ordinarily begins at the surface. The problem of metallic cor¬ 
rosion is one of significant proportions; in economic terms, it has been estimated 
that approximately 5% of an industrialized nation’s income is spent on corrosion 
prevention and the maintenance or replacement of products lost or contaminated 
as a result of corrosion reactions. The consequences of corrosion are all too com¬ 
mon. Familiar examples include the rusting of automotive body panels and radia¬ 
tor and exhaust components. 

Corrosion processes are occasionally used to advantage. For example, etching 
procedures, as discussed in Section 4.10, make use of the selective chemical reac¬ 
tivity of grain boundaries or various microstructural constituents. 


17.2 ELECTROCHEMICAL CONSIDERATIONS 

For metallic materials, the corrosion process is normally electrochemical, that is, a 
chemical reaction in which there is transfer of electrons from one chemical species
