Repository: axyco2004-cyber/axyco2004-cyber-chemistry-chatbot-rgb

# 🧪 Chemistry Chatbot

An interactive Java-based chatbot application that helps students learn chemistry by answering questions about various chemistry topics.

## 📖 About

Chemistry Chatbot is an educational tool that provides instant answers to chemistry questions. It uses a comprehensive knowledge base covering key chemistry concepts and employs intelligent keyword matching to understand and respond to student queries.

### Sample Interaction

```
💬 You: What is an atom?
🤖 Bot: An atom is the smallest unit of matter that retains the properties 
of an element. It consists of a nucleus containing protons and neutrons, 
surrounded by electrons in energy levels or shells.

💬 You: topics

File: materials-science-textbook.txt (part 44 of 63)
MATERIALS SCIENCE AND ENGINEERING 
to another. Metal atoms characteristically lose or give up electrons in what is called 
oxidation an oxidation reaction. For example, a hypothetical metal M that has a valence of n 

(or n valence electrons) may experience oxidation according to the reaction 


Oxidation reaction 
for metal M 


anode 


reduction 


M -> M n+ + ne~ (17.1) 

in which M becomes an n+ positively charged ion and in the process loses its n valence 
electrons; e~ is used to symbolize an electron. Examples in which metals oxidize are 

Fe -> Fe 2+ + 2e~ (17.2a) 

A1-> Al 3+ + 3e~ (17.2b) 

The site at which oxidation takes place is called the anode; oxidation is sometimes 
called an anodic reaction. 

The electrons generated from each metal atom that is oxidized must be 
transferred to and become a part of another chemical species in what is termed 
a reduction reaction. For example, some metals undergo corrosion in acid solu¬ 
tions, which have a high concentration of hydrogen (H + ) ions; the H + ions are 
reduced as follows: 


Reduction of 
hydrogen ions in an 
acid solution 


Reduction reaction 
in an acid solution 
containing dissolved 
oxygen 

Reduction reaction 
in a neutral or basic 
solution containing 
dissolved oxygen 


2H + + 2e~ -> H 2 (17.3) 

and hydrogen gas (H 2 ) is evolved. 

Other reduction reactions are possible, depending on the nature of the solution 
to which the metal is exposed. For an acid solution having dissolved oxygen, 
reduction according to 


0 2 + 4H + + 4e“ -> 2H 2 0 (17.4) 

will probably occur. Or, for a neutral or basic aqueous solution in which oxygen is 
also dissolved, 


0 2 + 2H 2 0 + 4e“ -> 4(OH“) 


(17.5) 











676 • Chapter 17 


Reduction of a 
multivalent metal 
ion to a lower 
valence state 


Reduction of a metal 
ion to its electrically 
neutral atom 

cathode 


/ Corrosion and Degradation of Materials 



Figure 17.1 The electrochemical reactions 
associated with the corrosion of zinc in an acid 
solution. (From M. G. Fontana, Corrosion 
Engineering, 3rd edition. Copyright © 1986 by 
McGraw-Hill Book Company. Reproduced with 
permission.) 


Any metal ions present in the solution may also be reduced; for ions that can exist 
in more than one valence state (multivalent ions), reduction may occur by 

M" + + e~ -» M ( "“ 1)+ (17.6) 

in which the metal ion decreases its valence state by accepting an electron. Or a 
metal may be totally reduced from an ionic to a neutral metallic state according to 

M n+ + ne~ -> M (17.7) 

The location at which reduction occurs is called the cathode. Furthermore, it is 
possible for two or more of the preceding reduction reactions to occur simulta¬ 
neously. 

An overall electrochemical reaction must consist of at least one oxidation and 
one reduction reaction, and will be the sum of them; often the individual oxidation 
and reduction reactions are termed half-reactions. There can be no net electrical 
charge accumulation from the electrons and ions; that is, the total rate of oxidation 
must equal the total rate of reduction, or all electrons generated through oxidation 
must be consumed by reduction. 

For example, consider zinc metal immersed in an acid solution containing H + 
ions. At some regions on the metal surface, zinc will experience oxidation or cor¬ 
rosion as illustrated in Figure 17.1, and according to the reaction 

Zn-> Zn 2+ + 2e~ (17.8) 

Because zinc is a metal, and therefore a good electrical conductor, these electrons may 
be transferred to an adjacent region at which the H + ions are reduced according to 

2H + + 2e~ -> H 2 (gas) (17.9) 

If no other oxidation or reduction reactions occur, the total electrochemical reac¬ 
tion is just the sum of reactions 17.8 and 17.9, or 

Zn-> Zn 2+ + 2e~ 

2H + + 2e~ -> H 2 (gas) 

Zn + 2H + -> Zn 2+ + H 2 (gas) (17.10) 

Another example is the oxidation or rusting of iron in water, which contains 

dissolved oxygen. This process occurs in two steps; in the first, Fe is oxidized to Fe 2+ 

[as Fe(OH) 2 ], 

Fe + \0 2 + H 2 0 -> Fe 2+ + 20H“ -> Fe(OH) 2 (17.11) 















17.2 Electrochemical Considerations * 677 


molarity 


0.780 V 



Membrane 


Figure 17.2 An electrochemical cell consisting 
of iron and copper electrodes, each of which is 
immersed in a 1 M solution of its ion. Iron 
corrodes while copper electrodeposits. 


and, in the second stage, to Fe 3+ [as Fe(OH) 3 ] according to 

2Fe(OH) 2 + |0 2 + H 2 0 -■> 2Fe(OH) 3 (17.12) 

The compound Fe(OH) 3 is the all-too-familiar rust. 

As a consequence of oxidation, the metal ions may either go into the corrod¬ 
ing solution as ions (reaction 17.8), or they may form an insoluble compound with 
nonmetallic elements as in reaction 17.12. 


Concept 


Check 


17.1 


Would you expect iron to corrode in water of high purity? Why or why not? 


[The answer may be found at www.wiley.com/college/callister (Student Companion Site).] 


Electrode Potentials 

Not all metallic materials oxidize to form ions with the same degree of ease. Con¬ 
sider the electrochemical cell shown in Figure 17.2. On the left-hand side is a piece 
of pure iron immersed in a solution containing Fe 2+ ions of 1 M concentration. 1 * The 
other side of the cell consists of a pure copper electrode in a 1 M solution of Cu 2+ 
ions. The cell halves are separated by a membrane, which limits the mixing of the 
two solutions. If the iron and copper electrodes are connected electrically, reduc¬ 
tion will occur for copper at the expense of the oxidation of iron, as follows: 

Cu 2+ + Fe-> Cu + Fe 2+ (17.13) 

or Cu 2+ ions will deposit (electrodeposit) as metallic copper on the copper elec¬ 
trode, while iron dissolves (corrodes) on the other side of the cell and goes into so¬ 
lution as Fe 2+ ions. Thus, the two half-cell reactions are represented by the relations 

Fe -> Fe 2+ + 2e~ (17.14a) 

Cu 2+ + 2e~ -> Cu (17.14b) 


1 Concentration of liquid solutions is often expressed in terms of molarity, M, the number 

of moles of solute per liter (1000 cm 3 ) of solution. 





















678 • Chapter 17 


electrolyte 


standard half-cell 


/ Corrosion and Degradation of Materials 


0.323 V 



Figure 17.3 An electrochemical cell 
consisting of iron and zinc electrodes, each of 
which is immersed in a 1 M solution of its ion. 
The iron electrodeposits while the zinc 
corrodes. 


When a current passes through the external circuit, electrons generated from the oxi¬ 
dation of iron flow to the copper cell in order that Cu 2+ be reduced. In addition, there 
will be some net ion motion from each cell to the other across the membrane. This is 
called a galvanic couple —two metals electrically connected in a liquid electrolyte 
wherein one metal becomes an anode and corrodes, while the other acts as a cathode. 

An electric potential or voltage will exist between the two cell halves, and its 
magnitude can be determined if a voltmeter is connected in the external circuit. A 
potential of 0.780 V results for a copper-iron galvanic cell when the temperature 
is 25°C (77°F). 

Now consider another galvanic couple consisting of the same iron half-cell con¬ 
nected to a metal zinc electrode that is immersed in a 1 M solution of Zn 2+ ions 
(Figure 17.3). In this case the zinc is the anode and corrodes, whereas the Fe now 
becomes the cathode. The electrochemical reaction is thus 

Fe 2+ + Zn -> Fe + Zn 2+ (17.15) 

The potential associated with this cell reaction is 0.323 V. 

Thus, various electrode pairs have different voltages; the magnitude of such a 
voltage may be thought of as representing the driving force for the electrochemi¬ 
cal oxidation-reduction reaction. Consequently, metallic materials may be rated as 
to their tendency to experience oxidation when coupled to other metals in solu¬ 
tions of their respective ions. A half-cell similar to those just described [i.e., a pure 
metal electrode immersed in a 1 M solution of its ions and at 25°C (77°F)] is termed 
a standard half-cell. 

The Standard emf Series 

These measured cell voltages represent only differences in electrical potential, and 
thus it is convenient to establish a reference point, or reference cell, to which other 
cell halves may be compared. This reference cell, arbitrarily chosen, is the standard 
hydrogen electrode (Figure 17.4). It consists of an inert platinum electrode in a 1 M 
solution of H + ions, saturated with hydrogen gas that is bubbled through the solution 
at a pressure of 1 atm and a temperature of 25 °C (77 °F). The platinum itself does not 
take part in the electrochemical reaction; it acts only as a surface on which hydrogen 















17.2 Electrochemical Considerations * 679 


electromotive force 
(emf) series 



atoms may be oxidized or hydrogen ions may be reduced. The electromotive force 
(emf) series (Table 17.1) is generated by coupling to the standard hydrogen electrode, 
standard half-cells for various metals and ranking them according to measured volt¬ 
age. Table 17.1 represents the corrosion tendencies for the several metals; those at the 
top (i.e., gold and platinum) are noble, or chemically inert. Moving down the table, 
the metals become increasingly more active, that is, more susceptible to oxidation. 
Sodium and potassium have the highest reactivities. 

The voltages in Table 17.1 are for the half-reactions as reduction reactions , with 
the electrons on the left-hand side of the chemical equation; for oxidation, the 
direction of the reaction is reversed and the sign of the voltage changed. 

Table 17.1 The Standard emf Series 


Standard Electrode 

Electrode Reaction Potential , V° (V) 


A 


Increasingly inert 
(cathodic) 


Increasingly active 
(anodic) 


v 


Au 3+ + 3e -» Au 

0 2 + 4H + + 4e~ - > 2H 2 0 

Pt 2+ + 2c“ - > Pt 


Ag + e -> Ag 

Fe 3+ + -> Fe 2+ 

0 2 + 2H 2 0 + 4e~ -> 4(OH ) 

Cu 2+ + 2e~ -» Cu 

2H + + 2c" -> H 2 

Pb 2+ + 2c" -> Pb 

Sn 2+ + 2e~ -> Sn 

Ni 2+ + 2e~ -> Ni 

Co 2+ + 2e~ -> Co 

Cd 2+ + 2<T -> Cd 

Fe 2+ + 2c _ -> Fe 

Cr 3+ + 3<T -> Cr 

Zn 2+ + 2e~ -> Zn 

Al 3+ + > A1 

Mg 2+ + 2e~ -> Mg 

Na + + > Na 

K + + > K 


+1.420 
+1.229 
~ + 1.2 
+0.800 
+0.771 
+0.401 
+0.340 
0.000 
-0.126 
-0.136 
-0.250 
-0.277 
-0.403 
-0.440 
-0.744 
-0.763 
-1.662 
-2.363 
-2.714 
-2.924 




























680 * Chapter 17 / Corrosion and Degradation of Materials 

Consider the generalized reactions involving the oxidation of metal and the 
reduction of metal M 2 as 


Electrochemical cell 
potential for two 
standard half-cells 
that are electrically 
coupled 


M x -> M? + + ne~ - V? (17.16a) 

MV + ne~ -» M 2 + V° 2 (17.16b) 

where the Vs are the standard potentials as taken from the standard emf series. 
Because metal is oxidized, the sign of V? is opposite to that as it appears in 
Table 17.1. Addition of Equations 17.16a and 17.16b yields 

M 1 + M? + -> M? + + M 2 (17.17) 

and the overall cell potential AV° is 

AV° = V° 2 - Vi (17.18) 

For this reaction to occur spontaneously, AV° must be positive; if it is negative, 
the spontaneous cell direction is just the reverse of Equation 17.17. When standard 
half-cells are coupled together, the metal that lies lower in Table 17.1 will experi¬ 
ence oxidation (i.e., corrosion), whereas the higher one will be reduced. 


Nernst equation— 
Electrochemical cell 
potential for two 
half-cells that are 
electrically coupled 
and for which 
solution ion 
concentrations are 
other than 1 M 


Influence of Concentration and Temperature 
on Cell Potential 

The emf series applies to highly idealized electrochemical cells (i.e., pure metals in 
1 M solutions of their ions, at 25°C). Altering temperature or solution concentra¬ 
tion or using alloy electrodes instead of pure metals will change the cell potential, 
and, in some cases, the spontaneous reaction direction may be reversed. 

Consider again the electrochemical reaction described by Equation 17.17. If 
and M 2 electrodes are pure metals, the cell potential depends on the absolute tem¬ 
perature T and the molar ion concentrations [M^ + ] and [M 2 + ] according to the 
Nernst equation: 


AV = (V 2 ° - V?) - (17.19) 

V 2 l> n® [MV] 

where R is the gas constant, n is the number of electrons participating in either of the 
half-cell reactions, and 2F is the Faraday constant, 96,500 C/mol—the magnitude of 
charge per mole (6.022 X 10 23 ) of electrons. At 25°C (about room temperature), 


Simplified form of 
Equation 17.19 for 
T = 25°C (room 
temperature) 


AV = (V° 2 - V?) - 


0.0592, [MV] 

-log- 

n & [M§ + ] 


(17.20) 


to give AV in volts. Again, for reaction spontaneity, AV must be positive. As expected, 
for 1 M concentrations of both ion types (that is, [Mf + ] = [M 2 + ] = 1), Equation 
17.19 simplifies to Equation 17.18. 



Check 17.2 


Modify Equation 17.19 for the case in which metals M 1 and M 2 are alloys. 


[The answer may be found at www.wiley.com/college/callister (Student Companion Site).] 











17.2 Electrochemical Considerations * 681 


galvanic series 


EXAMPLE PROBLEM 17.1 


Determination of Electrochemical Cell Characteristics 

One-half of an electrochemical cell consists of a pure nickel electrode in a solution 
of Ni 2+ ions; the other half is a cadmium electrode immersed in a Cd 2+ solution. 

(a) If the cell is a standard one, write the spontaneous overall reaction and 
calculate the voltage that is generated. 

(b) Compute the cell potential at 25°C if the Cd 2+ and Ni 2+ concentrations 
are 0.5 and 10 -3 M, respectively. Is the spontaneous reaction direction still the 
same as for the standard cell? 


Solution 

(a) The cadmium electrode will be oxidized and nickel reduced because cad¬ 
mium is lower in the emf series; thus, the spontaneous reactions will be 

Cd-> Cd 2+ + 2e~ 

Ni 2+ + 2e~ -> Ni_ 

Ni 2+ + Cd -> Ni + Cd 2+ (17.21) 

From Table 17.1, the half-cell potentials for cadmium and nickel are, 
respectively, -0.403 and -0.250 V. Therefore, from Equation 17.18, 

AC = V° Ni - V° cd = -0.250 V - (-0.403 V) = +0.153 V 

(b) For this portion of the problem, Equation 17.20 must be used, because the 
half-cell solution concentrations are no longer 1 M. At this point it is necessary 
to make a calculated guess as to which metal species is oxidized (or reduced). 
This choice will either be affirmed or refuted on the basis of the sign of AC at 
the conclusion of the computation. For the sake of argument, let us assume that 
in contrast to part (a), nickel is oxidized and cadmium reduced according to 

Cd 2+ + Ni -> Cd + Ni 2+ (17.22) 


Thus, 


AV = (V8d - Vgi) - ^ln+y 
v ca ni; ngf [Cd 2+ ] 

= -0.403 V - (-0.250 V) - lo §(f^ 

= -0.073 V 


Because AC is negative, the spontaneous reaction direction is the opposite to 
that of Equation 17.22, or 

Ni 2+ + Cd -> Ni + Cd 2+ 


That is, cadmium is oxidized and nickel is reduced. 


The Galvanic Series 

Even though Table 17.1 was generated under highly idealized conditions and has 
limited utility, it nevertheless indicates the relative reactivities of the metals. A 
more realistic and practical ranking, however, is provided by the galvanic series, 
Table 17.2. This represents the relative reactivities of a number of metals and com¬ 
mercial alloys in seawater. The alloys near the top are cathodic and unreactive, 













682 * Chapter 17 / Corrosion and Degradation of Materials 


Table 17.2 The Galvanic Series 


A 


Increasingly inert (cathodic) 


Increasingly active (anodic) 


v 


Platinum 

Gold 

Graphite 

Titanium 

Silver 

316 Stainless steel (passive) 

_ 304 Stainless steel (passive) 
Inconel (80Ni-13Cr-7Fe) (passive) 
_ Nickel (passive) 

" Monel (70Ni-30Cu) 
Copper-nickel alloys 
Bronzes (Cu-Sn alloys) 

Copper 

_ Brasses (Cu-Zn alloys) 

Inconel (active) 

_ Nickel (active) 

Tin 

Lead 

316 Stainless steel (active) 

_ 304 Stainless steel (active) 

Cast iron 
_ Iron and steel 
Aluminum alloys 
Cadmium 

Commercially pure aluminum 
Zinc 

Magnesium and magnesium alloys 


Source: M. G. Fontana, Corrosion Engineering, 3rd edition. Copyright 
1986 by McGraw-Hill Book Company. Reprinted with permission. 


whereas those at the bottom are most anodic; no voltages are provided. Compari¬ 
son of the standard emf and the galvanic series reveals a high degree of corre¬ 
spondence between the relative positions of the pure base metals. 

Most metals and alloys are subject to oxidation or corrosion to one degree or 
another in a wide variety of environments; that is, they are more stable in an ionic 
state than as metals. In thermodynamic terms, there is a net decrease in free energy 
in going from metallic to oxidized states. Consequently, essentially all metals occur 
in nature as compounds—for example, oxides, hydroxides, carbonates, silicates, sul¬ 
fides, and sulfates. Two notable exceptions are the noble metals gold and platinum. 
For them, oxidation in most environments is not favorable, and, therefore, they may 
exist in nature in the metallic state. 

17.3 CORROSION RATES 

The half-cell potentials listed in Table 17.1 are thermodynamic parameters that 
relate to systems at equilibrium. For example, for the discussions pertaining to 
Figures 17.2 and 17.3, it was tacitly assumed that there was no current flow through 
the external circuit. Real corroding systems are not at equilibrium; there will be a 
flow of electrons from anode to cathode (corresponding to the short-circuiting of 
the electrochemical cells in Figures 17.2 and 17.3), which means that the half-cell 
potential parameters (Table 17.1) cannot be applied. 

Furthermore, these half-cell potentials represent the magnitude of a driving force, 
or the tendency for the occurrence of the particular half-cell reaction. However, 








17.4 Prediction of Corrosion Rates * 683 


although these potentials may be used to determine spontaneous reaction directions, 
they provide no information as to corrosion rates. That is, even though a AV poten¬ 
tial computed for a specific corrosion situation using Equation 17.20 is a relatively 
large positive number, the reaction may occur at only an insignificantly slow rate. 
From an engineering perspective, we are interested in predicting the rates at which 
systems corrode; this requires the use of other parameters, as discussed next. 

The corrosion rate, or the rate of material removal as a consequence of the 
chemical action, is an important corrosion parameter. This may be expressed as the 
corrosion penetration rate (CPR), or the thickness loss of material per unit of time. 
The formula for this calculation is 

KW 

CPR = —- (17.23) 

pAt 

where W is the weight loss after exposure time t\ p and A represent the density and 
exposed specimen area, respectively, and K is a constant, its magnitude depending on 
the system of units used. The CPR is conveniently expressed in terms of either mils 
per year (mpy) or millimeters per year (mm/yr). In the first case, K = 534 to give CPR 
in mpy (where 1 mil = 0.001 in.), and W, p,A , and t are specified in units of milligrams, 
grams per cubic centimeter, square inches, and hours, respectively. In the second case, 
K = 87.6 for mm/yr, and units for the other parameters are the same as for mils per 
year, except that A is given in square centimeters. For most applications a corrosion 
penetration rate less than about 20 mpy (0.50 mm/yr) is acceptable. 

Inasmuch as there is an electric current associated with electrochemical corro¬ 
sion reactions, we can also express corrosion rate in terms of this current, or, more 
specifically, current density—that is, the current per unit surface area of material 
corroding—which is designated i. The rate r, in units of mol/m 2 • s, is determined using 
the expression 

r = - l ~ (17.24) 

n3? v ’ 

where, again, n is the number of electrons associated with the ionization of each 
metal atom, and 8F is 96,500 C/mol. 

17.4 PREDICTION OF CORROSION RATES 

Polarization 

Consider the standard Zn/H 2 electrochemical cell shown in Figure 17.5, which has 
been short-circuited such that oxidation of zinc and reduction of hydrogen will oc¬ 
cur at their respective electrode surfaces. The potentials of the two electrodes will 
not be at the values determined from Table 17.1 because the system is now a non¬ 
equilibrium one. The displacement of each electrode potential from its equilibrium 
polarization value is termed polarization, and the magnitude of this displacement is the over¬ 

voltage, normally represented by the symbol 77. Overvoltage is expressed in terms 
of plus or minus volts (or millivolts) relative to the equilibrium potential. For ex¬ 
ample, suppose that the zinc electrode in Figure 17.5 has a potential of -0.621 V 
after it has been connected to the platinum electrode. The equilibrium potential is 
-0.763 V (Table 17.1), and, therefore, 

7] = -0.621 V - (-0.763 V) = +0.142 V 

There are two types of polarization—activation and concentration. We will now 
discuss their mechanisms because they control the rate of electrochemical reactions. 


corrosion penetration 
rate (CPR) 

Corrosion 
penetration rate — 
as a function of 
specimen weight 
loss, density, area, 
and time of exposure 


Expression relating 
corrosion rate and 
current density 



684 • Chapter 17 


activation 

polarization 


/ Corrosion and Degradation of Materials 



Figure 17.5 Electrochemical 
cell consisting of standard zinc 
and hydrogen electrodes that has 
been short-circuited. 


H 2 Gas, 
1 atm 
pressure 


Membrane 


Activation Polarization 

All electrochemical reactions consist of a sequence of steps that occur in series at 
the interface between the metal electrode and the electrolyte solution. Activation 
polarization refers to the condition wherein the reaction rate is controlled by the 
one step in the series that occurs at the slowest rate. The term activation is applied 
to this type of polarization because an activation energy barrier is associated with 
this slowest, rate-limiting step. 

To illustrate, let us consider the reduction of hydrogen ions to form bubbles of 
hydrogen gas on the surface of a zinc electrode (Figure 17.6). It is conceivable that 
this reaction could proceed by the following step sequence: 

1. Adsorption of H + ions from the solution onto the zinc surface 

2. Electron transfer from the zinc to form a hydrogen atom, 

H + + e~ -> H 

3. Combining of two hydrogen atoms to form a molecule of hydrogen, 

2H-> H 2 



Figure 17.6 Schematic representation 
of possible steps in the hydrogen 
reduction reaction, the rate of which 
is controlled by activation polarization. 
(From M. G. Fontana, Corrosion 
Engineering, 3rd edition. Copyright © 
1986 by McGraw-Hill Book Company. 
Reproduced with permission.) 



























17.4 Prediction of Corrosion Rates * 685 


For activation 
polarization, 
relationship between 
overvoltage and 
current density 


At equilibrium, 
equality of rates of 
oxidation and 
reduction, and their 
relationship to the 
exchange current 
density 


4. The coalescence of many hydrogen molecules to form a bubble 

The slowest of these steps determines the rate of the overall reaction. 

For activation polarization, the relationship between overvoltage r] a and current 
density i is 


Va = ± 13 log L (17.25) 

l 0 

where (3 and i 0 are constants for the particular half-cell. The parameter i 0 is termed 
the exchange current density , which deserves a brief explanation. Equilibrium for 
some particular half-cell reaction is really a dynamic state on the atomic level. That 
is, oxidation and reduction processes are occurring, but both at the same rate, so 
that there is no net reaction. For example, for the standard hydrogen cell (Figure 17.4), 
reduction of hydrogen ions in solution will take place at the surface of the platinum 
electrode according to 

2H + + 2e~ -> H 2 

with a corresponding rate r red . Similarly, hydrogen gas in the solution will experi¬ 
ence oxidation as 


H 2 -> 2H + + 2e~ 

at rate r oxid . Equilibrium exists when 

^red ^oxid 

This exchange current density is just the current density from Equation 17.24 at 
equilibrium, or 


''red = ''oxid = \ (17.26) 

n<r 

Use of the term current density for i 0 is a little misleading inasmuch as there is no 
net current. Furthermore, the value for i 0 is determined experimentally and will vary 
from system to system. 

According to Equation 17.25, when overvoltage is plotted as a function of the log¬ 
arithm of current density, straight-line segments result; these are shown in Figure 17.7 



Figure 17.7 For a hydrogen 
electrode, plot of activation 
polarization overvoltage versus 
logarithm of current density for 
both oxidation and reduction 
reactions. (Adapted from M. G. 
Fontana, Corrosion Engineering, 
3rd edition. Copyright © 1986 by 
McGraw-Hill Book Company. 
Reproduced with permission.) 







686 * Chapter 17 


concentration 

polarization 


For concentration 
polarization, 
relationship between 
overvoltage and 
current density 


/ Corrosion and Degradation of Materials 



(a) 


Cathode 


Depletion 

zone 


^0 
-0 
^0 M© 


-0 


-0 

i 

!*-© 




(b) 


Figure 17.8 For hydrogen reduction, schematic representations of the H + distribution in 
the vicinity of the cathode for (a) low reaction rates and/or high concentrations, and 
(b) high reaction rates and/or low concentrations wherein a depletion zone is formed that 
gives rise to concentration polarization. (Adapted from M. G. Fontana, Corrosion 
Engineering, 3rd edition. Copyright © 1986 by McGraw-Hill Book Company. Reproduced 
with permission.) 


for the hydrogen electrode. The line segment with a slope of +/3 corresponds to the 
oxidation half-reaction, whereas the line with a —/3 slope is for reduction. Also worth 
noting is that both line segments originate at i 0 (H 2 /H + ), the exchange current density, 
and at zero overvoltage, because at this point the system is at equilibrium and there 
is no net reaction. 


Concentration Polarization 

Concentration polarization exists when the reaction rate is limited by diffusion in 
the solution. For example, consider again the hydrogen evolution reduction reac¬ 
tion. When the reaction rate is low and/or the concentration of H + is high, there is 
always an adequate supply of hydrogen ions available in the solution at the region 
near the electrode interface (Figure 17.8a). On the other hand, at high rates and/or 
low H + concentrations, a depletion zone may be formed in the vicinity of the in¬ 
terface, inasmuch as the H + ions are not replenished at a rate sufficient to keep up 
with the reaction (Figure 17.8 b). Thus, diffusion of H + to the interface is rate con¬ 
trolling, and the system is said to be concentration polarized. 

Concentration polarization data are also normally plotted as overvoltage ver¬ 
sus the logarithm of current density; such a plot is represented schematically in 
Figure 17.9a. 2 It may be noted from this figure that overvoltage is independent 


2 The mathematical expression relating concentration polarization overvoltage rj c and 
current density i is 


V c 


2.3 RT. 




-log 



(17.27) 


where R and T are the gas constant and absolute temperature, respectively, n and 3* have 
the same meanings as before, and i L is the limiting diffusion current density. 











17.4 Prediction of Corrosion Rates * 687 



Figure 17.9 For reduction reactions, 
schematic plots of overvoltage versus 
logarithm of current density for 

(a) concentration polarization, and 

( b ) combined activation-concentration 
polarization. 


+ 



of current density until i approaches i L \ at this point, r] c decreases abruptly in 
magnitude. 

Both concentration and activation polarization are possible for reduction re¬ 
actions. Under these circumstances, the total overvoltage is just the sum of both 
overvoltage contributions. Figure 17.96 shows such a schematic 77 -versus-log i plot. 



Check 17.3 


Briefly explain why concentration polarization is not normally rate controlling for 
oxidation reactions. 


[The answer may be found at www.wiley.com/college/callister (Student Companion Site).] 


Corrosion Rates from Polarization Data 

Let us now apply the concepts just developed to the determination of corrosion rates. 
Two types of systems will be discussed. In the first case, both oxidation and reduc¬ 
tion reactions are rate limited by activation polarization. In the second case, both 
concentration and activation polarization control the reduction reaction, whereas 
only activation polarization is important for oxidation. Case one will be illustrated 
by considering the corrosion of zinc immersed in an acid solution (see Figure 17.1). 














688 * Chapter 17 / Corrosion and Degradation of Materials 


The reduction of H + ions to form H 2 gas bubbles occurs at the surface of the zinc 

according to 


2H + + 2e~ -» H 2 

(17.3) 

and the zinc oxidizes as 


Zn-> Zn 2+ + 2e 

(17.8) 


No net charge accumulation may result from these two reactions; that is, all elec¬ 
trons generated by reaction 17.8 must be consumed by reaction 17.3, which is to 
say that rates of oxidation and reduction must be equal. 

Activation polarization for both reactions is expressed graphically in Figure 17.10 
as cell potential referenced to the standard hydrogen electrode (not overvoltage) 
versus the logarithm of current density. The potentials of the uncoupled hydrogen 
and zinc half-cells, E(H + /H 2 ) and U(Zn/Zn 2+ ), respectively, are indicated, along with 
their respective exchange current densities, / 0 (H + /H 2 ) and / 0 (Zn/Zn 2+ ). Straight-line 
segments are shown for hydrogen reduction and zinc oxidation. Upon immersion, 
both hydrogen and zinc experience activation polarization along their respective 
lines. Also, oxidation and reduction rates must be equal as explained earlier, which 
is possible only at the intersection of the two line segments; this intersection occurs 
at the corrosion potential, designated V c , and the corrosion current density i c . The 
corrosion rate of zinc (which also corresponds to the rate of hydrogen evolution) 
may thus be computed by insertion of this i c value into Equation 17.24. 

The second corrosion case (combined activation and concentration polariza¬ 
tion for hydrogen reduction and activation polarization for oxidation of metal M) 
is treated in a like manner. Figure 17.11 shows both polarization curves; as earlier, 
corrosion potential and corrosion current density correspond to the point at which 
the oxidation and reduction lines intersect. 



Figure 17.10 Electrode kinetic 
behavior of zinc in an acid 
solution; both oxidation and 
reduction reactions are rate 
limited by activation 
polarization. (Adapted from 
M. G. Fontana, Corrosion 
Engineering, 3rd edition. 
Copyright © 1986 by McGraw- 
Hill Book Company. 
Reproduced with permission.) 






17.4 Prediction of Corrosion Rates * 689 



Figure 17.11 Schematic 
electrode kinetic behavior 
for metal M; the reduction 
reaction is under combined 
activation-concentration 
polarization control. 


Log current density, i 


EXAMPLE PROBLEM 17.2 


Rate of Oxidation Computation 

Zinc experiences corrosion in an acid solution according to the reaction 
Zn + 2H + -> Zn 2+ + H 2 

The rates of both oxidation and reduction half-reactions are controlled by 
activation polarization. 

(a) Compute the rate of oxidation of Zn (in mol/cm 2 • s) given the following 
activation polarization data: 


For Zn 

For Hydrogen 

Vzn/Zn-) = -0.763 V 

^(h + /h 2 ) = 0 V 

i 0 = 10“ 7 A/cm 2 

/ 0 = 10“ 10 A/cm 2 

/3 = +0.09 

P = -0.08 


(b) Compute the value of the corrosion potential. 

Solution 

(a) To compute the rate of oxidation for Zn, it is first necessary to estab¬ 
lish relationships in the form of Equation 17.25 for the potential of both 
oxidation and reduction reactions. Next, these two expressions are set equal 
to one another, and then we solve for the value of i that is the corrosion 
current density, i c . Finally, the corrosion rate may be calculated using Equa¬ 
tion 17.24. The two potential expressions are as follows: For hydrogen 
reduction, 

= ^(H + /H 2 ) + /^H 1°§( ~ ) 

V*o H / 











690 * Chapter 17 / Corrosion and Degradation of Materials 


and for Zn oxidation. 


V Zn ~ V(Zn/Zn 2 + ) + fizn log 


Now, setting V H = V Zn leads to 

^(H + /H 2 ) + filing ( T“ ) — V(Zn/Zn 2 ' 
\^ 0 H / 

And solving for log i (i.e., log i c ) leads to 
1 


*o Z] 


+ fen log l — 


log i c = 


fen /^H 
1 


)[^(hvh 2 )-^( 


L0.09 - (-0.08) J 
+ (0.09) (log 10- 7 )] 

= -3.924 


(Zn/Zn 2 + ) /^H log *0 H + Pzn log foz. 


[0 - (-0.763) - (-0.08) (log 10“ 10 ) 


or 

i c = 10“ 3 - 924 = 1.19 X 10“ 4 A/cm 2 
And, from Equation 17.24, 


r 




1.19 X 10“ 4 C/s • cm 2 
(2)(96,500 C/mol) 


= 6.17 X 10 10 mol/cm 2 -s 


(b) Now it becomes necessary to compute the value of the corrosion poten¬ 
tial V c . This is possible by using either of the preceding equations for V n or 
V Zn and substituting for i the value determined previously for i c . Thus, using 
the E h expression yields 


Vc ~ ^(h + /h 2 


+ /3 h log ( — 

^o„ 


= 0 + (-0.08 V) log 


1.19 X 10~ 4 A/cm 2 
10“ 10 A/cm 2 


= -0.486 V 


This is the same problem that is represented and solved graphically in the 
voltage-versus-logarithm current density plot of Figure 17.10. It is worth noting 
that the i c and V c we have obtained by this analytical treatment are in agree¬ 
ment with those values occurring at the intersection of the two line segments 
on the plot. 


17.5 PASSIVITY 

Some normally active metals and alloys, under particular environmental conditions, 
lose their chemical reactivity and become extremely inert. This phenomenon, termed 
passivity passivity, is displayed by chromium, iron, nickel, titanium, and many of their alloys. 

It is felt that this passive behavior results from the formation of a highly adherent 
and very thin oxide film on the metal surface, which serves as a protective barrier 










17.5 Passivity • 691 


to further corrosion. Stainless steels are highly resistant to corrosion in a rather 
wide variety of atmospheres as a result of passivation. They contain at least 11% 
chromium that, as a solid-solution alloying element in iron, minimizes the forma¬ 
tion of rust; instead, a protective surface film forms in oxidizing atmospheres. (Stain¬ 
less steels are susceptible to corrosion in some environments, and therefore are not 
always “stainless.”) Aluminum is highly corrosion resistant in many environments 
because it also passivates. If damaged, the protective film normally re-forms very 
rapidly. However, a change in the character of the environment (e.g., alteration in 
the concentration of the active corrosive species) may cause a passivated material 
to revert to an active state. Subsequent damage to a preexisting passive film could 
result in a substantial increase in corrosion rate, by as much as 100,000 times. 

This passivation phenomenon may be explained in terms of polarization 
potential-log current density curves discussed in the preceding section. The polar¬ 
ization curve for a metal that passivates will have the general shape shown in 
Figure 17.12. At relatively low potential values, within the “active” region the be¬ 
havior is linear as it is for normal metals. With increasing potential, the current den¬ 
sity suddenly decreases to a very low value that remains independent of potential; 
this is termed the “passive” region. Finally, at even higher potential values, the cur¬ 
rent density again increases with potential in the “transpassive” region. 

Figure 17.13 illustrates how a metal can experience both active and passive 
behavior depending on the corrosion environment. Included in this figure is the 
S-shaped oxidation polarization curve for an active-passive metal M and, in addi¬ 
tion, reduction polarization curves for two different solutions, which are labeled 1 
and 2. Curve 1 intersects the oxidation polarization curve in the active region at 
point A , yielding a corrosion current density i c (A). The intersection of curve 2 at 
point B is in the passive region and at current density i c (B). The corrosion rate 
of metal M in solution 1 is greater than in solution 2 since / C (A) is greater than 
i c (B ) and rate is proportional to current density according to Equation 17.24. This 
difference in corrosion rate between the two solutions may be significant—several 
orders of magnitude—when one considers that the current density scale in Figure 17.13 
is scaled logarithmically. 



| Figure 17.12 Schematic 
Transpassive polarization curve for a metal 


t 


that displays an active-passive 
transition. 


£= 

<D 


Passive 


o 

Q. 



i 0 (M/IVr + ) 


Active 


Log current density, i 









692 * Chapter 17 / Corrosion and Degradation of Materials 



Figure 17.13 Demonstration 
of how an active-passive metal 
can exhibit both active and 
passive corrosion behaviors. 


17.6 ENVIRONMENTAL EFFECTS 

The variables in the corrosion environment, which include fluid velocity, temperature, 
and composition, can have a decided influence on the corrosion properties of the ma¬ 
terials that are in contact with it. In most instances, increasing fluid velocity enhances 
the rate of corrosion due to erosive effects, as discussed later in the chapter. The rates 
of most chemical reactions rise with increasing temperature; this also holds for most 
corrosion situations. Increasing the concentration of the corrosive species (e.g., H + 
ions in acids) in many situations produces a more rapid rate of corrosion. However, 
for materials capable of passivation, raising the corrosive content may result in an ac- 
tive-to-passive transition, with a considerable reduction in corrosion. 

Cold working or plastically deforming ductile metals is used to increase their 
strength; however, a cold-worked metal is more susceptible to corrosion than the 
same material in an annealed state. For example, deformation processes are used 
to shape the head and point of a nail; consequently, these positions are anodic with 
respect to the shank region. Thus, differential cold working on a structure should 
be a consideration when a corrosive environment may be encountered during service. 

17.7 FORMS OF CORROSION 

It is convenient to classify corrosion according to the manner in which it is mani¬ 
fest. Metallic corrosion is sometimes classified into eight forms: uniform, galvanic, 
crevice, pitting, intergranular, selective leaching, erosion-corrosion, and stress cor¬ 
rosion. The causes and means of prevention of each of these forms are discussed 
briefly. In addition, we have elected to discuss the topic of hydrogen embrittlement 
in this section. Hydrogen embrittlement is, in a strict sense, a type of failure rather 
than a form of corrosion; however, it is often produced by hydrogen that is gener¬ 
ated from corrosion reactions. 

Uniform Attack 

Uniform attack is a form of electrochemical corrosion that occurs with equivalent in¬ 
tensity over the entire exposed surface and often leaves behind a scale or deposit. In 
a microscopic sense, the oxidation and reduction reactions occur randomly over the 








17.7 Forms of Corrosion • 693 


surface. Some familiar examples include general rusting of steel and iron and the tar¬ 
nishing of silverware. This is probably the most common form of corrosion. It is also 
the least objectionable because it can be predicted and designed for with relative ease. 

Galvanic Corrosion 

galvanic corrosion Galvanic corrosion occurs when two metals or alloys having different compositions 
are electrically coupled while exposed to an electrolyte. This is the type of corro¬ 
sion or dissolution that was described in Section 17.2. The less noble or more reac¬
