Repository: axyco2004-cyber/axyco2004-cyber-chemistry-chatbot-rgb

# 🧪 Chemistry Chatbot

An interactive Java-based chatbot application that helps students learn chemistry by answering questions about various chemistry topics.

## 📖 About

Chemistry Chatbot is an educational tool that provides instant answers to chemistry questions. It uses a comprehensive knowledge base covering key chemistry concepts and employs intelligent keyword matching to understand and respond to student queries.

### Sample Interaction

```
💬 You: What is an atom?
🤖 Bot: An atom is the smallest unit of matter that retains the properties 
of an element. It consists of a nucleus containing protons and neutrons, 
surrounded by electrons in energy levels or shells.

💬 You: topics

File: materials-science-textbook.txt (part 45 of 63)
MATERIALS SCIENCE AND ENGINEERING 
tive metal in the particular environment will experience corrosion; the more inert 
metal, the cathode, will be protected from corrosion. For example, steel screws cor¬ 
rode when in contact with brass in a marine environment; or if copper and steel 
tubing are joined in a domestic water heater, the steel will corrode in the vicinity 
of the junction. Depending on the nature of the solution, one or more of the reduc¬ 
tion reactions, Equations 17.3 through 17.7, will occur at the surface of the cathode 
material. Figure 17.14 shows galvanic corrosion. 

Again, the galvanic series (Table 17.2) indicates the relative reactivities, in sea¬ 
water, of a number of metals and alloys. When two alloys are coupled in seawater, 
the one lower in the series will experience corrosion. Some of the alloys in the table 
are grouped in brackets. Generally the base metal is the same for these bracketed 
alloys, and there is little danger of corrosion if alloys within a single bracket are 
coupled. It is also worth noting from this series that some alloys are listed twice 
(e.g., nickel and the stainless steels), in both active and passive states. 


Galvanic corrosion Steel core 



Magnesium shell 


Figure 17.14 Photograph 
showing galvanic corrosion 
around the inlet of a single-cycle 
bilge pump that is found on 
fishing vessels. Corrosion 
occurred between a magnesium 
shell that was cast around a steel 
core. (Photograph courtesy of 
LaQue Center for Corrosion 
Technology, Inc.) 




694 * Chapter 17 / Corrosion and Degradation of Materials 

The rate of galvanic attack depends on the relative anode-to-cathode surface 
areas that are exposed to the electrolyte, and the rate is related directly to the 
cathode-anode area ratio; that is, for a given cathode area, a smaller anode will cor¬ 
rode more rapidly than a larger one. The reason for this is that corrosion rate de¬ 
pends on current density (Equation 17.24), the current per unit area of corroding 
surface, and not simply the current. Thus, a high current density results for the an¬ 
ode when its area is small relative to that of the cathode. 

A number of measures may be taken to significantly reduce the effects of 
galvanic corrosion. These include the following: 

1. If coupling of dissimilar metals is necessary, choose two that are close 
together in the galvanic series. 

2. Avoid an unfavorable anode-to-cathode surface area ratio; use an anode area 
as large as possible. 

3. Electrically insulate dissimilar metals from each other. 

4. Electrically connect a third, anodic metal to the other two; this is a form of 
cathodic protection, discussed presently. 



Check 17.4 


(a) From the galvanic series (Table 17.2), cite three metals or alloys that may be 
used to galvanically protect nickel in the active state. 


(b) Sometimes galvanic corrosion is prevented by making an electrical contact 
between both metals in the couple and a third metal that is anodic to these other 
two. Using the galvanic series, name one metal that could be used to protect a 
copper-aluminum galvanic couple. 


[The answer may be found at www.wiley.com/college/callister (Student Companion Site).] 



Check 


17.5 


Cite two examples of the beneficial use of galvanic corrosion. Hint: one example is 
cited later in this chapter. 


[The answer may be found at www.wiley.com/college/callister (Student Companion Site).] 


Crevice Corrosion 

Electrochemical corrosion may also occur as a consequence of concentration dif¬ 
ferences of ions or dissolved gases in the electrolyte solution, and between two re¬ 
gions of the same metal piece. For such a concentration cell, corrosion occurs in the 
locale that has the lower concentration. A good example of this type of corrosion 
occurs in crevices and recesses or under deposits of dirt or corrosion products where 
the solution becomes stagnant and there is localized depletion of dissolved oxygen, 
crevice corrosion Corrosion preferentially occurring at these positions is called crevice corrosion 
(Figure 17.15). The crevice must be wide enough for the solution to penetrate, yet 
narrow enough for stagnancy; usually the width is several thousandths of an inch. 

The proposed mechanism for crevice corrosion is illustrated in Figure 17.16. 
After oxygen has been depleted within the crevice, oxidation of the metal occurs at 








17.7 Forms of Corrosion • 695 


Figure 17.15 On this plate, which was 
immersed in seawater, crevice corrosion 
has occurred at the regions that were 
covered by washers. (Photograph 
courtesy of LaQue Center for Corrosion 
Technology, Inc.) 



this position according to Equation 17.1. Electrons from this electrochemical reac¬ 
tion are conducted through the metal to adjacent external regions, where they are 
consumed by reduction—most probably reaction 17.5. In many aqueous environ¬ 
ments, the solution within the crevice has been found to develop high concentra¬ 
tions of H + and Cl - ions, which are especially corrosive. Many alloys that passivate 
are susceptible to crevice corrosion because protective films are often destroyed by 
the H + and Cl - ions. 

Crevice corrosion may be prevented by using welded instead of riveted or bolted 
joints, using nonabsorbing gaskets when possible, removing accumulated deposits 
frequently, and designing containment vessels to avoid stagnant areas and ensure 
complete drainage. 

Pitting 

pitting Pitting is another form of very localized corrosion attack in which small pits or holes 

form. They ordinarily penetrate from the top of a horizontal surface downward in 
a nearly vertical direction. It is an extremely insidious type of corrosion, often going 


Figure 17.16 

Schematic 
illustration of the 
mechanism of 
crevice corrosion 
between two riveted 
sheets. (From M. G. 
Fontana, Corrosion 
Engineering, 3rd 
edition. Copyright © 
1986 by McGraw- 
Hill Book Company. 
Reproduced with 
permission.) 
























696 


Chapter 17 / Corrosion and Degradation of Materials 


intergranular 

corrosion 



Figure 17.17 The pitting of a 304 stainless 
steel plate by an acid-chloride solution. 
(Photograph courtesy of Mars G. Fontana. 
From M. G. Fontana, Corrosion Engineering, 
3rd edition. Copyright © 1986 by McGraw- 
Hill Book Company. Reproduced with 
permission.) 


undetected and with very little material loss until failure occurs. An example of pit¬ 
ting corrosion is shown in Figure 17.17. 

The mechanism for pitting is probably the same as for crevice corrosion in that 
oxidation occurs within the pit itself, with complementary reduction at the surface. 
It is supposed that gravity causes the pits to grow downward, the solution at the pit 
tip becoming more concentrated and dense as pit growth progresses. A pit may be 
initiated by a localized surface defect such as a scratch or a slight variation in com¬ 
position. In fact, it has been observed that specimens having polished surfaces 
display a greater resistance to pitting corrosion. Stainless steels are somewhat sus¬ 
ceptible to this form of corrosion; however, alloying with about 2% molybdenum 
enhances their resistance significantly. 


Check 17.6 

Is Equation 17.23 equally valid for uniform corrosion and pitting? Why or why not? 

[The answer may be found at www.wiley.com/college/callister (Student Companion Site).\ 



Intergranular Corrosion 

As the name suggests, intergranular corrosion occurs preferentially along grain 
boundaries for some alloys and in specific environments. The net result is that a 
macroscopic specimen disintegrates along its grain boundaries. This type of corro¬ 
sion is especially prevalent in some stainless steels. When heated to temperatures 
between 500 and 800°C (950 and 1450°F) for sufficiently long time periods, these al¬ 
loys become sensitized to intergranular attack. It is believed that this heat treatment 
permits the formation of small precipitate particles of chromium carbide (Cr 23 C 6 ) 
by reaction between the chromium and carbon in the stainless steel. These particles 
form along the grain boundaries, as illustrated in Figure 17.18. Both the chromium 
and the carbon must diffuse to the grain boundaries to form the precipitates, which 
leaves a chromium-depleted zone adjacent to the grain boundary. Consequently, this 
grain boundary region is now highly susceptible to corrosion. 









17.7 Forms of Corrosion 


697 


Figure 17.18 

Schematic 
illustration of 
chromium carbide 
particles that have 
precipitated along 
grain boundaries in 
stainless steel, and 
the attendant zones 
of chromium 
depletion. 


Grain boundary 



Intergranular corrosion is an especially severe problem in the welding of stain- 
weld decay less steels, when it is often termed weld decay. Figure 17.19 shows this type of in¬ 

tergranular corrosion. 

Stainless steels may be protected from intergranular corrosion by the follow¬ 
ing measures: (1) subjecting the sensitized material to a high-temperature heat treat¬ 
ment in which all the chromium carbide particles are redissolved, (2) lowering the 
carbon content below 0.03 wt% C so that carbide formation is minimal, and (3) al¬ 
loying the stainless steel with another metal such as niobium or titanium, which has 
a greater tendency to form carbides than does chromium so that the Cr remains in 
solid solution. 

Selective Leaching 

selective leaching Selective leaching is found in solid solution alloys and occurs when one element or 
constituent is preferentially removed as a consequence of corrosion processes. The 
most common example is the dezincification of brass, in which zinc is selectively 
leached from a copper-zinc brass alloy. The mechanical properties of the alloy are 


Figure 17.19 Weld 
decay in a stainless 
steel. The regions 
along which the 
grooves have formed 
were sensitized as 
the weld cooled. 
(From H. H. Uhlig 
and R. W. Re vie, 
Corrosion and 
Corrosion Control, 
3rd edition, Fig. 2, 
p. 307. Copyright 
© 1985 by John 
Wiley & Sons, Inc. 

Reprinted by 
permission of John 
Wiley & Sons, Inc.) 


r- Intergranular corrosion-! 


Weld 










698 * Chapter 17 / Corrosion and Degradation of Materials 

significantly impaired, because only a porous mass of copper remains in the region 
that has been dezincified. In addition, the material changes from yellow to a red or 
copper color. Selective leaching may also occur with other alloy systems in which 
aluminum, iron, cobalt, chromium, and other elements are vulnerable to preferen¬ 
tial removal. 

Erosion-Corrosion 

erosion-corrosion Erosion-corrosion arises from the combined action of chemical attack and me¬ 
chanical abrasion or wear as a consequence of fluid motion. Virtually all metal 
alloys, to one degree or another, are susceptible to erosion-corrosion. It is espe¬ 
cially harmful to alloys that passivate by forming a protective surface film; the 
abrasive action may erode away the film, leaving exposed a bare metal surface. 
If the coating is not capable of continuously and rapidly reforming as a protec¬ 
tive barrier, corrosion may be severe. Relatively soft metals such as copper and 
lead are also sensitive to this form of attack. Usually it can be identified by sur¬ 
face grooves and waves having contours that are characteristic of the flow of the 
fluid. 

The nature of the fluid can have a dramatic influence on the corrosion behav¬ 
ior. Increasing fluid velocity normally enhances the rate of corrosion. Also, a solu¬ 
tion is more erosive when bubbles and suspended particulate solids are present. 

Erosion-corrosion is commonly found in piping, especially at bends, elbows, 
and abrupt changes in pipe diameter—positions where the fluid changes direction 
or flow suddenly becomes turbulent. Propellers, turbine blades, valves, and pumps 
are also susceptible to this form of corrosion. Figure 17.20 illustrates the impinge¬ 
ment failure of an elbow fitting. 

One of the best ways to reduce erosion-corrosion is to change the design to 
eliminate fluid turbulence and impingement effects. Other materials may also be 
used that inherently resist erosion. Furthermore, removal of particulates and bub¬ 
bles from the solution will lessen its ability to erode. 

Stress Corrosion 

stress corrosion Stress corrosion, sometimes termed stress corrosion cracking, results from the 

combined action of an applied tensile stress and a corrosive environment; both 
influences are necessary. In fact, some materials that are virtually inert in a particular 



Figure 17.20 Impingement failure of an elbow 
that was part of a steam condensate line. 
(Photograph courtesy of Mars G. Fontana. From 
M. G. Fontana, Corrosion Engineering, 3rd 
edition. Copyright © 1986 by McGraw-Hill Book 
Company. Reproduced with permission.) 


17.7 Forms of Corrosion • 699 


Figure 17.21 

Photomicrograph 
showing 
intergranular stress 
corrosion cracking in 
brass. (From 
H. H. Uhlig and 
R. W. Re vie, 
Corrosion and 
Corrosion Control, 
3rd edition, Fig. 5, 
p. 335. Copyright 
1985 by John Wiley 
& Sons, Inc. 

Reprinted by 
permission of John 
Wiley & Sons, Inc.) 


hydrogen 

embrittlement 



corrosive medium become susceptible to this form of corrosion when a stress is 
applied. Small cracks form and then propagate in a direction perpendicular to the 
stress, with the result that failure may eventually occur. Failure behavior is char¬ 
acteristic of that for a brittle material, even though the metal alloy is intrinsically 
ductile. Furthermore, cracks may form at relatively low stress levels, significantly 
below the tensile strength. Most alloys are susceptible to stress corrosion in spe¬ 
cific environments, especially at moderate stress levels. For example, most stain¬ 
less steels stress corrode in solutions containing chloride ions, whereas brasses are 
especially vulnerable when exposed to ammonia. Figure 17.21 is a photomicro¬ 
graph in which an example of intergranular stress corrosion cracking in brass is 
shown. 

The stress that produces stress corrosion cracking need not be externally ap¬ 
plied; it may be a residual one that results from rapid temperature changes and un¬ 
even contraction, or for two-phase alloys in which each phase has a different coef¬ 
ficient of expansion. Also, gaseous and solid corrosion products that are entrapped 
internally can give rise to internal stresses. 

Probably the best measure to take in reducing or totally eliminating stress cor¬ 
rosion is to lower the magnitude of the stress. This may be accomplished by reduc¬ 
ing the external load or increasing the cross-sectional area perpendicular to the ap¬ 
plied stress. Furthermore, an appropriate heat treatment may be used to anneal out 
any residual thermal stresses. 

Hydrogen Embrittlement 

Various metal alloys, specifically some steels, experience a significant reduction in 
ductility and tensile strength when atomic hydrogen (H) penetrates into the mate¬ 
rial. This phenomenon is aptly referred to as hydrogen embrittlement; the terms 





700 * Chapter 17 / Corrosion and Degradation of Materials 

hydrogen-induced cracking and hydrogen stress cracking are sometimes also used. 
Strictly speaking, hydrogen embrittlement is a type of failure; in response to applied 
or residual tensile stresses, brittle fracture occurs catastrophically as cracks grow 
and rapidly propagate. Hydrogen in its atomic form (H as opposed to the molecu¬ 
lar form, H 2 ) diffuses interstitially through the crystal lattice, and concentrations as 
low as several parts per million can lead to cracking. Furthermore, hydrogen-induced 
cracks are most often transgranular, although intergranular fracture is observed for 
some alloy systems. A number of mechanisms have been proposed to explain 
hydrogen embrittlement; most of them are based on the interference of dislocation 
motion by the dissolved hydrogen. 

Hydrogen embrittlement is similar to stress corrosion (as discussed in the pre¬ 
ceding section) in that a normally ductile metal experiences brittle fracture when 
exposed to both a tensile stress and a corrosive atmosphere. However, these two 
phenomena may be distinguished on the basis of their interactions with applied 
electric currents. Whereas cathodic protection (Section 17.9) reduces or causes a 
cessation of stress corrosion, it may, on the other hand, lead to the initiation or 
enhancement of hydrogen embrittlement. 

For hydrogen embrittlement to occur, some source of hydrogen must be pres¬ 
ent, and, in addition, the possibility for the formation of its atomic species. Situa¬ 
tions wherein these conditions are met include the following: pickling 3 of steels in 
sulfuric acid; electroplating; and the presence of hydrogen-bearing atmospheres (in¬ 
cluding water vapor) at elevated temperatures such as during welding and heat 
treatments. Also, the presence of what are termed poisons such as sulfur (i.e., H 2 S) 
and arsenic compounds accelerates hydrogen embrittlement; these substances re¬ 
tard the formation of molecular hydrogen and thereby increase the residence time 
of atomic hydrogen on the metal surface. Hydrogen sulfide, probably the most 
aggressive poison, is found in petroleum fluids, natural gas, oil-well brines, and 
geothermal fluids. 

High-strength steels are susceptible to hydrogen embrittlement, and increasing 
strength tends to enhance the material’s susceptibility. Martensitic steels are espe¬ 
cially vulnerable to this type of failure; bainitic, ferritic, and spheroiditic steels are 
more resilient. Furthermore, FCC alloys (austenitic stainless steels, and alloys of 
copper, aluminum, and nickel) are relatively resistant to hydrogen embrittlement, 
mainly because of their inherently high ductilities. However, strain hardening these 
alloys will enhance their susceptibility to embrittlement. 

Some of the techniques commonly used to reduce the likelihood of hydrogen 
embrittlement include reducing the tensile strength of the alloy via a heat treat¬ 
ment, removal of the source of hydrogen, “baking” the alloy at an elevated tem¬ 
perature to drive out any dissolved hydrogen, and substitution of a more 
embrittlement-resistant alloy. 

17.8 CORROSION ENVIRONMENTS 

Corrosive environments include the atmosphere, aqueous solutions, soils, acids, bases, 
inorganic solvents, molten salts, liquid metals, and, last but not least, the human body. 
On a tonnage basis, atmospheric corrosion accounts for the greatest losses. Moisture 
containing dissolved oxygen is the primary corrosive agent, but other substances, in¬ 
cluding sulfur compounds and sodium chloride, may also contribute. This is especially 
true of marine atmospheres, which are highly corrosive because of the presence of 


3 Pickling is a procedure used to remove surface oxide scale from steel pieces by dipping 
them in a vat of hot, dilute sulfuric or hydrochloric acid. 



17.9 Corrosion Prevention • 701 


sodium chloride. Dilute sulfuric acid solutions (acid rain) in industrial environments 
can also cause corrosion problems. Metals commonly used for atmospheric applica¬ 
tions include alloys of aluminum and copper, and galvanized steel. 

Water environments can also have a variety of compositions and corrosion char¬ 
acteristics. Freshwater normally contains dissolved oxygen as well as minerals, 
several of which account for hardness. Seawater contains approximately 3.5% salt 
(predominantly sodium chloride), as well as some minerals and organic matter. Sea¬ 
water is generally more corrosive than freshwater, frequently producing pitting and 
crevice corrosion. Cast iron, steel, aluminum, copper, brass, and some stainless steels 
are generally suitable for freshwater use, whereas titanium, brass, some bronzes, 
copper-nickel alloys, and nickel-chromium-molybdenum alloys are highly corro¬ 
sion resistant in seawater. 

Soils have a wide range of compositions and susceptibilities to corrosion. Com¬ 
positional variables include moisture, oxygen, salt content, alkalinity, and acidity, as 
well as the presence of various forms of bacteria. Cast iron and plain carbon steels, 
both with and without protective surface coatings, are found most economical for 
underground structures. 

Because there are so many acids, bases, and organic solvents, no attempt is made 
to discuss these solutions in this text. Good references are available that treat these 
topics in detail. 

17.9 CORROSION PREVENTION 

Some corrosion prevention methods were treated relative to the eight forms of cor¬ 
rosion; however, only the measures specific to each of the various corrosion types 
were discussed. Now, some more general techniques are presented; these include ma¬ 
terial selection, environmental alteration, design, coatings, and cathodic protection. 

Perhaps the most common and easiest way of preventing corrosion is through 
the judicious selection of materials once the corrosion environment has been char¬ 
acterized. Standard corrosion references are helpful in this respect. Here, cost may 
be a significant factor. It is not always economically feasible to employ the mate¬ 
rial that provides the optimum corrosion resistance; sometimes, either another alloy 
and/or some other measure must be used. 

Changing the character of the environment, if possible, may also significantly 
influence corrosion. Lowering the fluid temperature and/or velocity usually pro¬ 
duces a reduction in the rate at which corrosion occurs. Many times increasing or 
decreasing the concentration of some species in the solution will have a positive 
effect; for example, the metal may experience passivation, 
inhibitor Inhibitors are substances that, when added in relatively low concentrations to 

the environment, decrease its corrosiveness. Of course, the specific inhibitor de¬ 
pends both on the alloy and on the corrosive environment. Several mechanisms may 
account for the effectiveness of inhibitors. Some react with and virtually eliminate 
a chemically active species in the solution (such as dissolved oxygen). Other 
inhibitor molecules attach themselves to the corroding surface and interfere with 
either the oxidation or the reduction reaction, or form a very thin protective coating. 
Inhibitors are normally used in closed systems such as automobile radiators and 
steam boilers. 

Several aspects of design consideration have already been discussed, especially 
with regard to galvanic and crevice corrosion and erosion-corrosion. In addition, 
the design should allow for complete drainage in the case of a shutdown, and easy 
washing. Because dissolved oxygen may enhance the corrosivity of many solutions, 
the design should, if possible, include provision for the exclusion of air. 


702 * Chapter 17 / Corrosion and Degradation of Materials 


cathodic protection 


Oxidation reaction 
for metal M 


sacrificial anode 


Physical barriers to corrosion are applied on surfaces in the form of films and 
coatings. A large diversity of metallic and nonmetallic coating materials are avail¬ 
able. It is essential that the coating maintain a high degree of surface adhesion, which 
undoubtedly requires some preapplication surface treatment. In most cases, the coat¬ 
ing must be virtually nonreactive in the corrosive environment and resistant to me¬ 
chanical damage that exposes the bare metal to the corrosive environment. All three 
material types—metals, ceramics, and polymers—are used as coatings for metals. 

Cathodic Protection 

One of the most effective means of corrosion prevention is cathodic protection; it 
can be used for all eight different forms of corrosion as discussed earlier and may, 
in some situations, completely stop corrosion. Again, oxidation or corrosion of a 
metal M occurs by the generalized reaction 

M -> M n+ + ne~ (17.1) 

Cathodic protection simply involves supplying, from an external source, electrons 
to the metal to be protected, making it a cathode; the preceding reaction is thus 
forced in the reverse (or reduction) direction. 

One cathodic protection technique employs a galvanic couple: the metal to be 
protected is electrically connected to another metal that is more reactive in the par¬ 
ticular environment. The latter experiences oxidation, and, upon giving up electrons, 
protects the first metal from corrosion. The oxidized metal is often called a sacrifi¬ 
cial anode, and magnesium and zinc are commonly used as such because they lie 
at the anodic end of the galvanic series. This form of galvanic protection, for struc¬ 
tures buried in the ground, is illustrated in Figure 17.22a. 

The process of galvanizing is simply one in which a layer of zinc is applied to the 
surface of steel by hot dipping. In the atmosphere and most aqueous environments, 
zinc is anodic to and will thus cathodically protect the steel if there is any surface 
damage (Figure 17.23). Any corrosion of the zinc coating will proceed at an extremely 
slow rate because the ratio of the anode-to-cathode surface area is quite large. 

For another method of cathodic protection, the source of electrons is an im¬ 
pressed current from an external dc power source, as represented in Figure 11.22b 
for an underground tank. The negative terminal of the power source is connected to 
the structure to be protected. The other terminal is joined to an inert anode (often 
graphite), which is, in this case, buried in the soil; high-conductivity backfill material 




Figure 17.22 Cathodic protection of ( a ) an underground pipeline using a magnesium 
sacrificial anode, and ( b ) an underground tank using an impressed current. (From M. G. 
Fontana, Corrosion Engineering, 3rd edition. Copyright © 1986 by McGraw-Hill Book 
Company. Reproduced with permission.) 






















17.10 Oxidation * 703 



Figure 17.23 Galvanic protection of steel 
as provided by a coating of zinc. 


provides good electrical contact between the anode and surrounding soil. A current 
path exists between the cathode and anode through the intervening soil, completing 
the electrical circuit. Cathodic protection is especially useful in preventing corrosion 
of water heaters, underground tanks and pipes, and marine equipment. 



Check 17.7 


Tin cans are made of a steel the inside of which is coated with a thin layer of tin. 
The tin protects the steel from corrosion by food products in the same manner as 
zinc protects steel from atmospheric corrosion. Briefly explain how this cathodic 
protection of tin cans is possible, given that tin is electrochemically less active than 
steel in the galvanic series (Table 17.2). 


[The answer may be found at www.wiley.com/college/callister (Student Companion Site).] 


17.10 OXIDATION 

The discussion of Section 17.2 treated the corrosion of metallic materials in terms 
of electrochemical reactions that take place in aqueous solutions. In addition, oxi¬ 
dation of metal alloys is also possible in gaseous atmospheres, normally air, wherein 
an oxide layer or scale forms on the surface of the metal. This phenomenon is fre¬ 
quently termed scaling, tarnishing, or dry corrosion. In this section we will discuss 
possible mechanisms for this type of corrosion, the types of oxide layers that can 
form, and the kinetics of oxide formation. 

Mechanisms 

As with aqueous corrosion, the process of oxide layer formation is an electrochemi¬ 
cal one, which may be expressed, for divalent metal M, by the following reaction: 4 

M + \0 2 -> MO (17.28) 

Furthermore, the preceding reaction consists of oxidation and reduction half¬ 
reactions. The former, with the formation of metal ions, 

M-> M 2+ + 2e~ (17.29) 


4 For other than divalent metals, this reaction may be expressed as 

aM 4- — O 2 
2 


* m,a, 


(17.30) 



















704 • Chapter 17 


Pilling-Bedworth 

ratio 

Pilling-Bedworth 
ratio for a divalent 
metal—dependence 
on the densities and 
atomic/formula 
weights of the metal 
and its oxide 


Pilling-B ed worth 
ratio for a metal that 
is not divalent 


/ Corrosion and Degradation of Materials 


Metal 

Oxide scale 

(M) 

(MO) 


m 2 + 


^ _ 


O 2 ” 


->. 


e~ 


Figure 17.24 Schematic 
representation of processes 
that are involved in gaseous 
oxidation at a metal surface. 


M ^M 2+ + 2e~ 


\o 2 


■2e- 


occurs at the metal-scale interface. The reduction half-reaction produces oxygen 
ions as follows: 

|0 2 + 2e~ -■> O 2 ” (17.31) 

and takes place at the scale-gas interface. A schematic representation of this 
metal-scale-gas system is shown in Figure 17.24. 

For the oxide layer to increase in thickness via Equation 17.28, it is necessary 
that electrons be conducted to the scale-gas interface, at which point the reduction 
reaction occurs; in addition, M 2+ ions must diffuse away from the metal-scale in¬ 
terface, and/or O 2- ions must diffuse toward this same interface (Figure 17.24). 5 
Thus, the oxide scale serves both as an electrolyte through which ions diffuse and 
as an electrical circuit for the passage of electrons. Furthermore, the scale may pro¬ 
tect the metal from rapid oxidation when it acts as a barrier to ionic diffusion and/or 
electrical conduction; most metal oxides are highly electrically insulative. 

Scale Types 

Rate of oxidation (i.e., the rate of film thickness increase) and the tendency of the 
film to protect the metal from further oxidation are related to the relative volumes 
of the oxide and metal. The ratio of these volumes, termed the Pilling-Bedworth 
ratio, may be determined from the following expression: 6 

P-B ratio = 4^ (17.32) 

^mPo 


5 Alternatively, electron holes (Section 18.10) and vacancies may diffuse instead of 
electrons and ions. 

6 For other than divalent metals, Equation 17.32 becomes 


P-B ratio 


^oPm 

a ^MPo 


(17.33) 


where a is the coefficient of the metal species for the overall oxidation reaction described 
by Equation 17.30. 









17.10 Oxidation 


705 


Table 17.3 Pilling-Bedworth Ratios 
for a Number of Metals 


Protective Nonprotective 


Ce 

1.16 

K 

0.45 

A1 

1.28 

Li 

0.57 

Pb 

1.40 

Na 

0.57 

Ni 

1.52 

Cd 

1.21 

Be 

1.59 

Ag 

1.59 

Pd 

1.60 

Ti 

1.95 

Cu 

1.68 

Ta 

2.33 

Fe 

1.77 

Sb 

2.35 

Mn 

1.79 

Nb 

2.61 

Co 

1.99 

U 

3.05 

Cr 

1.99 

Mo 

3.40 

Si 

2.27 

W 

3.40 


Source: B. Chalmers, Physical Metallurgy. 
Copyright © 1959 by John Wiley & Sons, 
New York. Reprinted by permission of 
John Wiley & Sons, Inc. 


where A 0 is the molecular (or formula) weight of the oxide, A u is the atomic 
weight of the metal, and p G and p M are the oxide and metal densities, respectively. 
For metals having P-B ratios less than unity, the oxide film tends to be porous 
and unprotective because it is insufficient to fully cover the metal surface. If the 
ratio is greater than unity, compressive stresses result in the film as it forms. For 
a ratio greater than 2-3, the oxide coating may crack and flake off, continually 
exposing a fresh and unprotected metal surface. The ideal P-B ratio for the for¬ 
mation of a protective oxide film is unity. Table 17.3 presents P-B ratios for met¬ 
als that form protective coatings and for those that do not. Note from these data 
that protective coatings normally form for metals having P-B ratios between 1 
and 2, whereas nonprotective ones usually result when this ratio is less than 1 or 
greater than about 2. In addition to the P-B ratio, other factors also influence the 
oxidation resistance imparted by the film; these include a high degree of adher¬ 
ence between film and metal, comparable coefficients of thermal expansion for 
metal and oxide, and, for the oxide, a relatively high melting point and good high- 
temperature plasticity. 

Several techniques are available for improving the oxidation resistance of a 
metal. One involves application of a protective surface coating of another material 
that adheres well to the metal and also is itself resistant to oxidation. In some in¬ 
stances, the addition of alloying elements will form a more adherent and protective 
oxide scale by virtue of producing a more favorable Pilling-Bedworth ratio and/or 
improving other scale characteristics. 

Kinetics 

One of the primary concerns relative to metal oxidation is the rate at which the re¬ 
action progresses. Inasmuch as the oxide scale reaction product normally remains 
on the surface, the rate of reaction may be determined by measuring the weight 
gain per unit area as a function of time. 

When the oxide that forms is nonporous and adheres to the metal surface, the 
rate of layer growth is controlled by ionic diffusion. A parabolic relationship exists 





706 • Chapter 17 


/ Corrosion and Degradation of Materials 



Figure 17.25 Oxidation film 
growth curves for linear, 
parabolic, and logarithmic rate 
laws. 


Parabolic rate 
expression for metal 
oxidation— 
dependence of 
weight gain (per unit 
area) on time 


between the weight gain per unit area W and the time t as follows: 

W 2 = K x t + K 2 (17.34) 

where K x and K 2 are time-independent constants at a given temperature. This weight 
gain-time behavior is plotted schematically in Figure 17.25. The oxidation of iron, 
copper, and cobalt follows this rate expression. 

In the oxidation of metals for which the scale is porous or flakes off (i.e., for 
P-B ratios less than about 1 or greater than about 2), the oxidation rate expression 
is linear; that is, 


Linear rate 
expression for metal 
oxidation 


Logarithmic rate 
expression for metal 
oxidation 


W = K 3 t (17.35) 

where K 3 is a constant. Under these circumstances oxygen is always available for 
reaction with an unprotected metal surface because the oxide does not act as a re¬ 
action barrier. Sodium, potassium, and tantalum oxidize according to this rate ex¬ 
pression and, incidentally, have P-B ratios significantly different from unity (Table 
17.3). Linear growth rate kinetics is also represented in Figure 17.25. 

Still a third reaction rate law has been observed for very thin oxide layers (gen¬ 
erally less than 100 nm) that form at relatively low temperatures. The dependence 
of weight gain on time is logarithmic and takes the form 

W = K 4 log(K 5 t + K 6 ) (17.36) 

Again, the Ks are constants. This oxidation behavior, also shown in Figure 17.25, 
has been observed for aluminum, iron, and copper at near-ambient temperatures. 


Corrosion of Ceramic Materials 


Ceramic materials, being compounds between metallic and nonmetallic elements, 
may be thought of as having already been corroded. Thus, they are exceedingly im¬ 
mune to corrosion by almost all environments, especially at room temperature. 
Corrosion of ceramic materials generally involves simple chemical dissolution, in 
contrast to the electrochemical processes found in metals, as described previously. 






17.11 Swelling and Dissolution * 707 


Ceramic materials are frequently used because of their resistance to corrosion. 
Glass is often used to contain liquids for this reason. Refractory ceramics must not 
only withstand high temperatures and provide thermal insulation but, in many in¬ 
stances, must also resist high-temperature attack by molten metals, salts, slags, and 
glasses. Some of the new technology schemes for converting energy from one form to 
another that is more useful require relatively high temperatures, corrosive atmospheres, 
and pressures above the ambient. Ceramic materials are much better suited to with¬ 
stand most of these environments for reasonable time periods than are metals. 

Degradation of Polymers 

Polymeric materials also experience deterioration by means of environmental inter¬ 
actions. However, an undesirable interaction is specified as degradation rather than 
corrosion because the processes are basically dissimilar. Whereas most metallic cor¬ 
rosion reactions are electrochemical, by contrast, polymeric degradation is physio- 
chemical; that is, it involves physical as well as chemical phenomena. Furthermore, a 
wide variety of reactions and adverse consequences are possible for polymer degra¬ 
dation. Polymers may deteriorate by swelling and dissolution. Covalent bond rupture 
as a result of heat energy, chemical reactions, and radiation is also possible, ordinarily 
with an attendant reduction in mechanical integrity. Because of the chemical com¬ 
plexity of polymers, their degradation mechanisms are not well understood. 

To briefly cite a couple of examples of polymer degradation, polyethylene, if ex¬ 
posed to high temperatures in an oxygen atmosphere, suffers an impairment of its me¬ 
chanical properties by becoming brittle. Also, the utility of poly(vinyl chloride) may 
be limited because this material may become discolored when exposed to high tem¬ 
peratures, although such environments may not affect its mechanical characteristics. 

17.11 SWELLING AND DISSOLUTION 

When polymers are exposed to liquids, the main forms of degradation are swelling 
and dissolution. With swelling, the liquid or solute diffuses into and is absorbed 
within the polymer; the small solute molecules fit into and occupy positions among 
the polymer molecules. Thus the macromolecules are forced apart such that the 
specimen expands or swells. Furthermore, this increase in chain separation results 
in a reduction of the secondary intermolecular bonding forces; as a consequence, 
the material becomes softer and more ductile. The liquid solute also lowers the glass 
transition temperature and, if depressed below the ambient temperature, will cause 
a once-strong material to become rubbery and weak. 

Swelling may be considered a partial dissolution process in which there is only 
limited solubility of the polymer in the solvent. Dissolution, which occurs when the 
polymer is completely soluble, may be thought of as just a continuation of swelling. 
As a rule of thumb, the greater the similarity of chemical structure between the 
solvent and polymer, the greater the likelihood of swelling and/or dissolution. For 
example, many hydrocarbon rubbers readily absorb hydrocarbon liquids such as 
gasoline. The responses of selected polymeric materials to organic solvents are con¬ 
tained in Tables 17.4 and 17.5. 

Swelling and dissolution traits also are affected by temperature as well as char¬ 
acteristics of the molecular structure. In general, increasing molecular weight, in¬ 
creasing degree of crosslinking and crystallinity, and decreasing temperature result 
in a reduction of these deteriorative processes. 

In general, polymers are much more resistant to attack by acidic and alkaline 
solutions than are metals. For example, hydrofluoric acid (HF) will corrode many 





708 * Chapter 17 / Corrosion and Degradation of Materials 


Table 17.4 Resistance to Degradation by Various Environments for Selected Plastic Materials** 


Material 

Nonoxidizing 

Acids 

(20% H 2 S0 4 ) 

Oxidizing 

Acids 

(10% hno 3 ) 

Aqueous 

Salt 

Solutions 

(NaCl) 

Aqueous 

Alkalis 

(NaOH) 

Polar 

Solvents 

(C 2 H 5 OH) 

Nonpolar 

Solvents 

(C 6 H 6 ) 

Water 

Polytetrafluoro¬ 

ethylene 

s 

S 

S 

S 

s 

s 

S 

Nylon 6,6 

u 

u 

S 

S 

Q 

s 

S 

Polycarbonate 

Q 

u 

s 

u 

s 

u 

s 

Polyester 

Q 

Q 

s 

Q 

Q 

u 

s 

Polyetherether¬ 

ketone 

s 

s 

s 

S 

S 

s 

s 

Low-density 

polyethylene 

s 

Q 

s 

_ 

s 

Q 

s 

High-density 

polyethylene 

s 

Q 

s 

_ 

s 

Q 

s 

Poly(ethylene 

terephthalate) 

s 

Q 

s 

s 

s 

s 

s 

Poly(phenylene 

oxide) 

s 

Q 

s 

s 

s 

u 

s 

Polypropylene 

s 

Q 

s 

s 

s 

Q 

s 

Polystyrene 

s 

Q 

s 

s 

s 

U 

s 

Polyurethane 

Q 

U 

s 

Q 

u 

Q 

s 

Epoxy 

s 

U 

s 

s 

s 

S 

s 

Silicone 

Q 

U 

s 

s 

s 

Q 

s 


a S = satisfactory; Q = questionable; U = unsatisfactory. 

Source: Adapted from R. B. Seymour, Polymers for Engineering Applications, ASM International, Materials Park, 
OH, 1987.
