Repository: axyco2004-cyber/axyco2004-cyber-chemistry-chatbot-rgb

# 🧪 Chemistry Chatbot

An interactive Java-based chatbot application that helps students learn chemistry by answering questions about various chemistry topics.

## 📖 About

Chemistry Chatbot is an educational tool that provides instant answers to chemistry questions. It uses a comprehensive knowledge base covering key chemistry concepts and employs intelligent keyword matching to understand and respond to student queries.

### Sample Interaction

```
💬 You: What is an atom?
🤖 Bot: An atom is the smallest unit of matter that retains the properties 
of an element. It consists of a nucleus containing protons and neutrons, 
surrounded by electrons in energy levels or shells.

💬 You: topics

File: materials-science-textbook.txt (part 46 of 63)
MATERIALS SCIENCE AND ENGINEERING 
metals as well as etch and dissolve glass, so it is stored in plastic bottles. A qualita¬ 
tive comparison of the behavior of various polymers in these solutions is also pre¬ 
sented in Tables 17.4 and 17.5. Materials that exhibit outstanding resistance to attack 
by both solution types include polytetrafluoroethylene (and other fluorocarbons) 
and polyetheretherketone. 


Table 17.5 Resistance to Degradation by Various Environments for Selected Elastomeric Materials** 

Weather- Alkali Acid Chlorinated Aliphatic Animal , 

Sunlight Ozone Dilute/ Dilute/ Hydrocarbons , Hydrocarbons , Vegetable 

Material Aging Oxidation Cracking Concentrated Concentrated Degreasers Kerosene , Etc. Oils 

Polyisoprene 


(natural) 

D 

B 

NR 

A/C-B 

A/C-B 

NR 

NR 

D-B 

Polyisoprene 

(synthetic) 

NR 

B 

NR 

C-B/C-B 

C-B/C-B 

NR 

NR 

D-B 

Butadiene 

D 

B 

NR 

C-B/C-B 

C-B/C-B 

NR 

NR 

D-B 

Styrene- 

butadiene 

D 

C 

NR 

C-B/C-B 

C-B/C-B 

NR 

NR 

D-B 

Neoprene 

B 

A 

A 

A/A 

A/A 

D 

C 

B 

Nitrile (high) 

D 

B 

C 

B/B 

B/B 

C-B 

A 

B 

Silicone 

(polysiloxane) 

A 

A 

A 

A/A 

B/C 

NR 

D-C 

A 


a A = excellent, B = good, C = fair, D = use with caution, NR = not recommended. 
Source: Compound Selection and Service Guide, Seals Eastern, Inc., Red Bank, NJ, 1977. 








17.12 Bond Rupture * 709 


17.12 

scission 



Check 17.8 


From a molecular perspective, explain why increasing crosslinking and crystallinity 
of a polymeric material will enhance its resistance to swelling and dissolution. Would 
you expect crosslinking or crystallinity to have the greater influence? Justify your 
choice. Hint: you may want to consult Sections 14.7 and 14.11. 


[The answer may be found at www.wiley.com/college/callister (Student Companion Site).] 


BOND RUPTURE 

Polymers may also experience degradation by a process termed scission— the 
severance or rupture of molecular chain bonds. This causes a separation of chain 
segments at the point of scission and a reduction in the molecular weight. As pre¬ 
viously discussed (Chapter 15), several properties of polymeric materials, including 
mechanical strength and resistance to chemical attack, depend on molecular weight. 
Consequently, some of the physical and chemical properties of polymers may be 
adversely affected by this form of degradation. Bond rupture may result from 
exposure to radiation or to heat, and from chemical reaction. 

Radiation Effects 

Certain types of radiation [electron beams, x-rays, /3- and y-rays, and ultraviolet (UV) 
radiation] possess sufficient energy to penetrate a polymer specimen and interact with 
the constituent atoms or their electrons. One such reaction is ionization , in which the 
radiation removes an orbital electron from a specific atom, converting that atom into 
a positively charged ion. As a consequence, one of the covalent bonds associated with 
the specific atom is broken, and there is a rearrangement of atoms or groups of atoms 
at that point. This bond breaking leads to either scission or crosslinking at the ioniza¬ 
tion site, depending on the chemical structure of the polymer and also on the dose of 
radiation. Stabilizers (Section 15.21) may be added to protect polymers from radiation 
damage. In day-to-day use, the greatest radiation damage to polymers is caused by UV 
irradiation. After prolonged exposure, most polymer films become brittle, discolor, 
crack, and fail. For example, camping tents begin to tear, dashboards develop cracks, 
and plastic windows become cloudy. Radiation problems are more severe for some 
applications. Polymers on space vehicles must resist degradation after prolonged 
exposures to cosmic radiation. Similarly, polymers used in nuclear reactors must with¬ 
stand high levels of nuclear radiation. Developing polymeric materials that can 
withstand these extreme environments is a continuing challenge. 

Not all consequences of radiation exposure are deleterious. Crosslinking may 
be induced by irradiation to improve the mechanical behavior and degradation char¬ 
acteristics. For example, y-radiation is used commercially to crosslink polyethylene 
to enhance its resistance to softening and flow at elevated temperatures; indeed, 
this process may be carried out on products that have already been fabricated. 

Chemical Reaction Effects 

Oxygen, ozone, and other substances can cause or accelerate chain scission as a re¬ 
sult of chemical reaction. This effect is especially prevalent in vulcanized rubbers 
that have doubly bonded carbon atoms along the backbone molecular chains and 
that are exposed to ozone (0 3 ), an atmospheric pollutant. One such scission reaction 
may be represented by 

— R — C = C — R' — + 0 3 -> — R — C = 0 + 0 = C — R' — + 0- (17.37) 

ii ii 

H H H H 






710 


Chapter 17 / Corrosion and Degradation of Materials 


where the chain is severed at the point of the double bond; R and R' represent groups 
of atoms that are unaffected during the reaction. Ordinarily, if the rubber is in an un¬ 
stressed state, an oxide film will form on the surface, protecting the bulk material from 
any further reaction. However, when these materials are subjected to tensile stresses, 
cracks and crevices form and grow in a direction perpendicular to the stress; eventu¬ 
ally, rupture of the material may occur. This is why the sidewalls on rubber bicycle tires 
develop cracks as they age. Apparently these cracks result from large numbers of 
ozone-induced scissions. Chemical degradation is a particular problem for polymers 
used in areas with high levels of air pollutants such as smog and ozone. The elastomers 
in Table 17.5 are rated as to their resistance to degradation by exposure to ozone. Many 
of these chain scission reactions involve reactive groups termed free radicals . Stabiliz¬ 
ers (Section 15.21) may be added to protect polymers from oxidation. The stabilizers 
either sacrificially react with the ozone to consume it, or they react with and eliminate 
the free radicals before they (the free radicals) can inflict more damage. 


Thermal Effects 


Thermal degradation corresponds to the scission of molecular chains at elevated tem¬ 
peratures; as a consequence, some polymers undergo chemical reactions in which 
gaseous species are produced. These reactions are evidenced by a weight loss of ma¬ 
terial; a polymer’s thermal stability is a measure of its resilience to this decomposi¬ 
tion. Thermal stability is related primarily to the magnitude of the bonding energies 
between the various atomic constituents of the polymer: higher bonding energies re¬ 
sult in more thermally stable materials. For example, the magnitude of the C—F bond 
is greater than that of the C—H bond, which in turn is greater than that of the C—Cl 
bond. The fluorocarbons, having C—F bonds, are among the most thermally resistant 
polymeric materials and may be used at relatively high temperatures. However, 
because of the weak C—Cl bond, when poly (vinyl chloride) is heated to 200°C for 
even a few minutes it will discolor and give off large amounts of HC1 that accelerates 
continued decomposition. Stabilizers (Section 15.21) such as ZnO can react with the 
HC1, providing increased thermal stability for poly (vinyl chloride). 

Some of the most thermally stable polymers are the ladder polymers. 7 For ex¬ 
ample, the ladder polymer having the following structure 

Repeat 

unit 


H H 


C 




N 


N' 


H 


^ ^ 


N' 




is so thermally stable that a woven cloth of this material can be heated directly in 
an open flame with no degradation. Polymers of this type are used in place of as¬ 
bestos for high-temperature gloves. 

17.13 WEATHERING 

Many polymeric materials serve in applications that require exposure to outdoor 
conditions. Any resultant degradation is termed weathering, which may be a com¬ 
bination of several different processes. Under these conditions deterioration is pri- 


7 The chain structure of a ladder polymer consists of two sets of covalent bonds throughout its 
length that are crosslinked. 





Summary * 711 


marily a result of oxidation, which is initiated by ultraviolet radiation from the sun. 
Some polymers such as nylon and cellulose are also susceptible to water absorption, 
which produces a reduction in their hardness and stiffness. Resistance to weather¬ 
ing among the various polymers is quite diverse. The fluorocarbons are virtually in¬ 
ert under these conditions; but some materials, including poly(vinyl chloride) and 
polystyrene, are susceptible to weathering. 




Concept Check 17.9 

List three differences between the corrosion of metals and 


(a) the corrosion of ceramics, and 

(b) the degradation of polymers. 

[The answer may be found at www.wiley.com/college/callister (Student Companion Site).] 


SUMMARY 


Electrochemical Considerations 

• Metallic corrosion is ordinarily electrochemical, involving both oxidation and 
reduction reactions. 

Oxidation is the loss of the metal atom’s valence electrons and occurs at the 
anode; the resulting metal ions may either go into the corroding solution 
or form an insoluble compound. 

During reduction (which occurs at the cathode), these electrons are transferred 
to at least one other chemical species. The character of the corrosion envi¬ 
ronment dictates which of several possible reduction reactions will occur. 

• Not all metals oxidize with the same degree of ease, which is demonstrated with 
a galvanic couple. 

When in an electrolyte, one metal (the anode) will corrode, whereas a 
reduction reaction will occur at the other metal (the cathode). 

The magnitude of the electric potential that is established between anode 
and cathode is indicative of the driving force for the corrosion reaction. 

• The standard emf and galvanic series are simply rankings of metallic materials 
on the basis of their tendency to corrode when coupled to other metals. 

For the standard emf series, ranking is based on the magnitude of the volt 
age generated when the standard cell of a metal is coupled to the standard 
hydrogen electrode at 25°C (77°F). 

The galvanic series consists of the relative reactivities of metals and alloys in 
seawater. 

• The half-cell potentials in the standard emf series are thermodynamic parame¬ 
ters that are valid only at equilibrium; corroding systems are not in equilibrium. 
Furthermore, the magnitudes of these potentials provide no indication as to the 
rates at which corrosion reactions occur. 

Corrosion Rates 

• The rate of corrosion may be expressed as corrosion penetration rate, that is, the 
thickness loss of material per unit of time; CPR may be determined using Equa¬ 
tion 17.23. Mils per year and millimeters per year are the common units for this 
parameter. 






712 * Chapter 17 / Corrosion and Degradation of Materials 

• Alternatively, rate is proportional to the current density associated with the 
electrochemical reaction, according to Equation 17.24. 

Prediction of Corrosion Rates 

• Corroding systems will experience polarization, which is the displacement of each 
electrode potential from its equilibrium value; the magnitude of the displacement 
is termed the overvoltage. 

• The corrosion rate of a reaction is limited by polarization, of which there are two 
types—activation and concentration. 

Activation polarization relates to systems in which the corrosion rate is 
determined by the one step in a series that occurs most slowly. For activation 
polarization, a plot of overvoltage versus logarithm of current density will 
appear as shown in Figure 17.7. 

Concentration polarization prevails when the corrosion rate is limited by 
diffusion in the solution. When overvoltage versus the logarithm of current 
density is plotted, the resulting curve will appear as that presented in 
Figure 17.9a. 

• The corrosion rate for a particular reaction may be computed using Equation 17.24, 
incorporating the current density associated with the intersection point of oxida¬ 
tion and reduction polarization curves. 

Passivity 

• A number of metals and alloys passivate, or lose their chemical reactivity, under 
some environmental circumstances. This phenomenon is thought to involve the 
formation of a thin protective oxide film. Stainless steels and aluminum alloys 
exhibit this type of behavior. 

• The active-to-passive behavior may be explained by the alloy’s S-shaped 
electrochemical-potential-versus-log-current-density curve (Figure 17.12). Inter¬ 
sections with reduction polarization curves in active and passive regions corre¬ 
spond, respectively, to high and low corrosion rates (Figure 17.13). 

Forms of Corrosion 

• Metallic corrosion is sometimes classified into eight different forms: 

Uniform attack—degree of corrosion is approximately uniform over the 
entire exposed surface. 

Galvanic corrosion—occurs when two different metals or alloys are electri¬ 
cally coupled while exposed to an electrolyte solution. 

Crevice corrosion—the situation when corrosion occurs under crevices or 
other areas where there is localized depletion of oxygen. 

Pitting—also a type of localized corrosion in which pits or holes form from 
the top of horizontal surfaces. 

Intergranular corrosion—occurs preferentially along grain boundaries for 
specific metals/alloys (e.g., some stainless steels). 

Selective leaching—the case wherein one element/constituent of an alloy is 
removed selectively by corrosive action. 

Erosion-corrosion—the combined action of chemical attack and mechanical 
wear as a consequence of fluid motion. 

Stress corrosion—the formation and propagation of cracks (and possible 
failure) resulting from the combined effects of corrosion and the application 
of a tensile stress. 

Hydrogen embrittlement—a significant reduction in ductility that accompanies 
the penetration of atomic hydrogen into a metal/alloy. 


Summary • 713 


Corrosion Prevention 

• Several measures may be taken to prevent, or at least reduce, corrosion. These 
include material selection, environmental alteration, the use of inhibitors, design 
changes, application of coatings, and cathodic protection. 

• With cathodic protection, the metal to be protected is made a cathode by sup¬ 
plying electrons from an external source. 

Oxidation 

• Oxidation of metallic materials by electrochemical action is also possible in dry, 
gaseous atmospheres (Figure 17.24). 

• An oxide film forms on the surface that may act as a barrier to further oxidation 
if the volumes of metal and oxide film are similar, that is, if the Pilling-Bedworth 
ratio (Equations 17.32 and 17.33) is near unity. 

• The kinetics of film formation may follow parabolic (Equation 17.34), linear 
(Equation 17.35), or logarithmic (Equation 17.36) rate laws. 

Corrosion of Ceramic Materials 

• Ceramic materials, being inherently corrosion resistant, are frequently used at el¬ 
evated temperatures and/or in extremely corrosive environments. 

Degradation of Polymers 

• Polymeric materials deteriorate by noncorrosive processes. Upon exposure to liq¬ 
uids, they may experience degradation by swelling or dissolution. 

With swelling, solute molecules actually fit into the molecular structure. 

Dissolution may occur when the polymer is completely soluble in the liquid. 

• Scission, or the severance of molecular chain bonds, may be induced by radia¬ 
tion, chemical reactions, or heat. This results in a reduction of molecular weight 
and a deterioration of the physical and chemical properties of the polymer. 


Equation Summary 


Equation 

Number 

Equation 

Solving For 

Page 

Number 

17.18 

1 

0(N 

II 

O 

<1 

Electrochemical cell potential for two standard 
half-cells 

680 

17.19 

RT [M? + ] 

A V = (V? V?) In 

^ 2 l> n® [M? + ] 

Electrochemical cell potential for two nonstandard 
half-cells 

680 

17.20 

0 0592 [Mi + ] 

Electrochemical cell potential for two nonstandard 

680 

AV " (Vz Vl) n l0g [Mr] 

half-cells, at room temperature 

17.23 

pAt 

Corrosion penetration rate 

683 

17.24 

i 

rtS* 

Corrosion rate 

683 

17.25 

Va = ±P lOg - 
l 0 

Overvoltage for activation polarization 

685 













714 * Chapter 17 / Corrosion and Degradation of Materials 


17.27 

2.3RT ( i\ 

IOE lJ 

Overvoltage for concentration polarization 

686 

17.32 

zIqPm 

P-B ratio = 

^mPo 

Pilling-Bedworth ratio for divalent metals 

704 

17.33 

A q o m 

P-B ratio = ^ 

a AuPo 

Pilling-Bedworth ratio for other than divalent metals 

704 

17.34 

W 2 = KJ + K 2 

Parabolic rate expression for metal oxidation 

706 

17.35 

W = K 3 t 

Linear rate expression for metal oxidation 

706 

17.36 

W = K 4 log(K 5 t + K 6 ) 

Logarithmic rate expression for metal oxidation 

706 


List of Symbols 


Symbol 

Meaning 

A 

Exposed surface area 


Atomic weight of metal M 

Aq 

Formula weight of the oxide of metal M 

& 

Faraday constant (96,500 C/mol) 

i 

Current density 

L 

Limiting diffusion current density 

*0 

Exchange current density 

K 

CPR constant 

K u K 2 ,K 3 ,K 4 ,K 5 ,K 6 

Time-independent constants 

[Mn,[Mn 

Molar ion concentrations for metals 1 and 2 (Reaction 17.17) 

n 

Number of electrons participating in either of the 
half-cell reactions 

R 

Gas constant (8.31 J/mol-K) 

T 

Temperature (K) 

t 

Time 

n ^ 

Standard half-cell electrode potentials (Table 17.1) for 
metals 1 and 2 (Reaction 17.17) 

w 

Weight loss (Equation 17.23); weight gain per unit area 
(Equations 17.34,17.35,17.36) 

p 

Half-cell constant 

p 

Density 

Pm 

Density of metal M 

Po 

Density of the oxide of metal M 


Concepts 

electromotive force (emf) series 
erosion-corrosion 


Important Terms and 

activation polarization 

anode 

cathode 

cathodic protection 
concentration polarization 
corrosion 

corrosion penetration rate 
crevice corrosion 
degradation 
electrolyte 


galvanic corrosion 
galvanic series 
hydrogen embrittlement 
inhibitor 

intergranular corrosion 

molarity 

oxidation 

passivity 


Pilling-Bedworth ratio 

pitting 

polarization 

reduction 

sacrificial anode 

scission 

selective leaching 
standard half-cell 
stress corrosion 
weld decay 















Questions and Problems * 715 


REFERENCES 


ASM Handbook, Vol. 13A, Corrosion: Fundamen¬ 
tals, Testing, and Protection, ASM Interna¬ 
tional, Materials Park, OH, 2003. 

ASM Handbook, Vol. 13B, Corrosion: Materials, 
ASM International, Materials Park, OH, 
2005. 

ASM Handbook, Vol. 13C, Corrosion: Environ¬ 
ments and Industries, ASM International, 
Materials Park, OH, 2006. 

Craig, B. D., and D. Anderson (Editors), Handbook 
of Corrosion Data, 2nd edition, ASM Interna¬ 
tional, Materials Park, OH, 1995. 

Gibala, R., and R. F. Hehemann, Hydrogen Emb¬ 
rittlement and Stress Corrosion Cracking, ASM 
International, Materials Park, OH, 1984. 

Jones, D. A., Principles and Prevention of Corro¬ 
sion, 2nd edition, Pearson Education, Upper 
Saddle River, NJ, 1996. 


Marcus, P. (Editor), Corrosion Mechanisms in The¬ 
ory and Practice, 2nd edition, CRC Press, Boca 
Raton, FL, 2002. 

Revie, R. W., Corrosion and Corrosion Control, 4th 
edition, Wiley, Hoboken, NJ, 2008. 

Revie, R. W., (Editor), Uhlig’s Corrosion Hand¬ 
book, 2nd edition, Wiley, Hoboken, NJ, 2005. 

Roberge, P. R., Corrosion Engineering: Principles 
and Practice , McGraw-Hill, New York, 2008. 

Schweitzer, P. A., Atmospheric Degradation and 
Corrosion Control, CRC Press, Boca Raton, 
FL, 1999. 

Schweitzer, P. A. (Editor), Corrosion Engineering 
Handbook, 2nd edition, CRC Press, Boca 
Raton, FL, 2007. Three-volume set. 

Talbot, E. J., and D. R. Talbot, Corrosion Science 
and Technology, 2nd edition, CRC Press, Boca 
Raton, FL, 2007. 


QUESTIONS AND PROBLEMS 


Electrochemical Considerations 


17.1 (a) Briefly explain the difference between 
oxidation and reduction electrochemical 
reactions. 

(b) Which reaction occurs at the anode and 
which at the cathode? 


17.2 (a) Write the possible oxidation and reduc¬ 
tion half-reactions that occur when magne¬ 
sium is immersed in each of the following 
solutions: (i) HC1, (ii) an HC1 solution con¬ 
taining dissolved oxygen, and (iii) an HC1 
solution containing dissolved oxygen and, in 
addition, Fe 2+ ions. 


(b) In which of these solutions would you ex¬ 
pect the magnesium to oxidize most rapidly? 
Why? 


17.3 Demonstrate that (a) the value of 2F in Equa¬ 
tion 17.19 is 96,500 C/mol, and (b) at 25°C 
(298 K), 

RT, 0.0592 

in x =-log x 

n 


17.4 (a) Compute the voltage at 25°C of an elec¬ 
trochemical cell consisting of pure cadmium 


immersed in a 2 X 10 3 M solution of Cd 2+ ions, 
and pure iron in a 0.4 M solution of Fe 2+ ions, 
(b) Write the spontaneous electrochemical 
reaction. 

17.5 A Zn/Zn 2+ concentration cell is con¬ 
structed in which both electrodes are pure 
zinc. The Zn 2+ concentration for one cell 
half is 1.0 M , for the other, 10 -2 M. Is a volt¬ 
age generated between the two cell halves? 
If so, what is its magnitude and which elec¬ 
trode will be oxidized? If no voltage is pro¬ 
duced, explain this result. 

17.6 An electrochemical cell is composed of pure 
copper and pure lead electrodes immersed 
in solutions of their respective divalent ions. 
For a 0.6 M concentration of Cu 2+ , the lead 
electrode is oxidized, yielding a cell poten¬ 
tial of 0.507 V. Calculate the concentration 
of Pb 2+ ions if the temperature is 25°C. 

17.7 An electrochemical cell is constructed such 
that on one side a pure nickel electrode is in 
contact with a solution containing Ni 2+ ions 
at a concentration of 3 X 10 -3 M. The other 
cell half consists of a pure Fe electrode that 





716 * Chapter 17 / Corrosion and Degradation of Materials 


is immersed in a solution of Fe 2+ ions hav¬ 
ing a concentration of 0.1 M. At what tem¬ 
perature will the potential between the two 
electrodes be +0.140 V? 

17.8 For the following pairs of alloys that are cou¬ 
pled in seawater, predict the possibility of 
corrosion; if corrosion is probable, note 
which metal/alloy will corrode. 

(a) Aluminum and magnesium 

(b) Zinc and a low-carbon steel 

(c) Brass (60 wt% Cu^tO wt% Zn) and Monel 
(70 wt% Ni-30 wt% Cu) 

(d) Titanium and 304 stainless steel 

(e) Cast iron and 316 stainless steel 

17.9 (a) From the galvanic series (Table 17.2), cite 
three metals or alloys that may be used to 
galvanically protect 304 stainless steel in the 
active state. 

(b) As Concept Check 17.4(b) notes, gal¬ 
vanic corrosion is prevented by making an 
electrical contact between the two metals 
in the couple and a third metal that is an¬ 
odic to the other two. Using the galvanic 
series, name one metal that could be used 
to protect a copper-aluminum galvanic 
couple. 

Corrosion Rates 

17.10 Demonstrate that the constant K in Equa¬ 
tion 17.23 will have values of 534 and 87.6 
for the CPR in units of mpy and mm/yr, 
respectively. 

17.11 A piece of corroded steel plate was found in 
a submerged ocean vessel. It was estimated 
that the original area of the plate was 10 in. 2 
and that approximately 2.6 kg had corroded 
away during the submersion. Assuming a cor¬ 
rosion penetration rate of 200 mpy for this 
alloy in seawater, estimate the time of 
submersion in years. The density of steel is 
7.9 g/cm 3 . 

17.12 A thick steel sheet of area 400 cm 2 is exposed 
to air near the ocean. After a one-year pe¬ 
riod it was found to experience a weight loss 
of 375 g due to corrosion. To what rate of 
corrosion, in both mpy and mm/yr, does this 
correspond? 


17.13 (a) Demonstrate that the CPR is related 
to the corrosion current density i (A/cm 2 ) 
through the expression 

KAi 

CPR =- (17.38) 

np 

where K is a constant, A is the atomic weight 
of the metal experiencing corrosion, n is the 
number of electrons associated with the ion¬ 
ization of each metal atom, and p is the den¬ 
sity of the metal. 

(b) Calculate the value of the constant K for 
the CPR in mpy and i in fxA/cm 2 (1CT 6 
A/cm 2 ). 

17.14 Using the results of Problem 17.13, compute 
the corrosion penetration rate, in mpy, for 
the corrosion of iron in citric acid (to form 
Fe 2+ ions) if the corrosion current density is 
1.15 X 1CT 5 A/cm 2 . 

Prediction of Corrosion Rates 

17.15 (a) Cite the major differences between acti¬ 
vation and concentration polarizations. 

(b) Under what conditions is activation po¬ 
larization rate controlling? 

(c) Under what conditions is concentration 
polarization rate controlling? 

17.16 (a) Describe the phenomenon of dynamic 
equilibrium as it applies to oxidation and re¬ 
duction electrochemical reactions. 

(b) What is the exchange current density? 

17.17 Lead experiences corrosion in an acid solu¬ 
tion according to the reaction 

Pb + 2H + -> Pb 2+ + H 2 

The rates of both oxidation and reduction 
half-reactions are controlled by activation 
polarization. 

(a) Compute the rate of oxidation of Pb (in 
mol/cm 2 *s) given the following activation 
polarization data: 


For Lead 

For Hydrogen 

V/Pb») = -0-126 V 

F(h + /h 2 ) = 0 V 

i 0 = 2 X 10 9 A/cm 2 

i 0 = 1.0 X 10~ 8 A/cm 2 

f3 = +0.12 

(3 = -0.10 

(b) Compute the 

value of the corrosion 

potential. 








Questions and Problems * 717 


17.18 The corrosion rate is to be determined for 
some divalent metal M in a solution contain¬ 
ing hydrogen ions. The following corrosion 
data are known about the metal and solution: 


For Metal M 

For Hydrogen 

F(m/m 2+ ) = — 0.47 V 

T(h + /h 2 ) = 0 V 

i 0 = 5 X 10 _1 ° A/cm 2 

z 0 = 2 X 0 -9 A/cm 2 

/3 = +0.15 

P = -0.12 


(a) Assuming that activation polarization 
controls both oxidation and reduction reac¬ 
tions, determine the rate of corrosion of 
metal M (in mol/cm 2 • s). 

(b) Compute the corrosion potential for this 
reaction. 

17.19 The influence of increasing solution velocity 
on the overvoltage-versus-log-current-density 
behavior for a solution that experiences com¬ 
bined activation-concentration polarization is 
indicated in Figure 17.26. On the basis of this 
behavior, make a schematic plot of corrosion 
rate versus solution velocity for the oxidation 
of a metal; assume that the oxidation reaction 
is controlled by activation polarization. 

Passivity 

17.20 Briefly describe the phenomenon of passiv¬ 
ity. Name two common types of alloy that 
passivate. 

17.21 Why does chromium in stainless steels make 
them more corrosion resistant in many en¬ 
vironments than plain carbon steels? 

Forms of Corrosion 

17.22 For each form of corrosion, other than uni¬ 
form, do the following: 



(a) Describe why, where, and the conditions 
under which the corrosion occurs. 

(b) Cite three measures that may be taken 
to prevent or control it. 

17.23 Briefly explain why cold-worked metals are 
more susceptible to corrosion than noncold- 
worked metals. 

17.24 Briefly explain why, for a small anode-to- 
cathode area ratio, the corrosion rate will be 
higher than for a large ratio. 

17.25 For a concentration cell, briefly explain why 
corrosion occurs at that region having the 
lower concentration. 

Corrosion Prevention 

17.26 (a) What are inhibitors? 

(b) What possible mechanisms account for 
their effectiveness? 

17.27 Briefly describe the two techniques that are 
used for galvanic protection. 

Oxidation 

17.28 For each of the metals listed in the following 
table, compute the Pilling-Bedworth ratio. 
Also, on the basis of this value, specify whether 
you would expect the oxide scale that forms 
on the surface to be protective, and then jus¬ 
tify your decision. Density data for both the 
metal and its oxide are also tabulated. 


Metal 

Metal 

Density 

(g/cm 3 ) 

Metal 

Oxide 

Oxide 

Density 

(g/cm 3 ) 

Zr 

6.51 

Zr0 2 

5.89 

Sn 

7.30 

Sn0 2 

6.95 

Bi 

9.80 

Bi 2 0 3 

8.90 


Figure 17.26 Plot of overvoltage 
versus logarithm of current density for 
a solution that experiences combined 
activation-concentration polarization 
at various solution velocities. 















718 * Chapter 17 / Corrosion and Degradation of Materials 


17.29 According to Table 17.3, the oxide coating 
that forms on silver should be nonprotective, 
and yet Ag does not oxidize appreciably at 
room temperature and in air. How do you 
explain this apparent discrepancy? 

17.30 In the following table, weight gain-time data 
for the oxidation of copper at an elevated 
temperature are given. 


W (mg/cm 2 ) 

Time (min) 

0.316 

15 

0.524 

50 

0.725 

100 


(a) Determine whether the oxidation kinet¬ 
ics obey a linear, parabolic, or logarithmic 
rate expression. 

(b) Now compute W after a time of 
450 min. 

17.31 In the following table, weight gain-time data 
for the oxidation of some metal at an elevated 
temperature are given. 


W (mg/cm 2 ) 

Time (min) 

4.66 

20 

11.7 

50 

41.1 

135 


(a) Determine whether the oxidation kinet¬ 
ics obey a linear, parabolic, or logarithmic 
rate expression. 

(b) Now compute W after a time of 1000 min. 

DESIGN PROBLEMS 


17.32 In the following table, weight gain-time data 
for the oxidation of some metal at an ele¬ 
vated temperature are given. 


W (mg/cm 2 ) 

Time (min) 

1.90 

25 

3.76 

75 

6.40 

250 


(a) Determine whether the oxidation kinet¬ 
ics obey a linear, parabolic, or logarithmic 
rate expression. 

(b) Now compute W after a time of 3500 
min. 

Spreadsheet Problems 

17.1SS Generate a spreadsheet that will determine 
the rate of oxidation (in mol/cm 2 *s) and the 
corrosion potential for a metal that is im¬ 
mersed in an acid solution. The user is al¬ 
lowed to input the following parameters 
for each of the two half-cells: the corrosion 
potential, the exchange current density, and 
the value of (3 . 

17.2SS For the oxidation of some metal, given a set 
of values of weight gain and their corre¬ 
sponding times (at least three values), gen¬ 
erate a spreadsheet that will allow the user 
to determine the following: (a) whether the 
oxidation kinetics obey a linear, parabolic, or 
logarithmic rate expression, (b) values of the 
constants in the appropriate rate expression, 
and (c) the weight gain after some other time. 


17.D1 A brine solution is used as a cooling 
medium in a steel heat exchanger. The 
brine is circulated within the heat ex¬ 
changer and contains some dissolved oxy¬ 
gen. Suggest three methods, other than 
cathodic protection, for reducing corrosion 
of the steel by the brine. Explain the ra¬ 
tionale for each suggestion. 

17.D2 Suggest an appropriate material for each of 
the following applications, and, if necessary, 
recommend corrosion prevention measures 
that should be taken. Justify your suggestions. 

(a) Laboratory bottles to contain relatively 
dilute solutions of nitric acid 

(b) Barrels to contain benzene 


(c) Pipe to transport hot alkaline (basic) so¬ 
lutions 

(d) Underground tanks to store large quan¬ 
tities of high-purity water 

(e) Architectural trim for high-rise buildings 

17.D3 Each student (or group of students) is to 
find a real-life corrosion problem that has 
not been solved, conduct a thorough inves¬ 
tigation as to the cause(s) and type(s) of cor¬ 
rosion, and, finally, propose possible 
solutions for the problem, indicating which 
of the solutions is best and why. Submit a 
report that addresses these issues. 












Ch3Pter 18 Electrical Properties 




100 fxnn 


he functioning of our modem flash memory cards (and 
sticks) that are used to store digital information rely on the 
unique electrical properties of silicon, a semiconducting 
material. (Flash memory is discussed in Section 18.15.) 

(a) Scanning electron micrograph of an integrated 
circuit, which is composed of silicon and metallic intercon¬ 
nects. Integrated circuit components are used to store infor¬ 
mation in a digital format. 

(b) Photographs of three different flash memory card 
types. 


(c) Photograph showing a flash memory card being inserted into a 
digital camera. This memory card will be used to store photographic images 
(and in some cases GPS location). 

( d ) Flash memory cards are also utilized in cell phones to store pro¬ 
grams required for making and receiving calls as well as frequently-called 
telephone numbers. The modern cell phone may also have other function¬ 
alities that necessitate information storage—for texting, for games, as a 
camera, and/or as a video recorder. (EPROM silicon chip: Andrew 
Syred/Photo Researchers, Inc.; mobile memory cards: courtesy SanDisk 
Corporation; digital camera memory card: Melissa King/Shutterstock; cell 
phone with memory card: iStockphoto.) 



(d) 



(c) 


• 719 







WHY STUDY the Electrical Properties of Materials? 


Consideration of the electrical properties of materials 
is often important when materials selection and pro¬ 
cessing decisions are being made during the design of 
a component or structure. For example, when we 
consider an integrated circuit package, the electrical 
behaviors of the various materials are diverse. Some need 
to be highly electrically conductive (e.g., connecting 
wires), whereas electrical insulativity is required of 
others (e.g., the protective package encapsulation). 

In the processing/structure/properties/performance 
scheme for silicon semiconductors, reasons for studying 
the electrical properties of materials are as follows: 

• The electrical properties of semiconductors (e.g., 
silicon) are dependent on their electron band 


structures—namely, electron energy states that are 
occupied by electrons that are available to participate 
in the conduction process. In this chapter we 
introduce the concept of electrical conduction for 
semiconductors from the perspective of their band 
structures. 

• We also discuss how the addition of atoms of specific 
elements in minute concentrations affects the band 
structure, and, in turn, the electrical characteristics 
of a semiconductor. 

• The electrical characteristics and mechanics of 
operation of two different semiconducting devices 
that are employed in integrated circuits are also 
described and explained. 


Learning Objectives 

After studying this chapter you should be able to do the following: 


1. Describe the four possible electron band struc¬ 
tures for solid materials. 

2. Briefly describe electron excitation events that 
produce free electrons/holes in (a) metals, 

(b) semiconductors (intrinsic and extrinsic), 
and (c) insulators. 

3. Calculate the electrical conductivities of 
metals, semiconductors (intrinsic and extrinsic), 
and insulators given their charge carrier 
density(s) and mobility(s). 

4. Distinguish between intrinsic and extrinsic 
semiconducting materials. 

5. (a) On a plot of logarithm of carrier (electron, 

hole) concentration versus absolute tem¬ 
perature, draw schematic curves for both 
intrinsic and extrinsic semiconducting 
materials. 


(b) On the extrinsic curve, note freeze-out, 
extrinsic, and intrinsic regions. 

6. For a p-n junction, explain the rectification 
process in terms of electron and hole motions. 

7 Calculate the capacitance of a parallel-plate 
capacitor. 

8. Define dielectric constant in terms of permit¬ 
tivities. 

9. Briefly explain how the charge storing capacity 
of a capacitor may be increased by the 
insertion and polarization of a dielectric 
material between its plates. 

10. Name and describe the three types of 
polarization. 

11. Briefly describe the phenomena of ferroelec- 
tricity and piezoelectricity. 


18.1 INTRODUCTION 

The prime objective of this chapter is to explore the electrical properties of materials, 
that is, their responses to an applied electric field. We begin with the phenomenon 
of electrical conduction: the parameters by which it is expressed, the mechanism of 
conduction by electrons, and how the electron energy band structure of a material 
influences its ability to conduct. These principles are extended to metals, semicon¬ 
ductors, and insulators. Particular attention is given to the characteristics of semi¬ 
conductors and then to semiconducting devices. Also treated are the dielectric 
characteristics of insulating materials. The final sections are devoted to the pecu¬ 
liar phenomena of ferroelectricity and piezoelectricity. 


720 • 




18.3 Electrical Conductivity * 721 


Variable resistor 



Battery 


Figure 18.1 Schematic 
representation of the 
apparatus used to measure 
electrical resistivity. 


Electrical Conduction 


18.2 OHM'S LAW 

One of the most important electrical characteristics of a solid material is the ease 
Ohm’s law with which it transmits an electric current. Ohm’s law relates the current I —or time 

rate of charge passage—to the applied voltage V as follows: 


Ohm’s law 
expression 


V = IR 


(18.1) 


electrical resistivity 


Electrical 
resistivity— 
dependence on 
resistance, specimen 
cross-sectional area, 
and distance between 
measuring points 

Electrical 
resistivity— 
dependence on 
applied voltage, 
current, specimen 
cross-sectional area, 
and distance between 
measuring points 


where R is the resistance of the material through which the current is passing. The 
units for V, /, and R are, respectively, volts (J/C), amperes (C/s), and ohms (V/A). 
The value of R is influenced by specimen configuration, and for many materials is 
independent of current. The electrical resistivity p is independent of specimen geom¬ 
etry but related to R through the expression 


P = 


RA 

~T 


(18.2) 


where / is the distance between the two points at which the voltage is measured and 
A is the cross-sectional area perpendicular to the direction of the current. The units 
for p are ohm-meters (II *m). From the expression for Ohm’s law and Equation 18.2, 


P = 


VA 

II 


(18.3) 


Figure 18.1 is a schematic diagram of an experimental arrangement for measuring 
electrical resistivity. 


18.3 ELECTRICAL CONDUCTIVITY 

electrical conductivity Sometimes, electrical conductivity cr is used to specify the electrical character of a 
material. It is simply the reciprocal of the resistivity, or 

Reciprocal 
relationship between 
electrical conductivity 
and resistivity 


(18.4) 






















/ Electrical Properties 

and is indicative of the ease with which a material is capable of conducting an elec¬ 
tric current. The units for cr are reciprocal ohm-meters [(H • m) _1 , or mho/m]. The 
following discussions on electrical properties use both resistivity and conductivity. 
In addition to Equation 18.1, Ohm’s law may be expressed as 

J = c j% (18.5) 

in which J is the current density, the current per unit of specimen area IIA, and % 
is the electric field intensity, or the voltage difference between two points divided 
by the distance separating them; that is, 

% = y ( 18 . 6 ) 

The demonstration of the equivalence of the two Ohm’s law expressions (Equa¬ 
tions 18.1 and 18.5) is left as a homework exercise. 

Solid materials exhibit an amazing range of electrical conductivities, extending 
over 27 orders of magnitude; probably no other physical property experiences this 
breadth of variation. In fact, one way of classifying solid materials is according to the 
ease with which they conduct an electric current; within this classification scheme there 
are three groupings: conductors ; semiconductors, and insulators. Metals are good con¬ 
ductors, typically having conductivities on the order of 10 7 (11 • m) -1 . At the other ex¬ 
treme are materials with very low conductivities, ranging between 10“ 10 and 10 -20 
(11 • m) -1 ; these are electrical insulators. Materials with intermediate conductivities, gen¬ 
erally from 1CT 6 to 10 4 (H • m) -1 , are termed semiconductors. Electrical conductivity 
ranges for the various material types are compared in the bar chart of Figure 1.7. 

18.4 ELECTRONIC AND IONIC CONDUCTION 

An electric current results from the motion of electrically charged particles in re¬
