Repository: axyco2004-cyber/axyco2004-cyber-chemistry-chatbot-rgb

# 🧪 Chemistry Chatbot

An interactive Java-based chatbot application that helps students learn chemistry by answering questions about various chemistry topics.

## 📖 About

Chemistry Chatbot is an educational tool that provides instant answers to chemistry questions. It uses a comprehensive knowledge base covering key chemistry concepts and employs intelligent keyword matching to understand and respond to student queries.

### Sample Interaction

```
💬 You: What is an atom?
🤖 Bot: An atom is the smallest unit of matter that retains the properties 
of an element. It consists of a nucleus containing protons and neutrons, 
surrounded by electrons in energy levels or shells.

💬 You: topics

File: materials-science-textbook.txt (part 47 of 63)
MATERIALS SCIENCE AND ENGINEERING 
sponse to forces that act on them from an externally applied electric field. Posi¬ 
tively charged particles are accelerated in the field direction, negatively charged 
particles in the direction opposite. Within most solid materials a current arises from 
the flow of electrons, which is termed electronic conduction. In addition, for ionic 
materials a net motion of charged ions is possible that produces a current; such is 
ionic conduction termed ionic conduction. The present discussion deals with electronic conduction; 

ionic conduction is treated briefly in Section 18.16. 

18.5 ENERGY BAND STRUCTURES IN SOLIDS 

In all conductors, semiconductors, and many insulating materials, only electronic 
conduction exists, and the magnitude of the electrical conductivity is strongly de¬ 
pendent on the number of electrons available to participate in the conduction 
process. However, not all electrons in every atom will accelerate in the presence of 
an electric field. The number of electrons available for electrical conduction in a 
particular material is related to the arrangement of electron states or levels with 
respect to energy, and then the manner in which these states are occupied by elec¬ 
trons. A thorough exploration of these topics is complicated and involves principles 
of quantum mechanics that are beyond the scope of this book; the ensuing devel¬ 
opment omits some concepts and simplifies others. 

Concepts relating to electron energy states, their occupancy, and the resulting elec¬ 
tron configuration for isolated atoms were discussed in Section 2.3. By way of review, 
for each individual atom there exist discrete energy levels that may be occupied by elec¬ 
trons, arranged into shells and subshells. Shells are designated by integers (1,2,3, etc.), 


722 * Chapter 18 


Ohm’s law 
expression—in terms 
of current density, 
conductivity, and 
applied electric field 


Electric 
field intensity 


metal 


insulator 

semiconductor 


18.5 Energy Band Structures in Solids * 723 


Figure 18.2 

Schematic plot of 
electron energy 
versus interatomic 
separation for an 
aggregate of 12 
atoms (N = 12). 

Upon close 
approach, each of 
the Is and 2s atomic 
states splits to form 
an electron energy 
band consisting of 
12 states. 


electron energy band 



Interatomic separation 


and subshells by letters (v, p , d, and /). For each of s, p , d , and / subshells, there exist, 
respectively, one, three, five, and seven states. The electrons in most atoms fill only the 
states having the lowest energies, two electrons of opposite spin per state, in accor¬ 
dance with the Pauli exclusion principle. The electron configuration of an isolated atom 
represents the arrangement of the electrons within the allowed states. 

Let us now make an extrapolation of some of these concepts to solid materi¬ 
als. A solid may be thought of as consisting of a large number, say, N , of atoms ini¬ 
tially separated from one another, which are subsequently brought together and 
bonded to form the ordered atomic arrangement found in the crystalline material. 
At relatively large separation distances, each atom is independent of all the others 
and will have the atomic energy levels and electron configuration as if isolated. 
However, as the atoms come within close proximity of one another, electrons are 
acted upon, or perturbed, by the electrons and nuclei of adjacent atoms. This in¬ 
fluence is such that each distinct atomic state may split into a series of closely spaced 
electron states in the solid, to form what is termed an electron energy band. The 
extent of splitting depends on interatomic separation (Figure 18.2) and begins with 
the outermost electron shells, because they are the first to be perturbed as the atoms 
coalesce. Within each band, the energy states are discrete, yet the difference be¬ 
tween adjacent states is exceedingly small. At the equilibrium spacing, band for¬ 
mation may not occur for the electron subshells nearest the nucleus, as illustrated 
in Figure 18.3 b. Furthermore, gaps may exist between adjacent bands, as also indi¬ 
cated in the figure; normally, energies lying within these band gaps are not avail¬ 
able for electron occupancy. The conventional way of representing electron band 
structures in solids is shown in Figure 18.3a. 

The number of states within each band will equal the total of all states con¬ 
tributed by the N atoms. For example, an v band will consist of N states, and a p band 
of 3 N states. With regard to occupancy, each energy state may accommodate two 
electrons, which must have oppositely directed spins. Furthermore, bands will con¬ 
tain the electrons that resided in the corresponding levels of the isolated atoms; for 
example, a 4s energy band in the solid will contain those isolated atoms’ 4s electrons. 
Of course, there will be empty bands and, possibly, bands that are only partially filled. 

The electrical properties of a solid material are a consequence of its electron 
band structure—that is, the arrangement of the outermost electron bands and the 
way in which they are filled with electrons. 

Four different types of band structures are possible at 0 K. In the first (Figure 18.4a), 
one outermost band is only partially filled with electrons. The energy corresponding 












724 • Chapter 18 


Fermi energy 


/ Electrical Properties 



spacing 

(a) (b) 

Figure 18.3 (a) The conventional representation of the electron energy band structure 
for a solid material at the equilibrium interatomic separation. ( b ) Electron energy 
versus interatomic separation for an aggregate of atoms, illustrating how the energy 
band structure at the equilibrium separation in (a) is generated. (From Z. D. Jastrzebski, 
The Nature and Properties of Engineering Materials, 3rd edition. Copyright © 1987 by 
John Wiley & Sons, Inc. Reprinted by permission of John Wiley & Sons, Inc.) 

to the highest filled state at 0 K is called the Fermi energy Ep as indicated. This en¬ 
ergy band structure is typified by some metals, in particular those that have a single 
s valence electron (e.g., copper). Each copper atom has one 4s electron; however, 
for a solid composed of N atoms, the 4s band is capable of accommodating 2N elec¬ 
trons. Thus only half the available electron positions within this 4s band are filled. 

For the second band structure, also found in metals (Figure ISAb), there is an 
overlap of an empty band and a filled band. Magnesium has this band structure. 


Empty 

band 


Band gap 


Empty states 


Filled states 


Empty 

band 







Filled 

band 



Empty 

conduction 

band 


Band gap 


Filled 

valence 

band 


Empty 

conduction 

band 


Band gap 


Filled 

valence 

band 


(a) (b) (c) (d) 

Figure 18.4 The various possible electron band structures in solids at 0 K. {a) The 
electron band structure found in metals such as copper, in which there are available 
electron states above and adjacent to filled states, in the same band. ( b ) The electron 
band structure of metals such as magnesium, wherein there is an overlap of filled and 
empty outer bands, (c) The electron band structure characteristic of insulators; the 
filled valence band is separated from the empty conduction band by a relatively large 
band gap (>2 eV). ( d ) The electron band structure found in the semiconductors, which 
is the same as for insulators except that the band gap is relatively narrow (<2 eV). 











































18.6 Conduction in Terms of Band and Atomic Bonding Models * 725 


Each isolated Mg atom has two 3s electrons. However, when a solid is formed, the 
3s and 3 p bands overlap. In this instance and at 0 K, the Fermi energy is taken as 
that energy below which, for N atoms, N states are filled, two electrons per state. 

The final two band structures are similar; one band (the valence band) that is 
completely filled with electrons is separated from an empty conduction band, and 
an energy band gap lies between them. For very pure materials, electrons may not 
have energies within this gap. The difference between the two band structures lies 
in the magnitude of the energy gap; for materials that are insulators, the band gap 
is relatively wide (Figure 18.4c), whereas for semiconductors it is narrow (Fig¬ 
ure 18.4J). The Fermi energy for these two band structures lies within the band 
gap—near its center. 

18.6 CONDUCTION IN TERMS OF BAND AND 
ATOMIC BONDING MODELS 

At this point in the discussion, it is vital that another concept be understood — 
namely, that only electrons with energies greater than the Fermi energy may be 
acted on and accelerated in the presence of an electric field. These are the electrons 
free electron that participate in the conduction process, which are termed free electrons. Another 

charged electronic entity called a hole is found in semiconductors and insulators. 
Holes have energies less than Ef and also participate in electronic conduction. As 
the ensuing discussion reveals, the electrical conductivity is a direct function of the 
numbers of free electrons and holes. In addition, the distinction between conduc¬ 
tors and nonconductors (insulators and semiconductors) lies in the numbers of these 
free electron and hole charge carriers. 

Metals 

For an electron to become free, it must be excited or promoted into one of the 
empty and available energy states above E f . For metals having either of the band 
structures shown in Figures 18.4a and 18.4Z), there are vacant energy states adjacent 
to the highest filled state at E f . Thus, very little energy is required to promote elec¬ 
trons into the low-lying empty states, as shown in Figure 18.5. Generally, the energy 
provided by an electric field is sufficient to excite large numbers of electrons into 
these conducting states. 

For the metallic bonding model discussed in Section 2.6, it was assumed that 
all the valence electrons have freedom of motion and form an electron gas , which 
is uniformly distributed throughout the lattice of ion cores. Although these elec¬ 
trons are not locally bound to any particular atom, nevertheless, they must experi¬ 
ence some excitation to become conducting electrons that are truly free. Thus, 


valence band 
conduction band 
energy band gap 


Figure 18.5 For a 

metal, occupancy of 
electron states 
(a) before and 
( b ) after an electron 
excitation. 


g3 

CP 

£= 

LlI 




(a) 


(b) 











726 * Chapter 18 

Figure 18.6 For an 
insulator or 
semiconductor, 
occupancy of 
electron states 
(a) before and 
( b ) after an electron 
excitation from the 
valence band into 
the conduction band, 
in which both a free 
electron and a hole 
are generated. 


/ Electrical Properties 


t 

S3 

CD 

£= 

LlJ 



(a) 



although only a fraction are excited, this still gives rise to a relatively large number 
of free electrons and, consequently, a high conductivity. 

Insulators and Semiconductors 

For insulators and semiconductors, empty states adjacent to the top of the filled va¬ 
lence band are not available. To become free, therefore, electrons must be promoted 
across the energy band gap and into empty states at the bottom of the conduction 
band. This is possible only by supplying to an electron the difference in energy be¬ 
tween these two states, which is approximately equal to the band gap energy E g . 
This excitation process is demonstrated in Figure 18.6. 1 For many materials this 
band gap is several electron volts wide. Most often the excitation energy is from a 
nonelectrical source such as heat or light, usually the former. 

The number of electrons excited thermally (by heat energy) into the conduc¬ 
tion band depends on the energy band gap width as well as temperature. At a given 
temperature, the larger the E g , the lower the probability that a valence electron will 
be promoted into an energy state within the conduction band; this results in fewer 
conduction electrons. In other words, the larger the band gap, the lower the elec¬ 
trical conductivity at a given temperature. Thus, the distinction between semicon¬ 
ductors and insulators lies in the width of the band gap; for semiconductors it is 
narrow, whereas for insulating materials it is relatively wide. 

Increasing the temperature of either a semiconductor or an insulator results in 
an increase in the thermal energy that is available for electron excitation. Thus, more 
electrons are promoted into the conduction band, which gives rise to an enhanced 
conductivity. 

The conductivity of insulators and semiconductors may also be viewed from the 
perspective of atomic bonding models discussed in Section 2.6. For electrically in¬ 
sulating materials, interatomic bonding is ionic or strongly covalent. Thus, the va¬ 
lence electrons are tightly bound to or shared with the individual atoms. In other 
words, these electrons are highly localized and are not in any sense free to wander 
throughout the crystal. The bonding in semiconductors is covalent (or predominantly 


1 The magnitudes of the band gap energy and the energies between adjacent levels in both 
the valence and conduction bands of Figure 18.6 are not to scale. Whereas the band gap 
energy is on the order of an electron volt, these levels are separated by energies on the 
order of 1CT 10 eV. 















18.7 Electron Mobility * 727 


covalent) and relatively weak, which means that the valence electrons are not as 
strongly bound to the atoms. Consequently, these electrons are more easily removed 
by thermal excitation than they are for insulators. 


18.7 ELECTRON MOBILITY 


mobility 


Electron drift 
velocity- 
dependence on 
electron mobility 
and electric field 
intensity 


Electrical 
conductivity- 
dependence 
on electron 
concentration, 
charge, and mobility 


When an electric field is applied, a force is brought to bear on the free electrons; 
as a consequence, they all experience an acceleration in a direction opposite to 
that of the field, by virtue of their negative charge. According to quantum me¬ 
chanics, there is no interaction between an accelerating electron and atoms in a 
perfect crystal lattice. Under such circumstances all the free electrons should ac¬ 
celerate as long as the electric field is applied, which would give rise to an electric 
current that is continuously increasing with time. However, we know that a cur¬ 
rent reaches a constant value the instant that a field is applied, indicating that there 
exist what might be termed frictional forces, which counter this acceleration from 
the external field. These frictional forces result from the scattering of electrons by 
imperfections in the crystal lattice, including impurity atoms, vacancies, interstitial 
atoms, dislocations, and even the thermal vibrations of the atoms themselves. Each 
scattering event causes an electron to lose kinetic energy and to change its direc¬ 
tion of motion, as represented schematically in Figure 18.7. There is, however, some 
net electron motion in the direction opposite to the field, and this flow of charge 
is the electric current. 

The scattering phenomenon is manifested as a resistance to the passage of an 
electric current. Several parameters are used to describe the extent of this scatter¬ 
ing; these include the drift velocity and the mobility of an electron. The drift veloc¬ 
ity v d represents the average electron velocity in the direction of the force imposed 
by the applied field. It is directly proportional to the electric field as follows: 

^ (18.7) 

The constant of proportionality i± e is called the electron mobility, which is an indi¬ 
cation of the frequency of scattering events; its units are square meters per volt- 
second (m 2 /V*s). 

The conductivity a of most materials may be expressed as 

a = n\e\iL e (18.8) 


% 



Figure 18.7 Schematic diagram showing the 
path of an electron that is deflected by 
scattering events. 


Net electron motion 





728 * Chapter 18 / Electrical Properties 


where n is the number of free or conducting electrons per unit volume (e.g., per 
cubic meter) and \e\ is the absolute magnitude of the electrical charge on an electron 
(1.6 X 1CT 19 C). Thus, the electrical conductivity is proportional to both the num¬ 
ber of free electrons and the electron mobility. 



Check 18.1 


If a metallic material is cooled through its melting temperature at an extremely 
rapid rate, it will form a noncrystalline solid (i.e., a metallic glass). Will the electri¬ 
cal conductivity of the noncrystalline metal be greater or less than its crystalline 
counterpart? Why? 


[The answer may be found at www.wiley.com/college/callister (Student Companion Site).] 


18.8 ELECTRICAL RESISTIVITY OF METALS 

As mentioned previously, most metals are extremely good conductors of electric¬ 
ity; room-temperature conductivities for several of the more common metals are 
contained in Table 18.1. (Table B.9 in Appendix B lists the electrical resistivities of 
a large number of metals and alloys.) Again, metals have high conductivities be¬ 
cause of the large numbers of free electrons that have been excited into empty states 
above the Fermi energy. Thus n has a large value in the conductivity expression, 
Equation 18.8. 

At this point it is convenient to discuss conduction in metals in terms of the re¬ 
sistivity, the reciprocal of conductivity; the reason for this switch should become ap¬ 
parent in the ensuing discussion. 

Because crystalline defects serve as scattering centers for conduction electrons 
in metals, increasing their number raises the resistivity (or lowers the conductiv¬ 
ity). The concentration of these imperfections depends on temperature, composi¬ 
tion, and the degree of cold work of a metal specimen. In fact, it has been observed 
experimentally that the total resistivity of a metal is the sum of the contributions 
from thermal vibrations, impurities, and plastic deformation; that is, the scattering 


Table 18.1 Room-Temperature Electrical 
Conductivities for Nine 
Common Metals and Alloys 


Metal 

Electrical Conductivity 
[(ft-m)- 1 ] 

Silver 

6.8 

x 10 7 

Copper 

6.0 

x 10 7 

Gold 

4.3 

x 10 7 

Aluminum 

3.8 

x 10 7 

Brass (70Cu-30Zn) 

1.6 

x 10 7 

Iron 

1.0 

x 10 7 

Platinum 

0.94 X 10 7 

Plain carbon steel 

0.6 

x 10 7 

Stainless steel 

0.2 

x 10 7 








18.8 Electrical Resistivity of Metals * 729 



Figure 18.8 The 

electrical resistivity versus 
temperature for copper 
and three copper-nickel 
alloys, one of which has 
been deformed. Thermal, 
impurity, and deformation 
contributions to the 
resistivity are indicated 
at - 100°C. [Adapted from 
J. O. Linde, Ann. Physik, 

5, 219 (1932); and C. A. 
Wert and R. M. Thomson, 
Physics of Solids, 2nd 
edition, McGraw-Hill 
Book Company, New 
York, 1970.] 


Temperature (°C) 


Matthiessen’s rule— 
for a metal, total 
electrical resistivity 
equals the sum of 
thermal, impurity, 
and deformation 
contributions 

Matthiessen’s rule 


mechanisms act independently of one another. This may be represented in math¬ 
ematical form as follows: 


Ptotal - Pt + Pi + Pd (l 8 - 9 ) 

in which p t , p h and p d represent the individual thermal, impurity, and deformation 
resistivity contributions, respectively. Equation 18.9 is sometimes known as 
Matthiessen’s rule. The influence of each p variable on the total resistivity is demon¬ 
strated in Figure 18.8, a plot of resistivity versus temperature for copper and sev¬ 
eral copper-nickel alloys in annealed and deformed states. The additive nature of 
the individual resistivity contributions is demonstrated at — 100°C. 


Dependence of 
thermal resistivity 
contribution on 
temperature 


Influence of Temperature 

For the pure metal and all the copper-nickel alloys shown in Figure 18.8, the re¬ 
sistivity rises linearly with temperature above about -200°C. Thus, 


p t — po + clT (18.10) 

where p 0 and a are constants for each particular metal. This dependence of the ther¬ 
mal resistivity component on temperature is due to the increase with temperature 
in thermal vibrations and other lattice irregularities (e.g., vacancies), which serve as 
electron-scattering centers. 


Impurity resistivity 
contribution (for 
solid solution)— 
dependence on 
impurity 

concentration (atom 
fraction) 


Influence of Impurities 

For additions of a single impurity that forms a solid solution, the impurity resistiv¬ 
ity pi is related to the impurity concentration q in terms of the atom fraction 
(at%/100) as follows: 


Pi = Ac t ( 1 - c ; ) 


(18.11) 









730 * Chapter 18 / Electrical Properties 



Figure 18.9 Room- 
temperature electrical 
resistivity versus composition 
for copper-nickel alloys. 


Impurity resistivity 
contribution (for 
two-phase alloy) — 
dependence on 
volume fractions and 
resistivities of two 
phases 


where A is a composition-independent constant that is a function of both the im¬ 
purity and host metals. The influence of nickel impurity additions on the room- 
temperature resistivity of copper is demonstrated in Figure 18.9, up to 50 wt% Ni; 
over this composition range nickel is completely soluble in copper (Figure 9.3a). 
Again, nickel atoms in copper act as scattering centers, and increasing the concen¬ 
tration of nickel in copper results in an enhancement of resistivity. 

For a two-phase alloy consisting of a and /3 phases, a rule-of-mixtures expression 
may be used to approximate the resistivity as follows: 

Pi = PcXa + PpVp (18.12) 

where the Vs and ps represent volume fractions and individual resistivities for the 
respective phases. 


Influence of Plastic Deformation 

Plastic deformation also raises the electrical resistivity as a result of increased num¬ 
bers of electron-scattering dislocations. The effect of deformation on resistivity is 
also represented in Figure 18.8. Furthermore, its influence is much weaker than that 
of increasing temperature or the presence of impurities. 



Check 18.2 


The room-temperature electrical resistivities of pure lead and pure tin are 2.06 X 10 7 
and 1.11 X 10 -7 fl-m, respectively. 


(a) Make a schematic graph of the room-temperature electrical resistivity 
versus composition for all compositions between pure lead and pure tin. 

(b) On this same graph, schematically plot electrical resistivity versus composi¬ 
tion at 150°C. 

(c) Explain the shapes of these two curves, as well as any differences between 
them. 


Hint: you may want to consult the lead-tin phase diagram, Figure 9.8. 

[The answer may be found at www.wiley.com/college/callister (Student Companion Site).] 






18.9 Electrical Characteristics of Commercial Alloys * 731 


18.9 ELECTRICAL CHARACTERISTICS OF 
COMMERCIAL ALLOYS 

Electrical and other properties of copper render it the most widely used metallic 
conductor. Oxygen-free high-conductivity (OFHC) copper, having extremely low 
oxygen and other impurity contents, is produced for many electrical applications. 
Aluminum, having a conductivity only about one-half that of copper, is also fre¬ 
quently used as an electrical conductor. Silver has a higher conductivity than either 
copper or aluminum; however, its use is restricted on the basis of cost. 

On occasion, it is necessary to improve the mechanical strength of a metal alloy 
without impairing significantly its electrical conductivity. Both solid-solution alloy¬ 
ing (Section 7.9) and cold working (Section 7.10) improve strength at the expense 
of conductivity, and thus, a trade-off must be made for these two properties. Most 
often, strength is enhanced by introducing a second phase that does not have so ad¬ 
verse an effect on conductivity. For example, copper-beryllium alloys are precipi¬ 
tation hardened (Section 11.9); but even so, the conductivity is reduced by about a 
factor of 5 over high-purity copper. 

For some applications, such as furnace heating elements, a high electrical resis¬ 
tivity is desirable. The energy loss by electrons that are scattered is dissipated as heat 
energy. Such materials must have not only a high resistivity, but also a resistance to 
oxidation at elevated temperatures and, of course, a high melting temperature. 
Nichrome, a nickel-chromium alloy, is commonly employed in heating elements. 


MATERIALS OF IMPORTANCE 

Aluminum Electrical Wires 


C opper is normally used for electrical wiring in 
residential and commercial buildings. How¬ 
ever, between 1965 and 1973 the price of copper 
increased significantly, and, consequently alu¬ 
minum wiring was installed in many buildings con¬ 
structed or remodeled during this period because 
aluminum was a less expensive electrical conduc¬ 
tor. An inordinately high number of fires occurred 
in these buildings, and investigations revealed that 
the use of aluminum posed an increased fire haz¬ 
ard risk over copper wiring. 

When properly installed, aluminum wiring can 
be just as safe as copper. These safety problems 
arose at connection points between the aluminum 
and copper; copper wiring was used for connec¬ 
tion terminals on electrical equipment (circuit 
breakers, receptacles, switches, etc.) to which the 
aluminum wiring was attached. 

As electrical circuits are turned on and off, the 
electrical wiring heats up and then cools down. 
This thermal cycling causes the wires to alternately 
expand and contract. The amounts of expansion 


and contraction for the aluminum are greater than 
for copper—aluminum has a higher coefficient of 
thermal expansion than copper (Section 19.3). 2 
Consequently, these differences in expansion and 
contraction between the aluminum and copper 
wires can cause the connections to loosen. An¬ 
other factor that contributes to the loosening of 
copper-aluminum wire connections is creep (Sec¬ 
tion 8.12); mechanical stresses exist at these wire 
connections, and aluminum is more susceptible to 
creep deformation at or near room temperature 
than copper. This loosening of the connections 
compromises the electrical wire-to-wire contact, 
which increases the electrical resistance at the con¬ 
nection and leads to increased heating. Aluminum 
oxidizes more readily than copper, and this oxide 
coating further increases the electrical resistance 
at the connection. Ultimately, a connection may 
deteriorate to the point that electrical arcing 
and/or heat buildup can ignite any combustible 
materials in the vicinity of the junction. Inasmuch 
as most receptacles, switches, and other connections 


2 Coefficient of thermal expansion values, as well as compositions and other properties of the aluminum and 
copper alloys used for electrical wiring, are presented in Table 18.2. 







732 * Chapter 18 / Electrical Properties 


Table 18.2 Tabulation of Compositions, Electrical Conductivities, and Coefficients of Thermal 
Expansion for Aluminum and Copper Alloys Used for Electrical Wiring 


Electrical 

Alloy Alloy Composition Conductivity Coefficient of Thermal 

Name Designation ( wt %) [(II*m) _1 ] Expansion (°C ) _1 

Aluminum (electrical 1350 99.50 Al, 0.10 Si, 0.05 3.57 X 10 7 23.8 X 1CT 6 

conductor grade) Cu, 0.01 Mn, 0.01 Cr, 

0.05 Zn, 0.03 Ga, 0.05 B 

Copper (electrolytic C11000 99.90 Cu, 0.04 O 5.88 X 10 7 17.0 X 10~ 6 

touch pitch) 


are concealed, these materials may smolder or a 
fire may spread undetected for an extended pe¬ 
riod of time. 

Warning signs that suggest possible connection 
problems include warm faceplates on switches or 
receptacles, the smell of burning plastic in the vicin¬ 
ity of outlets or switches, lights that flicker or burn 
out quickly, unusual static on radio/television, and 
circuit breakers that trip for no apparent reason. 

Several options are available for making 
buildings wired with aluminum safe. 3 The most 
obvious (and also most expensive) is to replace all 
of the aluminum wires with copper. The next best 
option is the installation of a crimp connector repair 
unit at each aluminum-copper connection. With 
this technique, a piece of copper wire is attached 
to the existing aluminum wire branch using a spe¬ 
cially designed metal sleeve and powered crimp¬ 
ing tool; the metal sleeve is called a “COPALUM 
parallel splice connector.” The crimping tool 



Aluminum 
wire insulation 

White aluminum 
wire 

Black aluminum 
wire 

Grounding 
aluminum wire 


Figure 18.10 Schematic diagram of a COPALUM 
connector device that is used in aluminum wire 
electrical circuits. (Reprinted by permission of the U.S. 
Consumer Product Safety Commission.) 


essentially makes a cold weld between the two 
wires. Finally, the connection is encased in an in¬ 
sulating sleeve. A schematic representation of a 
COPALUM device is shown in Figure 18.10. Only 
qualified and specially trained electricians are al¬ 
lowed to install these COPALUM connectors. 

Two other less-desirable options are CO/ALR 
devices and pigtailing. A CO/ALR device is simply 
a switch or wall receptacle that is designed to be 
used with aluminum wiring. For pigtailing, a twist- 
on connecting wire nut is used, which employs a 
grease that inhibits corrosion while maintaining a 
high electrical conductivity at the junction. 


Copper wires 



Photograph of two copper wire-aluminum wire 
junctions (located in a junction box) that experienced 
excessive heating. The one on the right (within the 
yellow wire nut) failed completely. (Photograph 
courtesy of John Fernez.) 


3 A discussion of the various repair options may be downloaded from the following Web site: 
http://www.cpsc.gov/cpscpub/pubs/516.pdf. 











18.10 Intrinsic Semiconduction * 733 


Semiconductivity 

The electrical conductivity of the semiconducting materials is not as high as that of 
the metals; nevertheless, they have some unique electrical characteristics that render 
them especially useful. The electrical properties of these materials are extremely 
intrinsic sensitive to the presence of even minute concentrations of impurities. Intrinsic semi- 

semiconductor conductors are those in which the electrical behavior is based on the electronic 

structure inherent in the pure material. When the electrical characteristics are 
extrinsic dictated by impurity atoms, the semiconductor is said to be extrinsic, 

semiconductor 

18.10 INTRINSIC SEMICONDUCTION 

Intrinsic semiconductors are characterized by the electron band structure shown in 
Figure 18.4d: at 0 K, a completely filled valence band, separated from an empty con¬ 
duction band by a relatively narrow forbidden band gap, generally less than 2 eV. 
The two elemental semiconductors are silicon (Si) and germanium (Ge), having 
band gap energies of approximately 1.1 and 0.7 eV, respectively. Both are found in 
Group IVA of the periodic table (Figure 2.6) and are covalently bonded. * * * 4 In addi¬ 
tion, a host of compound semiconducting materials also display intrinsic behavior. 
One such group is formed between elements of Groups IIIA and VA, for example, 
gallium arsenide (GaAs) and indium antimonide (InSb); these are frequently called 
III-V compounds. The compounds composed of elements of Groups IIB and VIA 
also display semiconducting behavior; these include cadmium sulfide (CdS) and zinc 
telluride (ZnTe). As the two elements forming these compounds become more 
widely separated with respect to their relative positions in the periodic table (i.e., 
the electronegativities become more dissimilar, Figure 2.7), the atomic bonding 
becomes more ionic and the magnitude of the band gap energy increases—the 
materials tend to become more insulative. Table 18.3 gives the band gaps for some 
compound semiconductors. 

Concept Check 18.3 

Which of ZnS and CdSe will have the larger band gap energy E g l Cite reason(s) 
for your choice. 

[The answer may be found at www.wiley.com/college/callister (Student Companion Site).] 


Concept of a Hole 

In intrinsic semiconductors, for every electron excited into the conduction band 

there is left behind a missing electron in one of the covalent bonds, or in the band 
scheme, a vacant electron state in the valence band, as shown in Figure 18.6Z?. 5 Under 


4 The valence bands in silicon and germanium correspond to sp 3 hybrid energy levels for 
the isolated atom; these hybridized valence bands are completely filled at 0 K. 

5 Holes (in addition to free electrons) are created in semiconductors and insulators when 
electron transitions occur from filled states in the valence band to empty states in the con¬ 
duction band (Figure 18.6). In metals, electron transitions normally occur from empty to 
filled states within the same band (Figure 18.5), without the creation of holes. 









734 * Chapter 18 / Electrical Properties 


Electrical 
conductivity for an 
intrinsic 

semiconductor- 
dependence on 
electron/hole 
concentrations and 
electron/hole 
mobilities 


For an intrinsic 
semiconductor, 
conductivity in terms 
of intrinsic carrier 
concentration 


Table 18.3 Band Gap Energies, Electron and Hole Mobilities, and 
Intrinsic Electrical Conductivities at Room Temperature 
for Semiconducting Materials 


Electrical 

Band Gap Conductivity Electron Mobility Hole Mobility 
Material (eV) [(IX-zn)- 1 ] ( m 2 /V-s ) ( m 2 /V-s ) 


Elemental 


Si 

1.11 

4 x 10“ 4 

0.14 

0.05 

Ge 

0.67 

2.2 

0.38 

0.18 

GaP 

2.25 

III-V Compounds 

0.03 

0.015 

GaAs 

1.42 

1(T 6 

0.85 

0.04 

InSb 

0.17 

2 x 10 4 

7.7 

0.07 

CdS 

2.40 

II-VI Compounds 

0.03 


ZnTe 

2.26 

— 

0.03 

0.01 


the influence of an electric field, the position of this missing electron within the 
crystalline lattice may be thought of as moving by the motion of other valence elec¬ 
trons that repeatedly fill in the incomplete bond (Figure 18.11). This process is ex¬ 
pedited by treating a missing electron from the valence band as a positively charged 
particle called a hole . A hole is considered to have a charge that is of the same mag¬ 
nitude as that for an electron, but of opposite sign ( + 1.6 X 10 -19 C). Thus, in the 
presence of an electric field, excited electrons and holes move in opposite direc¬ 
tions. Furthermore, in semiconductors both electrons and holes are scattered by lat¬ 
tice imperfections. 

Intrinsic Conductivity 

Because there are two types of charge carrier (free electrons and holes) in an in¬ 
trinsic semiconductor, the expression for electrical conduction, Equation 18.8, must 
be modified to include a term to account for the contribution of the hole current. 
Therefore, we write 


a = n\e\fi e + p\e\fi h 


(18.13) 


where p is the number of holes per cubic meter and p h is the hole mobility. The 
magnitude of p h is always less than p, e for semiconductors. For intrinsic semicon¬ 
ductors, every electron promoted across the band gap leaves behind a hole in the 
valence band; thus, 

n = p = n L (18.14) 

where n t is known as the intrinsic carrier concentration. Furthermore, 


a = n\e\(p, e + fi h ) = p\e\(p, e + p h ) 
= rii\e\(fi e + fi h ) 


(18.15) 


The room-temperature intrinsic conductivities and electron and hole mobilities for 
several semiconducting materials are also presented in Table 18.3. 





18.10 Intrinsic Semiconduction * 735 


s © 

O O 

s © 

o o 

s © 


© 

o o 

© 

o o 

© 


© 

o o 

© 

o o 

© 


© 

o o 

© 

o o 

© 


o o o o 

(a) 


% Field 


o o 


o o 

o o 


o o 

© 

o 

o 

© 

: © 

o 

o 

© 

o o 


o o 

o o 


o o 



Hole / ^ Free electron 

© 

o 

v s 

/• ©y 

o 


o o 


o o 

o o 


o o 

© 

o 

o 

© 

o o 

© 

o 

o 

© 

o o 


o o 

o o 


o o 


(b) 


% Field 


Figure 18.11 Electron bonding model of 
electrical conduction in intrinsic silicon: 

(a) before excitation, ( b ) and (c) after 
excitation (the subsequent free-electron and 
hole motions in response to an external 
electric field). 


s © 

O O 

s © 

o o 

s © 


© s } © 

Free elecl 

o o o o o o 

© s © s © 

^ Hole 

o o o o o o 

tb S © 2 © 


(c) 


o o 


o o 


o o 


o o 




736 * Chapter 18 / Electrical Properties 

EXAMPLE PROBLEM 18.1 

Computation of the Room-Temperature Intrinsic Carrier 
Concentration for Gallium Arsenide 

For intrinsic gallium arsenide, the room-temperature electrical conductivity is 
1(T 6 (H‘m) _1 ; the electron and hole mobilities are, respectively, 0.85 and 0.04 
m 2 /V*s. Compute the intrinsic carrier concentration n, at room temperature. 

Solution 

Because the material is intrinsic, carrier concentration may be computed us¬ 
ing Equation 18.15 as 

(T 

n i = —7-r 

M (Me + M/J 

10 _6 (H ‘m) _1 

” (1.6 X 10 _19 C) [(0.85 + 0.04) m 2 /V-s] 

= 7.0 X 10 12 m“ 3 


18.11 EXTRINSIC SEMICONDUCTION 

Virtually all commercial semiconductors are extrinsic; that is, the electrical behav¬ 
ior is determined by impurities, which, when present in even minute concentrations, 
introduce excess electrons or holes. For example, an impurity concentration of one 
atom in 10 12 is sufficient to render silicon extrinsic at room temperature. 

n-Type Extrinsic Semiconduction 

To illustrate how extrinsic semiconduction is accomplished, consider again the ele¬ 
mental semiconductor silicon. An Si atom has four electrons, each of which is co¬ 
valently bonded with one of four adjacent Si atoms. Now, suppose that an impurity 
atom with a valence of 5 is added as a substitutional impurity; possibilities would 
include atoms from the Group VA column of the periodic table (e.g., P, As, and Sb). 
Only four of five valence electrons of these impurity atoms can participate in the 
bonding because there are only four possible bonds with neighboring atoms. The 
extra nonbonding electron is loosely bound to the region around the impurity atom 
by a weak electrostatic attraction, as illustrated in Figure 18.12a. The binding en¬ 
ergy of this electron is relatively small (on the order of 0.01 eV); thus, it is easily 
removed from the impurity atom, in which case it becomes a free or conducting 
electron (Figures 18.12Z? and 18.12c). 

The energy state of such an electron may be viewed from the perspective of 
the electron band model scheme. For each of the loosely bound electrons, there ex¬ 
ists a single energy level, or energy state, which is located within the forbidden band 
gap just below the bottom of the conduction band (Figure 18.13a). The electron 
binding energy corresponds to the energy required to excite the electron from one 
of these impurity states to a state within the conduction band. Each excitation event 
(Figure 18.13Z?) supplies or donates a single electron to the conduction band; an im¬ 
purity of this type is aptly termed a donor. Because each donor electron is excited 
from an impurity level, no corresponding hole is created within the valence band. 

At room temperature, the thermal energy available is sufficient to excite large 
donor state numbers of electrons from donor states; in addition, some intrinsic valence-conduction 

band transitions occur, as in Figure 18 .6b, but to a negligible degree. Thus, the number 







18.11 Extrinsic Semiconduction * 737 


o o o o o o 

O /ST\ o /ST\ o ^sT\ 

o \(A+)J o \(A+)J o ((4+y 


o o /^Ooo o 
/ \ 



o o 



Figure 18.12 Extrinsic n-type semiconduction 
model (electron bonding), (a) An impurity 
atom such as phosphorus, having five valence 
electrons, may substitute for a silicon atom. 
This results in an extra bonding electron, which 
is bound to the impurity atom and orbits it. 

( b ) Excitation to form a free electron, (c) The 
motion of this free electron in response to an 
electric field. 


o o o o o o 

(a) 


o o 


% Field 


o o 


o o o o 


o o 


o 

o 



o /^sT\ 
o [ii\y 


o /^sT\ 
o ((4+)j 


o 

o 


o 

o 


o o o o 

Free electron 



# _ 5^0 o 


o o 



o o 


o o o o 


o o 


o 

o 



o 

o 





o 

o 


o o o o o o 

(b) 


o o 


% Field 


o /^sT\ o o 

o ((if); o \(A+)J o 



o o o o 




o 

o 


o 

o 


o 

o
