Repository: axyco2004-cyber/axyco2004-cyber-chemistry-chatbot-rgb

# 🧪 Chemistry Chatbot

An interactive Java-based chatbot application that helps students learn chemistry by answering questions about various chemistry topics.

## 📖 About

Chemistry Chatbot is an educational tool that provides instant answers to chemistry questions. It uses a comprehensive knowledge base covering key chemistry concepts and employs intelligent keyword matching to understand and respond to student queries.

### Sample Interaction

```
💬 You: What is an atom?
🤖 Bot: An atom is the smallest unit of matter that retains the properties 
of an element. It consists of a nucleus containing protons and neutrons, 
surrounded by electrons in energy levels or shells.

💬 You: topics

File: materials-science-textbook.txt (part 48 of 63)
MATERIALS SCIENCE AND ENGINEERING 
o o o o o o 

(c) 


o o 


For an n -type 
extrinsic 
semiconductor, 
dependence of 
conductivity on 
concentration and 
mobility of electrons 


of electrons in the conduction band far exceeds the number of holes in the valence 
band (or n » p ), and the first term on the right-hand side of Equation 18.13 over¬ 
whelms the second; that is, 


a = n\e\pi e (18.16) 

A material of this type is said to be an n-type extrinsic semiconductor. The elec¬ 
trons are majority carriers by virtue of their density or concentration; holes, on the 
other hand, are the minority charge carriers. For n -type semiconductors, the Fermi 




738 * Chapter 18 / Electrical Properties 


Figure 18.13 

(a) Electron 
energy band scheme 
for a donor impurity 
level located within 
the band gap and 
just below the 
bottom of the 
conduction band. 
(b) Excitation from 
a donor state in 
which a free electron 
is generated in the 
conduction band. 


t 

S3 

a3 

£= 

LlJ 



Donor state 


(a) 



Free electron in 
conduction band 


(b) 


level is shifted upward in the band gap, to within the vicinity of the donor state; its 
exact position is a function of both temperature and donor concentration. 


p -Type Extrinsic Semiconduction 

An opposite effect is produced by the addition to silicon or germanium of trivalent 
substitutional impurities such as aluminum, boron, and gallium from Group IIIA 
of the periodic table. One of the covalent bonds around each of these atoms is de¬ 
ficient in an electron; such a deficiency may be viewed as a hole that is weakly 
bound to the impurity atom. This hole may be liberated from the impurity atom by 
the transfer of an electron from an adjacent bond as illustrated in Figure 18.14. In 
essence, the electron and the hole exchange positions. A moving hole is considered 
to be in an excited state and participates in the conduction process, in a manner 
analogous to an excited donor electron, as described earlier. 

Extrinsic excitations, in which holes are generated, may also be represented us¬ 
ing the band model. Each impurity atom of this type introduces an energy level 
within the band gap, above yet very close to the top of the valence band (Figure 
18.15a). A hole is imagined to be created in the valence band by the thermal exci¬ 
tation of an electron from the valence band into this impurity electron state, as 
demonstrated in Figure 18.156. With such a transition, only one carrier is produced — 


% Field 


o o o o 


o o 


o AsT\ o /^sT\ o /^sT\ 

o \(Ay o V(4 y o ((4+)^ 


o 

o 


o o o o 


o o 


o /^ST\ o 
° ° 

o o 


o 

o 



o 

o 



o 

o 


o 

o 


o o 




o o 



o o 

o /oi\ o 
° ° 

o o 



o o o o 


o o o o 


o o o o o o 


o o 


(a) (b) 

Figure 18.14 Extrinsic p-type semiconduction model (electron bonding), (a) An impurity 
atom such as boron, having three valence electrons, may substitute for a silicon atom. This 
results in a deficiency of one valence electron, or a hole associated with the impurity 
atom, (b) The motion of this hole in response to an electric field. 














18.11 Extrinsic Semiconduction 


739 


Figure 18.15 

(a) Energy band 
scheme for an 
acceptor impurity 
level located within 
the band gap and 
just above the top of 
the valence band. 
( b ) Excitation of an 
electron into the 
acceptor level, 
leaving behind a 
hole in the valence 
band. 



Acceptor 

state 


(a) 



acceptor state 


For a p-type 
extrinsic 
semiconductor, 
dependence of 
conductivity on 
concentration and 
mobility of holes 


doping 


a hole in the valence band; a free electron is not created in either the impurity level 
or the conduction band. An impurity of this type is called an acceptor, because it is 
capable of accepting an electron from the valence band, leaving behind a hole. It 
follows that the energy level within the band gap introduced by this type of impu¬ 
rity is called an acceptor state. 

For this type of extrinsic conduction, holes are present in much higher con¬ 
centrations than electrons (i.e.,/? >> n ), and under these circumstances a material 
is termed p-type because positively charged particles are primarily responsible for 
electrical conduction. Of course, holes are the majority carriers, and electrons are 
present in minority concentrations. This gives rise to a predominance of the second 
term on the right-hand side of Equation 18.13, or 

<r-P\e\Ph (18.17) 

For p-type semiconductors, the Fermi level is positioned within the band gap and 
near to the acceptor level. 

Extrinsic semiconductors (both n- and p-type) are produced from materials that 
are initially of extremely high purity, commonly having total impurity contents on 
the order of 1CT 7 at%. Controlled concentrations of specific donors or acceptors 
are then intentionally added, using various techniques. Such an alloying process in 
semiconducting materials is termed doping. 

In extrinsic semiconductors, large numbers of charge carriers (either electrons 
or holes, depending on the impurity type) are created at room temperature, by the 
available thermal energy. As a consequence, relatively high room-temperature elec¬ 
trical conductivities are obtained in extrinsic semiconductors. Most of these materi¬ 
als are designed for use in electronic devices to be operated at ambient conditions. 



Check 18.4 


At relatively high temperatures, both donor- and acceptor-doped semiconducting 
materials will exhibit intrinsic behavior (Section 18.12). On the basis of discussions 
of Section 18.5 and the previous section, make a schematic plot of Fermi energy 
versus temperature for an n -type semiconductor up to a temperature at which it 
becomes intrinsic. Also note on this plot energy positions corresponding to the top 
of the valence band and the bottom of the conduction band. 


[The answer may be found at www.wiley.com/college/callister (Student Companion Site).] 
















740 * Chapter 18 / Electrical Properties 



Check 18.5 


Will Zn act as a donor or acceptor when added to the compound semiconductor 
GaAs? Why? (Assume that Zn is a substitutional impurity.) 


[The answer may be found at www.wiley.com/college/callister (Student Companion Site).] 


18.12 THE TEMPERATURE DEPENDENCE OF 
CARRIER CONCENTRATION 

Figure 18.16 plots the logarithm of the intrinsic carrier concentration n t versus tem¬ 
perature for both silicon and germanium. A couple of features of this plot are worth 
noting. First, the concentrations of electrons and holes increase with temperature 
because, with rising temperature, more thermal energy is available to excite elec¬ 
trons from the valence to the conduction band (per Figure 18.6Z?). In addition, at 
all temperatures, carrier concentration in Ge is greater than for Si. This effect is due 
to germanium’s smaller band gap (0.67 versus 1.11 eV, Table 18.3); thus, for Ge, at 
any given temperature more electrons will be excited across its band gap. 

On the other hand, the carrier concentration-temperature behavior for an ex¬ 
trinsic semiconductor is much different. For example, electron concentration versus 
temperature for silicon that has been doped with 10 21 m -3 phosphorus atoms is plot¬ 
ted in Figure 18.17. [For comparison, the dashed curve shown is for intrinsic Si 
(taken from Figure 18.16)]. 6 Noted on the extrinsic curve are three regions. At 



Figure 18.16 Intrinsic carrier 
concentration (logarithmic scale) 
as a function of temperature for 
germanium and silicon. (From 
C. D. Thurmond, “The Standard 
Thermodynamic Functions for 
the Formation of Electrons and 
Holes in Ge, Si, GaAs, and GaP,” 
Journal of the Electrochemical 
Society, 122, [8], 1139 (1975). 
Reprinted by permission of The 
Electrochemical Society, Inc.) 


6 Note that the shapes of the “Si” curve of Figure 18.16 and the “nf curve of Figure 18.17 
are not the same even though identical parameters are plotted in both cases. This disparity 
is due to the scaling of the plot axes: temperature (i.e., horizontal) axes for both plots are 
scaled linearly; however, the carrier concentration axis of Figure 18.16 is logarithmic, 
whereas this same axis of Figure 18.17 is linear. 

























18.12 The Temperature Dependence of Carrier Concentration * 741 


00 

E 


Temperature (°C) 



Figure 18.17 Electron 
concentration versus 
temperature for silicon 
(n-type) that has been doped 
with 10 -21 m~ 3 of a donor 
impurity, and for intrinsic 
silicon (dashed line). Freeze- 
out, extrinsic, and intrinsic 
temperature regimes are 
noted on this plot. (From 
S. M. Sze, Semiconductor 
Devices, Physics and 
Technology. Copyright © 1985 
by Bell Telephone Laboratories, 
Inc. Reprinted by permission of 
John Wiley & Sons, Inc.) 


intermediate temperatures (between approximately 150 K and 475 K) the material 
is n -type (inasmuch as P is a donor impurity), and electron concentration is constant; 
this is termed the “extrinsic-temperature region”. 7 Electrons in the conduction band 
are excited from the phosphorus donor state (per Figure 18.13Z?), and because the 
electron concentration is approximately equal to the P content (10 21 m -3 ), virtually 
all of the phosphorus atoms have been ionized (i.e., have donated electrons). Also, 
intrinsic excitations across the band gap are insignificant in relation to these ex¬ 
trinsic donor excitations. The range of temperatures over which this extrinsic region 
exists will depend on impurity concentration; furthermore, most solid-state devices 
are designed to operate within this temperature range. 

At low temperatures, below about 100 K (Figure 18.17), electron concentration 
drops dramatically with decreasing temperature and approaches zero at 0 K. Over 
these temperatures, the thermal energy is insufficient to excite electrons from the 
P donor level into the conduction band. This is termed the “freeze-out temperature 
region” inasmuch as charged carriers (i.e., electrons) are “frozen” to the dopant atoms. 

Finally, at the high end of the temperature scale of Figure 18.17, electron con¬ 
centration increases above the P content and asymptotically approaches the intrinsic 
curve as temperature increases. This is termed the intrinsic temperature region be¬ 
cause at these high temperatures the semiconductor becomes intrinsic; that is, charge 
carrier concentrations resulting from electron excitations across the band gap first 
become equal to and then completely overwhelm the donor carrier contribution 
with rising temperature. 

^ Concept Check 18.6 

On the basis of Figure 18.17, as dopant level is increased would you expect the tem¬ 
perature at which a semiconductor becomes intrinsic to increase, to remain essen¬ 
tially the same, or to decrease? Why? 

[The answer may be found at www.wiley.com/college/callister (Student Companion Site).] 


7 For donor-doped semiconductors, this region is sometimes called the saturation region; 
for acceptor-doped materials, it is often termed the exhaustion region. 











742 * Chapter 18 / Electrical Properties 


18.13 FACTORS THAT AFFECT CARRIER MOBILITY 

The conductivity (or resistivity) of a semiconducting material, in addition to being 
dependent on electron and/or hole concentrations, is also a function of the charge 
carriers’ mobilities (Equation 18.13)—that is, the ease with which electrons and 
holes are transported through the crystal. Furthermore, magnitudes of electron and 
hole mobilities are influenced by the presence of those same crystalline defects that 
are responsible for the scattering of electrons in metals—thermal vibrations (i.e., 
temperature) and impurity atoms. We now explore the manner in which dopant im¬ 
purity content and temperature influence the mobilities of both electrons and holes. 

Influence of Dopant Content 

Figure 18.18 represents the dependence of electron and hole mobilities in silicon as 
a function of the dopant (both acceptor and donor) content, at room temperature- 
note that both axes on this plot are scaled logarithmically. At dopant concentra¬ 
tions less than about 10 20 m -3 , both carrier mobilities are at their maximum levels 
and independent of the doping concentration. In addition, both mobilities decrease 
with increasing impurity content. Also worth noting is that the mobility of electrons 
is always larger than the mobility of holes. 

Influence of Temperature 

The temperature dependences of electron and hole mobilities for silicon are pre¬ 
sented in Figures 18.19a and 18.19Z?, respectively. Curves for several impurity dopant 
contents are shown for both carrier types; furthermore, both sets of axes are scaled 
logarithmically. From these plots, note that, for dopant concentrations of 10 24 m -3 
and below, both electron and hole mobilities decrease in magnitude with rising tem¬ 
perature; again, this effect is due to enhanced thermal scattering of the carriers. For 
both electrons and holes, and dopant levels less than 10 20 m -3 , the dependence of 
mobility on temperature is independent of acceptor/donor concentration (i.e., is rep¬ 
resented by a single curve). Also, for concentrations greater than 10 20 m -3 , curves in 
both plots are shifted to progressively lower mobility values with increasing dopant 
level. These latter two effects are consistent with the data presented in Figure 18.18. 

These previous treatments have discussed the influence of temperature and dopant 
content on both carrier concentration and carrier mobility. Once values of n , p , p e , 



Figure 18.18 For silicon, 
dependence of room- 
temperature electron 
and hole mobilities 
(logarithmic scale) on 
dopant concentration 
(logarithmic scale). 
(Adapted from W. W. 
Gartner, “Temperature 
Dependence of Junction 
Transistor Parameters,” 
Proc. of the IRE, 45, 667, 
1957. Copyright © 1957 
IRE now IEEE.) 




Electron mobility (nrr/V-s) 


18.13 Factors That Affect Carrier Mobility • 743 




Temperature (K) Temperature (K) 

(a) <>> 

Figure 18.19 Temperature dependence of ( a ) electron and ( b ) hole mobilities for 
silicon that has been doped with various donor and acceptor concentrations. Both sets 
of axes are scaled logarithmically. (From W. W. Gartner, “Temperature Dependence of 
Junction Transistor Parameters,” Proc. of the IRE, 45, 667,1957. Copyright © 1957 IRE 
now IEEE.) 


and pt h have been determined for a specific donor/acceptor concentration and at a 
specified temperature (using Figures 18.16,18.17,18.18, and 18.19), computation of a 
is possible using Equation 18.15,18.16, or 18.17. 



Check 18.7 


On the basis of the electron-concentration-versus-temperature curve for n -type 
silicon shown in Figure 18.17 and the dependence of the logarithm of electron mo¬ 
bility on temperature (Figure 18.19a), make a schematic plot of logarithm electri¬ 
cal conductivity versus temperature for silicon that has been doped with 10 21 m -3 
of a donor impurity. Now briefly explain the shape of this curve. Recall that Equa¬ 
tion 18.16 expresses the dependence of conductivity on electron concentration and 
electron mobility. 


[The answer may be found at www.wiley.com/college/callister (Student Companion Site).] 


EXAMPLE PROBLEM 18.2 

Electrical Conductivity Determination for Intrinsic 
Silicon at 1 50°C 

Calculate the electrical conductivity of intrinsic silicon at 150° C (423 K). 














744 • Chapter 18 

1 Electrical Properties 

Solution 

This problem may be solved using Equation 18.15, which requires specification 
of values for n b and [x h . From Figure 18.16, n t for Si at 423 K is 4 X 10 19 

m -3 . Furthermore, intrinsic electron and hole mobilities are taken from the 
“<10 20 m -3 ” curves of Figures 18.19a and 18.195, respectively; at 423 K, /i e = 
0.06 m 2 /V*s and fi h = 0.022 m 2 /V-s (realizing that both mobility and temper¬ 
ature axes are scaled logarithmically). Finally, from Equation 18.15 the con¬ 
ductivity is equal to 

a = n\e\{ix e + fi h ) 

= (4 X 10 19 m“ 3 )(1.6 X 10“ 19 C)(0.06 m 2 /V-s + 0.022 m 2 /V-s) 

= 0.52 (fl-m)" 1 


EXAMPLE PROBLEM 18.3 

Room-Temperature and Elevated-Temperature Electrical 
Conductivity Calculations for Extrinsic Silicon 

To high-purity silicon is added 10 23 m -3 arsenic atoms. 

(a) Is this material n- type or p-type? 

(b) Calculate the room-temperature electrical conductivity of this material. 

(c) Compute the conductivity at 100°C (373 K). 

Solution 

(a) Arsenic is a Group VA element (Figure 2.6) and, therefore, will act as a 
donor in silicon, which means that this material is n- type. 

(b) At room temperature (298 K) we are within the extrinsic temperature re¬ 
gion of Figure 18.17, which means that virtually all of the arsenic atoms have 
donated electrons (i.e., n = 10 23 m -3 ). Furthermore, inasmuch as this material 
is extrinsic n- type, conductivity may be computed using Equation 18.16. Con¬ 
sequently, it is necessary for us to determine the electron mobility for a donor 
concentration of 10 23 m -3 . We can do this using Figure 18.18: at 10 23 m -3 , 
im e = 0.07 m 2 /V-s (remember that both axes of Figure 18.18 are scaled 
logarithmically). Thus, the conductivity is just 

a = n\e\iL e 

= (10 23 m -3 )(1.6 X 1(T 19 C)(0.07 m 2 /V-s) 

= 1120 (ITm) -1 

(c) To solve for the conductivity of this material at 373 K, we again use Equa¬ 
tion 18.16 with the electron mobility at this temperature. From the 10 23 m -3 
curve of Figure 18.19a, at 373 K, /m e = 0.04 m 2 /V-s, which leads to 

a = n\e\\± e 

= (10 23 m -3 )(1.6 X 10“ 19 C)(0.04 m 2 /V-s) 

= 640(H-m)- 1 





* 


DESIGN EXAMPLE 18.1 


Acceptor Impurity Doping in Silicon 


An extrinsic p -type silicon material is desired having a room-temperature con¬ 
ductivity of 50 (ft-m) _1 . Specify an acceptor impurity type that may be used 
as well as its concentration in atom percent to yield these electrical charac¬ 
teristics. 


Solution 

First, the elements that, when added to silicon, render it p-type, lie one group to 
the left of silicon in the periodic table. These include the group IIIA elements 
(Figure 2.6): boron, aluminum, gallium, and indium. 

Because this material is extrinsic andp-type (i.e.,p >> n), the electrical con¬ 
ductivity is a function of both hole concentration and hole mobility according to 
Equation 18.17. In addition, it will be assumed that at room temperature all of 
the acceptor dopant atoms have accepted electrons to form holes (i.e., that we 
are in the “extrinsic region” of Figure 18.17), which is to say that the number of 
holes is approximately equal to the number of acceptor impurities N a . 

This problem is complicated by the fact that p h is dependent on impurity 
content per Figure 18.18. Consequently, one approach to solving this problem is 
trial and error: assume an impurity concentration, and then compute the con¬ 
ductivity using this value and the corresponding hole mobility from its curve of 
Figure 18.18. Then on the basis of this result, repeat the process assuming an¬ 
other impurity concentration. 

For example, let us select an N a value (i.e., a p value) of 10 22 m -3 . At this 
concentration the hole mobility is approximately 0.04 m 2 /V• s (Figure 18.18); these 
values yield a conductivity of 

a =p\e\p h = (10 22 m -3 )(1.6 X 10“ 19 C)(0.04 m 2 /V-s) 

= 64 (fhm ) _1 


which is a little on the high side. Decreasing the impurity content an order of 
magnitude to 10 21 m -3 results in only a slight increase of p, h to about 0.045 m 2 /V*s 
(Figure 18.18); thus, the resulting conductivity is 

cr = (10 21 m -3 )(1.6 X 10“ 19 C)(0.045 m 2 /V-s) 

= 7.2 (fl-m)" 1 


With some fine-tuning of these numbers, a conductivity of 50 (ft-m) 1 is achieved 
when N a = p = 8 X 10 21 m -3 ; at this N a value, p h remains approximately 
0.04 m 2 /V-s. 

It next becomes necessary to calculate the concentration of acceptor impu¬ 
rity in atom percent. This computation first requires the determination of the 
number of silicon atoms per cubic meter, N si , using Equation 4.2, which is as 
follows: 


N S i = 


^APSi 

^Si 

(6.022 X 10 23 atoms/mol)(2.33 g/cm 3 )(10 6 cm 3 /m 3 ) 


= 5 X 10 28 nT 3 


28.09 g/mol 


745 







746 


Chapter 18 / Electrical Properties 


18.14 

Hall effect 


The concentration of acceptor impurities in atom percent (C'J is just the 
ratio of N a and N a + N si multiplied by 100 as 


C = 

^—' n 


N„ 


N a + N si 


x 100 

8 X 10 21 m" 3 


(8 X 10 21 m“ 3 ) + (5 X 10 2S m“ 3 ) 


x 100 = 1.60 x 10 


-5 


Thus, a silicon material having a room-temperature p-type electrical con¬ 
ductivity of 50 (fFm) -1 must contain 1.60 X 1CT 5 at% boron, aluminum, gallium, 
or indium. 




THE HALL EFFECT 

For some materials, it is on occasion desired to determine the material’s majority 
charge carrier type, concentration, and mobility. Such determinations are not pos¬ 
sible from a simple electrical conductivity measurement; a Hall effect experiment 
must also be conducted. This Hall effect is a result of the phenomenon whereby a 
magnetic field applied perpendicular to the direction of motion of a charged parti¬ 
cle exerts a force on the particle perpendicular to both the magnetic field and the 
particle motion directions. 

In demonstrating the Hall effect, consider the specimen geometry shown in 
Figure 18.20, a parallelepiped specimen having one corner situated at the origin of 
a Cartesian coordinate system. In response to an externally applied electric field, the 
electrons and/or holes move in the % direction and give rise to a current I x . When a 
magnetic field is imposed in the positive z direction (denoted as B z ), the resulting 
force brought to bear on the charge carriers will cause them to be deflected in the 
y direction—holes (positively charged carriers) to the right specimen face and elec¬ 
trons (negatively charged carriers) to the left face, as indicated in the figure. Thus, a 


lx 



Figure 18.20 Schematic demonstration 
of the Hall effect. Positive and/or 
negative charge carriers that are part 
of the I x current are deflected by the 
magnetic field B z and give rise to the 
Hall voltage, V u . 




















18.14 The Hall Effect • 747 


Dependence of Hall 
voltage on the Hall 
coefficient, specimen 
thickness, and current 
and magnetic field 
parameters shown in 
Figure 18.20 


voltage, termed the Hall voltage V H , will be established in the y direction. The mag¬ 
nitude of V H will depend on I x , B z , and the specimen thickness d as follows: 




R-yJxBz 


(18.18) 


In this expression R H is termed the Hall coefficient , which is a constant for a 
given material. For metals, wherein conduction is by electrons, is negative and 
equal to 


Hall coefficient for 
metals 




n\ e \ 


(18.19) 


Thus, n may be determined, inasmuch as R H may be measured using Equation 18.18 
and the magnitude of e , the charge on an electron, is known. 

Furthermore, from Equation 18.8, the electron mobility /i e is just 


(T 



(18.20a) 


For metals, electron 
mobility in terms of 
the Hall coefficient 
and conductivity 


or, using Equation 18.19, 


Me = I^hIo - 


(18.20b) 


Thus, the magnitude of /x e may also be determined if the conductivity cr has also 
been measured. 

For semiconducting materials, the determination of majority carrier type and 
computation of carrier concentration and mobility are more complicated and will 
not be discussed here. 


EXAMPLE PROBLEM 18.4 


Hall Voltage Computation 

The electrical conductivity and electron mobility for aluminum are 3.8 X 10 7 
(ft-m) _1 and 0.0012 m 2 /V*s, respectively. Calculate the Hall voltage for an 
aluminum specimen that is 15 mm thick for a current of 25 A and a magnetic 
field of 0.6 tesla (imposed in a direction perpendicular to the current). 

Solution 

The Hall voltage V H may be determined using Equation 18.18. However, it 
first becomes necessary to compute the Hall coefficient (i? H ) from Equation 
18.20b as 


Rh 


Me 

(J 

0.0012 m 2 /V*s 
3.8 X 10 7 (n-m) _1 


-3.16 X 10 -11 V*m/A‘tesla 






748 * Chapter 18 / Electrical Properties 


Now, employment of Equation 18.18 leads to 




d 

(-3.16 X l(T n V-m/A-tesla)(25 A)(0.6 tesla) 
15 X 1(T 3 m 

-3.16 X 1(T 8 V 


18.15 SEMICONDUCTOR DEVICES 

The unique electrical properties of semiconductors permit their use in devices to 
perform specific electronic functions. Diodes and transistors, which have replaced 
old-fashioned vacuum tubes, are two familiar examples. Advantages of semicon¬ 
ductor devices (sometimes termed solid-state devices ) include small size, low power 
consumption, and no warmup time. Vast numbers of extremely small circuits, each 
consisting of numerous electronic devices, may be incorporated onto a small silicon 
chip. The invention of semiconductor devices, which has given rise to miniaturized 
circuitry, is responsible for the advent and extremely rapid growth of a host of new 
industries in the past few years. 

The p-n Rectifying Junction 

diode A rectifier, or diode, is an electronic device that allows the current to flow in 

one direction only; for example, a rectifier transforms an alternating current into 
direct current. Before the advent of the p-n junction semiconductor rectifier, this 
rectifying junction operation was carried out using the vacuum tube diode. The p-n rectifying 
junction is constructed from a single piece of semiconductor that is doped so as 
to be n -type on one side and p-type on the other (Figure 18.21a). If pieces of 
n- and p-type materials are joined together, a poor rectifier results, because the 
presence of a surface between the two sections renders the device very ineffi¬ 
cient. Also, single crystals of semiconducting materials must be used in all de¬ 
vices because electronic phenomena that are deleterious to operation occur at 
grain boundaries. 

Before the application of any potential across the p-n specimen, holes will be 
the dominant carriers on the p-side, and electrons will predominate in the n- region, 
as illustrated in Figure 18.21a. An external electric potential may be established 
across a p-n junction with two different polarities. When a battery is used, the posi¬ 
tive terminal may be connected to the p-side and the negative terminal to the 
forward bias a-side; this is referred to as a forward bias. The opposite polarity (minus to p and 

.. plus to n) is termed reverse bias, 

reverse bias 

The response of the charge carriers to the application of a forward-biased poten¬ 
tial is demonstrated in Figure 18.21Z>. The holes on the p-side and the electrons on the 
a-side are attracted to the junction. As electrons and holes encounter one another near 
the junction, they continuously recombine and annihilate one another, according to 

electron + hole -> energy (18.21) 

Thus for this bias, large numbers of charge carriers flow across the semiconductor 
and to the junction, as evidenced by an appreciable current and a low resistivity. 






18.15 Semiconductor Devices * 749 



p-side 



n -s 

ide 


© 

© 

© 

© 

© 

© 

© 

© 

© 

© 

© 

© 

© 


© 

© 

© 

© 


© 

© 

© 


(a) 



Figure 18.21 For a p-n rectifying junction, 
representations of electron and hole 
distributions for (a) no electrical potential, 
(b) forward bias, and (c) reverse bias. 


i Battery 

II-- 


Hole flow (b) Electron flow 
-<-© 0 - 


© © 

© o 0 

© © 

0 © 

© © 

0 © 

© ©® 

©© © 


Battery 


(c) 


The current-voltage characteristics for forward bias are shown on the right-hand 
half of Figure 18.22. 

For reverse bias (Figure 18.21c), both holes and electrons, as majority carriers, 
are rapidly drawn away from the junction; this separation of positive and negative 
charges (or polarization) leaves the junction region relatively free of mobile charge 
carriers. Recombination will not occur to any appreciable extent, so that the junc¬ 
tion is now highly insulative. Figure 18.22 also illustrates the current-voltage be¬ 
havior for reverse bias. 



Figure 18.22 The current-voltage 
characteristics of a p-n junction for 
forward and reverse biases. The 
phenomenon of breakdown is also shown. 


























750 * Chapter 18 / Electrical Properties 


junction transistor 
MOSFET 



Figure 18.23 (a) Voltage versus time for 
the input to a p-n rectifying junction. 

(b ) Current versus time, showing 
rectification of voltage in (a) by a p-n 
rectifying junction having the 
voltage-current characteristics shown in 
Figure 18.22. 



The rectification process in terms of input voltage and output current is 
demonstrated in Figure 18.23. Whereas voltage varies sinusoidally with time 
(Figure 18.23a), maximum current flow for reverse bias voltage I R is extremely 
small in comparison to that for forward bias I F (Figure 18.23Z?). Furthermore, 
correspondence between I F and I R and the imposed maximum voltage (± V 0 ) is 
noted in Figure 18.22. 

At high reverse bias voltages, sometimes on the order of several hundred volts, 
large numbers of charge carriers (electrons and holes) are generated. This gives rise 
to a very abrupt increase in current, a phenomenon known as breakdown, also shown 
in Figure 18.22, and discussed in more detail in Section 18.22. 

The Transistor 

Transistors, which are extremely important semiconducting devices in today’s mi¬ 
croelectronic circuitry, are capable of two primary types of function. First, they can 
perform the same operation as their vacuum tube precursor, the triode; that is, they 
can amplify an electrical signal. In addition, they serve as switching devices in com¬ 
puters for the processing and storage of information. The two major types are the 
junction (or bimodal) transistor and the metal-oxide-semiconductor field-effect tran¬ 
sistor (abbreviated as MOSFET). 

Junction Transistors 

The junction transistor is composed of two p-n junctions arranged back to back in 
either the n-p-n or the p-n-p configuration; the latter variety is discussed here. 
Figure 18.24 is a schematic representation of a p-n-p junction transistor along with 
its attendant circuitry. A very thin n -type base region is sandwiched in between 
p-type emitter and collector regions. The circuit that includes the emitter-base junc¬ 
tion (junction 1) is forward biased, whereas a reverse bias voltage is applied across 
the base-collector junction (junction 2). 










18.15 Semiconductor Devices * 751 


Figure 18.24 


Junction 1 


associated circuitry, 
including input and 
output voltage-time 
characteristics 
showing voltage 
amplification. 
(Adapted from A. G. 
Guy, Essentials of 
Materials Science, 
McGraw-Hill Book 
Company, New York, 
1976.) 


—Input \<— 
voltage 


Time 


Junction 2 


of a p-n-p junction §> 

Emitter 

Base 

Collector 

transistor and its o 


P 

n 

P 


Load 

J vW 


—>j Output f<— 
voltage 



1 

f 



Figure 18.25 illustrates the mechanics of operation in terms of the motion of 
charge carriers. Because the emitter is p -type and junction 1 is forward biased, 
large numbers of holes enter the base region. These injected holes are minority 
carriers in the n -type base, and some will combine with the majority electrons. 
However, if the base is extremely narrow and the semiconducting materials have 
been properly prepared, most of these holes will be swept through the base with¬ 
out recombination, then across junction 2 and into the p -type collector. The holes 
now become a part of the emitter-collector circuit. A small increase in input volt¬ 
age within the emitter-base circuit produces a large increase in current across 
junction 2. This large increase in collector current is also reflected by a large 
increase in voltage across the load resistor, which is also shown in the circuit 
(Figure 18.24). Thus, a voltage signal that passes through a junction transistor ex¬ 
periences amplification; this effect is also illustrated in Figure 18.24 by the two 
voltage-time plots. 

Similar reasoning applies to the operation of an n-p-n transistor, except that 
electrons instead of holes are injected across the base and into the collector. 


p-Type rc-Type p-Type Figure 18.25 For a junction transistor (p-n-p 

type), the distributions and directions of 
electron and hole motion (a) when no 
potential is applied and ( b ) with appropriate 
bias for voltage amplification. 




(b) 
































752 * Chapter 18 / Electrical Properties 


Figure 18.26 

Schematic cross- 
sectional view of a 
MOSFET transistor. 


Source 


c 

Gate 

P 0 




Drain 




P- 

p -Type Si 

^ j 

Type chann 

el 

p-Type Si 

L J 



Si0 2 insulating layer 


rc-Type Si substrate 


The MOSFET 

One variety of MOSFET 8 consists of two small islands of p-type semiconductor 
that are created within a substrate of n -type silicon, as shown in cross section in 
Figure 18.26; the islands are joined by a narrow p-type channel. Appropriate metal 
connections (source and drain) are made to these islands; an insulating layer of 
silicon dioxide is formed by the surface oxidation of the silicon. A final connector 
(gate) is then fashioned onto the surface of this insulating layer. 

The conductivity of the channel is varied by the presence of an electric field 
imposed on the gate. For example, imposition of a positive field on the gate will 
drive charge carriers (in this case holes) out of the channel, thereby reducing the 
electrical conductivity. Thus, a small alteration in the field at the gate will produce a 
relatively large variation in current between the source and the drain. In some re¬ 
spects, then, the operation of a MOSFET is very similar to that described for the junc¬ 
tion transistor. The primary difference is that the gate current is exceedingly small in 
comparison to the base current of a junction transistor. MOSFETs are, therefore, used 
where the signal sources to be amplified cannot sustain an appreciable current. 

Another important difference between MOSFETs and junction transistors is that 
although majority carriers dominate in the functioning of MOSFETs (i.e., holes for 
the depletion-mode p-type MOSFET of Figure 18.26), minority carriers do play a role 
with junction transistors (i.e., injected holes in the n -type base region, Figure 18.25). 



Check 18.8 


Would you expect increasing temperature to influence the operation of p-n junc¬ 
tion rectifiers and transistors? Explain. 


[The answer may be found at www.wiley.com/college/callister (Student Companion Site).] 


Semiconductors in Computers 

In addition to their ability to amplify an imposed electrical signal, transistors and 
diodes may also act as switching devices, a feature used for arithmetic and logical 
operations, and also for information storage in computers. Computer numbers and 
functions are expressed in terms of a binary code (i.e., numbers written to the base 2). 


8 The MOSFET described here is a depletion-mode p-type. A depletion-mode n-type is also 
possible, wherein the n- and p-regions of Figure 18.26 are reversed. 


























18.15 Semiconductor Devices * 753 


integrated circuit 


Within this framework, numbers are represented by a series of two states (some¬ 
times designated 0 and 1). Now, transistors and diodes within a digital circuit operate 
as switches that also have two states—on and off, or conducting and nonconduct¬ 
ing; “off” corresponds to one binary number state, and “on” to the other. Thus, a 
single number may be represented by a collection of circuit elements containing 
transistors that are appropriately switched. 

Flash (Solid-State Drive) Memory 

A rapidly evolving information storage technology that uses semiconductor de¬ 
vices is flash memory. As with computer storage, flash memory is programmed and 
erased electronically, as described in the preceding paragraph. However, unlike 
computer storage, the flash technology is nonvolatile —that is, no electrical power 
is needed to retain the stored information. There are no moving parts (as with mag¬ 
netic hard drives and magnetic tapes, Section 20.11), which makes flash memory 
especially attractive for general storage and transfer of data between portable devices — 
such as digital cameras, laptop computers, mobile phones, PDAs, digital audio play¬ 
ers, and game consoles. Furthermore, flash technology is packaged in memory cards 
and USB flash drives. Unlike magnetic memory, flash packages are extremely 
durable and are capable of withstanding relatively wide temperature extremes as 
well as immersion in water. 

Microelectronic Circuitry 

During the past few years, the advent of microelectronic circuitry, where millions 
of electronic components and circuits are incorporated into a very small space, has 
revolutionized the field of electronics. This revolution was precipitated, in part, by 
aerospace technology, which necessitated computers and electronic devices that 
were small and had low power requirements. As a result of refinement in process¬ 
ing and fabrication techniques, there has been an astonishing depreciation in the 
cost of integrated circuitry. Consequently, at the time of this writing, personal com¬ 
puters are affordable to large segments of the population in many countries. Also, 
the use of integrated circuits has become infused into many other facets of our 
lives—calculators, communications, watches, industrial production and control, and 
all phases of the electronics industry. 

Inexpensive microelectronic circuits are mass produced by using some very in¬ 
genious fabrication techniques. The process begins with the growth of relatively large 
cylindrical single crystals of high-purity silicon from which thin circular wafers are cut. 
Many microelectronic or integrated circuits, sometimes called chips ; are prepared on 
a single wafer. A chip is rectangular, typically on the order of 6 mm (| in.) on a side, 
and contains millions of circuit elements: diodes, transistors, resistors, and capacitors. 
Enlarged photographs of and elemental maps of a microprocessor chip are presented 
in Figure 18.27; these micrographs reveal the intricacy of integrated circuits. At this 
time, microprocessor chips with densities approaching one billion transistors are be¬ 
ing produced, and this number doubles about every 18 months. 

Microelectronic circuits consist of many layers that lie within or are stacked 
on top of the silicon wafer in a precisely detailed pattern. Using photolithographic 
techniques, for each layer, very small elements are masked in accordance with a 
microscopic pattern. Circuit elements are constructed by the selective introduction 
of specific materials [by diffusion (Section 5.6) or ion implantation] into unmasked 
regions to create localized n-type,p-type, high-resistivity, or conductive areas. This 
procedure is repeated layer by layer until the total integrated circuit has been 
fabricated, as illustrated in the MOSFET schematic (Figure 18.26). Elements of 


754 * Chapter 18 / Electrical Properties 


Figure 18.27 Top: Scanning 
electron micrograph of an 
integrated circuit. 
Center: A silicon dot map for the 
integrated circuit above, showing 
regions where silicon atoms are 
concentrated. Doped silicon is the 
semiconducting material from 
which integrated circuit elements 
are made. 

Bottom: An aluminum dot map. 
Metallic aluminum is an electrical 
conductor and, as such, wires the 
circuit elements together. 

Approximately 200 X. 
Note: the discussion of Section 
4.10 mentioned that an image is 
generated on a scanning electron 
micrograph as a beam of electrons 
scans the surface of the specimen 
being examined. The electrons in 
this beam cause some of the 
specimen surface atoms to emit x- 
rays; the energy of an x-ray 
photon depends on the particular 
atom from which it radiates. It is 
possible to selectively filter out all 
but the x-rays emitted from one 
kind of atom. When projected on
