Repository: axyco2004-cyber/axyco2004-cyber-chemistry-chatbot-rgb

# 🧪 Chemistry Chatbot

An interactive Java-based chatbot application that helps students learn chemistry by answering questions about various chemistry topics.

## 📖 About

Chemistry Chatbot is an educational tool that provides instant answers to chemistry questions. It uses a comprehensive knowledge base covering key chemistry concepts and employs intelligent keyword matching to understand and respond to student queries.

### Sample Interaction

```
💬 You: What is an atom?
🤖 Bot: An atom is the smallest unit of matter that retains the properties 
of an element. It consists of a nucleus containing protons and neutrons, 
surrounded by electrons in energy levels or shells.

💬 You: topics

File: materials-science-textbook.txt (part 49 of 63)
MATERIALS SCIENCE AND ENGINEERING 
a cathode ray tube, small white 
dots are produced that indicate 
the locations of the particular 
atom type; thus, a dot map of the 
image is generated. 





I-1 

100 |uim 


integrated circuits are shown in Figure 18.27 and in the ( a ) chapter-opening pho¬ 
tographs for this chapter. 

Electrical Conduction 

in Ionic Ceramics and in Polymers 

Most polymers and ionic ceramics are insulating materials at room temperature 
and, therefore, have electron energy band structures similar to that represented 
in Figure 18.4c; a filled valence band is separated from an empty conduction band 
by a relatively large band gap, usually greater than 2 eV. Thus, at normal tem¬ 
peratures only very few electrons may be excited across the band gap by the 
available thermal energy, which accounts for the very small values of conduc¬ 
tivity; Table 18.4 gives the room-temperature electrical conductivities of several 




































18.16 Conduction in Ionic Materials * 755 


Table 18.4 Typical Room-Temperature Electrical 
Conductivities for 13 Nonmetallic 
Materials 




Electrical Conductivity 

Material 


[(il-m)- 1 ] 

Graphite 

Ceramics 

3 x 10 4 -2 x 10 5 

Concrete (dry) 


1(T 9 

Soda-lime glass 


10“ 10 -10“ n 

Porcelain 


10“ 10 -10“ 12 

Borosilicate glass 


~ 10 -13 

Aluminum oxide 


<1(T 13 

Fused silica 

Polymers 

<1(T 18 

Phenol-formaldehyde 


1—^ 

o 

1 

r 

o 

o 

Poly(methyl methacrylate) 

<10“ 12 

Nylon 6,6 


10“ 12 -10“ 13 

Polystyrene 


<1(T 14 

Polyethylene 


10- 15 -10" 17 

Polytetrafluoroethylene 


<1(T 17 


of these materials. (The electrical resistivities of a large number of ceramic and 
polymeric materials are provided in Table B.9, Appendix B.) Of course, many 
materials are used on the basis of their ability to insulate, and thus a high electrical 
resistivity is desirable. With rising temperature, insulating materials experience 
an increase in electrical conductivity, which may ultimately be greater than that 
for semiconductors. 


18.16 CONDUCTION IN IONIC MATERIALS 


For ionic materials, 
conductivity is equal 
to the sum of 
electronic and ionic 
contributions 


Both cations and anions in ionic materials possess an electric charge and, as a con¬ 
sequence, are capable of migration or diffusion when an electric field is present. 
Thus an electric current will result from the net movement of these charged ions, 
which will be present in addition to current due to any electron motion. Of course, 
anion and cation migrations will be in opposite directions. The total conductivity of 
an ionic material cr total is thus equal to the sum of both electronic and ionic contri¬ 
butions, as follows: 


^"total ^"electronic ^"ionic (18.22) 

Either contribution may predominate depending on the material, its purity, and, of 
course, temperature. 

A mobility jjlj may be associated with each of the ionic species as follows: 


Computation of 
mobility for an ionic 
species 


n I eD I 

kT 


Vi = 


(18.23) 






756 * Chapter 18 / Electrical Properties 


where and D : represent, respectively, the valence and diffusion coefficient of a 
particular ion; c, /c, and T denote the same parameters as explained earlier in the 
chapter. Thus, the ionic contribution to the total conductivity increases with in¬ 
creasing temperature, as does the electronic component. However, in spite of the 
two conductivity contributions, most ionic materials remain insulative, even at ele¬ 
vated temperatures. 


18.17 ELECTRICAL PROPERTIES OF POLYMERS 

Most polymeric materials are poor conductors of electricity (Table 18.4) because 
of the unavailability of large numbers of free electrons to participate in the con¬ 
duction process. The mechanism of electrical conduction in these materials is 
not well understood, but it is felt that conduction in polymers of high purity is 
electronic. 

Conducting Polymers 

Polymeric materials have been synthesized that have electrical conductivities on 
par with metallic conductors; they are appropriately termed conducting polymers. 
Conductivities as high as 1.5 X 10 7 (fTm) -1 have been achieved in these materi¬ 
als; on a volume basis, this value corresponds to one-fourth of the conductivity 
of copper, or twice its conductivity on the basis of weight. 

This phenomenon is observed in a dozen or so polymers, including poly¬ 
acetylene, polyparaphenylene, polypyrrole, and polyaniline. Each of these poly¬ 
mers contains a system of alternating single and double bonds and/or aromatic 
units in the polymer chain. For example, the chain structure of polyacetylene is 
as follows: 


Repeat 

unit 


H 


H 










The valence electrons associated with the alternating single and double chain- 
bonds are delocalized, which means they are shared among the backbone atoms 
in the polymer chain—similar to the way that electrons in a partially filled band 
for a metal are shared by the ion cores. In addition, the band structure of a con¬ 
ductive polymer is characteristic of that for an electrical insulator (Figure 18.4c) — 
at 0 K, a filled valence band separated from an empty conduction band by a for¬ 
bidden energy band gap. These polymers become conductive when doped with 
appropriate impurities such as AsF 5 , SbF 5 , or iodine. As with semiconductors, con¬ 
ducting polymers may be made either n -type (i.e., free-electron dominant) or p-type 
(i.e., hole dominant) depending on the dopant. However, unlike semiconductors, 
the dopant atoms or molecules do not substitute for or replace any of the poly¬ 
mer atoms. 

The mechanism by which large numbers of free electrons and holes are gener¬ 
ated in these conducting polymers is complex and not well understood. In very 
simple terms, it appears that the dopant atoms lead to the formation of new energy 




18.18 Capacitance * 757 


bands that overlap the valence and conduction bands of the intrinsic polymer, giving 
rise to a partially filled band, and the production at room temperature of a high con¬ 
centration of free electrons or holes. Orienting the polymer chains, either mechani¬ 
cally (Section 15.7) or magnetically, during synthesis results in a highly anisotropic 
material having a maximum conductivity along the direction of orientation. 

These conducting polymers have the potential to be used in a host of applica¬ 
tions inasmuch as they have low densities, are highly flexible, and are easy to pro¬ 
duce. Rechargeable batteries and fuel cells are currently being manufactured that 
employ polymer electrodes. In many respects these batteries are superior to their 
metallic counterparts. Other possible applications include wiring in aircraft and 
aerospace components, antistatic coatings for clothing, electromagnetic screening 
materials, and electronic devices (e.g., transistors and diodes). 


DieIectric Behavior 

A dielectric material is one that is electrically insulating (nonmetallic) and ex¬ 
hibits or may be made to exhibit an electric dipole structure; that is, there is a 
separation of positive and negative electrically charged entities on a molecular or 
atomic level. This concept of an electric dipole was introduced in Section 2.7. As 
a result of dipole interactions with electric fields, dielectric materials are used in 
capacitors. 


dielectric 
electric dipole 


18.18 CAPACITANCE 

When a voltage is applied across a capacitor, one plate becomes positively charged, 
the other negatively charged, with the corresponding electric field directed from 
capacitance the positive to the negative. The capacitance C is related to the quantity of charge 

stored on either plate Q by 


Capacitance in terms 
of stored charge and 
applied voltage 



(18.24) 


Capacitance for 
parallel-plate 
capacitor, in a 
vacuum 


permittivity 


Capacitance for 
parallel-plate 
capacitor, with 
dielectric material 


where V is the voltage applied across the capacitor. The units of capacitance are 
coulombs per volt, or farads (F). 

Now, consider a parallel-plate capacitor with a vacuum in the region between 
the plates (Figure 18.28a). The capacitance may be computed from the relationship 

C = e„y (18-25) 

where A represents the area of the plates and l is the distance between them. The 
parameter e 0 , called the permittivity of a vacuum, is a universal constant having the 
value of 8.85 X 1CT 12 F/m. 

If a dielectric material is inserted into the region within the plates (Figure 18.286), 
then 


C = 



(18.26) 





758 * Chapter 18 / Electrical Properties 


Figure 18.28 A 

parallel-plate 
capacitor (a) when a 
vacuum is present 
and ( b ) when a 
dielectric material is 
present. (From K. M. 
Ralls, T. H. Courtney, 
and J. Wulff, 
Introduction to 
Materials Science 
and Engineering. 
Copyright © 1976 by 
John Wiley & Sons, 
Inc. Reprinted by 
permission of John 
Wiley & Sons, Inc.) 



Dielectric 



Table 18.5 Dielectric Constants and Strengths for Some Dielectric 
Materials 


Material 

Dielectric Constant 

Dielectric Strength 
( V/mil) a 

60 Hz 

1 MHz 


Ceramics 


Titanate ceramics 

— 

15-10,000 

50-300 

Mica 

— 

5.4-8.7 

1000-2000 

Steatite (MgO-Si0 2 ) 


5.5-1.5 

200-350 

Soda-lime glass 

6.9 

6.9 

250 

Porcelain 

6.0 

6.0 

40-400 

Fused silica 

4.0 

3.8 

250 


Polymers 


Phenol-formaldehyde 

5.3 

4.8 

300-400 

Nylon 6,6 

4.0 

3.6 

400 

Polystyrene 

2.6 

2.6 

500-700 

Polyethylene 

2.3 

2.3 

450-500 

Polytetrafluoroethylene 

2.1 

2.1 

400-500 


a One mil = 0.001 in. These values of dielectric strength are average ones, the magni¬ 
tude being dependent on specimen thickness and geometry, as well as the rate of 
application and duration of the applied electric field. 



























18.19 Field Vectors and Polarization * 759 


dielectric constant 


Definition of 
dielectric constant 


18.19 FIELD 


Electric dipole 
moment 


polarization 


Dielectric 
displacement 
(surface charge 
density) in a vacuum 


Dielectric 

displacement when a 
dielectric medium is 
present 

dielectric 

displacement 


where e is the permittivity of this dielectric medium, which will be greater in mag¬ 
nitude than e 0 . The relative permittivity e n often called the dielectric constant, is 
equal to the ratio 


= 


e 


(18.27) 


which is greater than unity and represents the increase in charge storing capacity 
by insertion of the dielectric medium between the plates. The dielectric constant is 
one material property that is of prime consideration for capacitor design. The e r 
values of a number of dielectric materials are contained in Table 18.5. 

VECTORS AND POLARIZATION 

Perhaps the best approach to an explanation of the phenomenon of capacitance is 
with the aid of field vectors. To begin, for every electric dipole there is a separation 
between a positive and a negative electric charge, as demonstrated in Figure 18.29. 
An electric dipole moment p is associated with each dipole as follows: 

p = qd (18.28) 

where q is the magnitude of each dipole charge and d is the distance of separation 
between them. In reality, a dipole moment is a vector that is directed from the neg¬ 
ative to the positive charge, as indicated in Figure 18.29. In the presence of an elec¬ 
tric field % which is also a vector quantity, a force (or torque) will come to bear on 
an electric dipole to orient it with the applied field; this phenomenon is illustrated 
in Figure 18.30. The process of dipole alignment is termed polarization. 

Again, returning to the capacitor, the surface charge density D, or quantity of 
charge per unit area of capacitor plate (C/m 2 ), is proportional to the electric field. 
When a vacuum is present, then 


D 0 = e 0 <g (18.29) 

the constant of proportionality being e 0 . Furthermore, an analogous expression 
exists for the dielectric case; that is, 


D = e% 


(18.30) 


Sometimes, D is also called the dielectric displacement. 

The increase in capacitance, or dielectric constant, can be explained using a 
simplified model of polarization within a dielectric material. Consider the capacitor in 
Figure 18.31a, the vacuum situation, wherein a charge of + Q 0 is stored on the top plate 
and - Q 0 on the bottom one. When a dielectric is introduced and an electric field is 
applied, the entire solid within the plates becomes polarized (Figure 18.31c). As a result 


p 



Figure 18.29 Schematic representation of an electric dipole generated by 
two electric charges (of magnitude q) separated by the distance d\ the 
associated polarization vector p is also shown. 







760 


Chapter 18 / Electrical Properties 


% 



Force 


% 


& -© 


Figure 18.30 (a) Imposed forces (and 

torque) acting on a dipole by an electric 
field. ( b ) Final dipole alignment with the 
field. 


(b) 


of this polarization, there is a net accumulation of negative charge of magnitude —Q' 
at the dielectric surface near the positively charged plate and, in a similar manner, a 
surplus of +Q' charge at the surface adjacent to the negative plate. For the region of 
dielectric removed from these surfaces, polarization effects are not important. Thus, if 
each plate and its adjacent dielectric surface are considered to be a single entity, the 



(a) 


Figure 18.31 Schematic 
representations of (a) the 
charge stored on capacitor 
plates for a vacuum, (b) the 
dipole arrangement in an 
unpolarized dielectric, and 
(c) the increased charge-storing 
capacity resulting from the 
polarization of a dielectric 
material. (Adapted from A. G. 
Guy, Essentials of Materials 
Science, McGraw-Hill Book 
Company, New York, 1976.) 




(c) 





























18.19 Field Vectors and Polarization * 761 


Dielectric 
displacement- 
dependence on 
electric field 
intensity and 
polarization (of 
dielectric medium) 


Polarization of a 
dielectric medium- 
dependence on 
dielectric constant 
and electric field 
intensity 


Table 18.6 Primary and Derived Units for Various Electrical Parameters 
and Field Vectors 


SI Units 


Quantity 

Symbol 

Derived 

Primary 

Electric potential 

V 

volt 

kg-m 2 /s 2 -C 

Electric current 

I 

ampere 

C/s 

Electric field strength 

% 

volt/meter 

kg-m/s 2 -C 

Resistance 

R 

ohm 

kg-m 2 /s-C 2 

Resistivity 

P 

ohm-meter 

kg-m 3 /s-C 2 

Conductivity 

a 

(ohm-meter) 

s-C 2 /kg-m 3 

Electric charge 

Q 

coulomb 

C 

Capacitance 

c 

farad 

s 2 -C 2 /kg-m 2 

Permittivity 

e 

farad/meter 

s 2 -C 2 /kg-m 3 

Dielectric constant 

e r 

dimensionless 

dimensionless 

Dielectric displacement 

D 

farad-volt/m 2 

C/m 2 

Electric polarization 

P 

farad-volt/m 2 

C/m 2 


induced charge from the dielectric (+ Q' or — Q') may be thought of as nullifying some 
of the charge that originally existed on the plate for a vacuum (— Q 0 or + Q 0 ). The volt¬ 
age imposed across the plates is maintained at the vacuum value by increasing the 
charge at the negative (or bottom) plate by an amount —Q' , and the top plate by + <2'. 
Electrons are caused to flow from the positive to the negative plate by the external 
voltage source such that the proper voltage is reestablished. And so the charge on each 
plate is now Q 0 + Q f , having been increased by an amount Q '. 

In the presence of a dielectric, the surface charge density on the plates of a ca¬ 
pacitor may also be represented by 

D = e 0 % + P (18.31) 

where P is the polarization , or the increase in charge density above that for a vac¬ 
uum because of the presence of the dielectric; or, from Figure 18.31c, P = Q’/A, 
where A is the area of each plate. The units of P are the same as for D (C/m 2 ). 

The polarization P may also be thought of as the total dipole moment per unit 
volume of the dielectric material, or as a polarization electric field within the di¬ 
electric that results from the mutual alignment of the many atomic or molecular 
dipoles with the externally applied field %. For many dielectric materials, P is pro¬ 
portional to % through the relationship 

P = e 0 (6 r - 1)% (18.32) 

in which case e r is independent of the magnitude of the electric field. 

Table 18.6 lists the several dielectric parameters along with their units. 


EXAMPLE PROBLEM 18.5 

Computations of Capacitor Properties 

Consider a parallel-plate capacitor having an area of 6.45 X 10 -4 m 2 (1 in. 2 ) 
and a plate separation of 2 X 1CT 3 m (0.08 in.) across which a potential of 








762 * Chapter 18 / Electrical Properties 


10 V is applied. If a material having a dielectric constant of 6.0 is positioned 
within the region between the plates, compute the following: 

(a) The capacitance 

(b) The magnitude of the charge stored on each plate 

(c) The dielectric displacement D 

(d) The polarization 


Solution 

(a) Capacitance is calculated using Equation 18.26; however, the permittivity e of 
the dielectric medium must first be determined from Equation 18.27 as follows: 

e = e r e 0 = (6.0)(8.85 X 10“ 12 F/m) 

= 5.31 X KT 11 F/m 


Thus, the capacitance is 


C = € y = (5.31 X 10“ n F/m) 
= 1.71 X 10“ n F 


/ 6.45 X 10~ 4 m~ 2 \ 
V 20 X 10“ 3 m ) 


(b) Because the capacitance has been determined, the charge stored may be 
computed using Equation 18.24, according to 

Q = CV = (1.71 X KT n F)(10 V) = 1.71 X 1(T 10 C 


(c) The dielectric displacement is calculated from Equation 18.30, which yields 


D = e% 



(5.31 X 10 _11 F/m)(10 V) 
2 X l(T 3 m 


= 2.66 X 1CT 7 C/m 2 


(d) Using Equation 18.31, the polarization may be determined as follows: 


P = 


D 6q ^ — D 6q 


V 

l 


= 2.66 X 10- 7 C/m 2 
= 2.22 X 10 -7 C/m 2 


(8.85 X 10 -12 F/m)(10 V) 
2 X 10 -3 m 


18.20 TYPES OF POLARIZATION 

Again, polarization is the alignment of permanent or induced atomic or molecular 
dipole moments with an externally applied electric field. There are three types or 
sources of polarization: electronic, ionic, and orientation. Dielectric materials ordi¬ 
narily exhibit at least one of these polarization types depending on the material and 
also the manner of the external field application. 

Electronic Polarization 

electronic Electronic polarization may be induced to one degree or another in all atoms. It 

polarization results from a displacement of the center of the negatively charged electron cloud 







18.20 Types of Polarization * 763 


ionic polarization 


Electric dipole 
moment for an ion 
pair 

orientation 

polarization 


Applied 

No field % field 



(a) 


o 

© 

o 

© 

o 

o© o® o 

© 

o 

© 

o 

© 

© 

o 

© 

o 

© 

o 

© 

o 

© 

o 

o 

© 

o 

© 

o 

© 

o 

© 

o 

© 

© 

o 

© 

o 

© 


(b) 



Figure 18.32 (a) Electronic 

polarization that results from 
the distortion of an atomic 
electron cloud by an electric 
field. ( b ) Ionic polarization 
that results from the relative 
displacements of electrically 
charged ions in response 
to an electric field. 

(c) Response of permanent 
electric dipoles (arrows) to 
an applied electric field, 
producing orientation 
polarization. (From O. H. 
Wyatt and D. Dew-Hughes, 
Metals, Ceramics and 
Polymers, Cambridge 
University Press, 1974.) 


(c) 


relative to the positive nucleus of an atom by the electric field (Figure 18.32a). This 
polarization type is found in all dielectric materials and, of course, exists only while 
an electric field is present. 

Ionic Polarization 

Ionic polarization occurs only in materials that are ionic. An applied field acts to 
displace cations in one direction and anions in the opposite direction, which gives 
rise to a net dipole moment. This phenomenon is illustrated in Figure 18.325. The 
magnitude of the dipole moment for each ion pair p t is equal to the product of the 
relative displacement d L and the charge on each ion, or 

Pi — qdi (18.33) 


Orientation Polarization 

The third type, orientation polarization, is found only in substances that possess 
permanent dipole moments. Polarization results from a rotation of the permanent 
moments into the direction of the applied field, as represented in Figure 18.32c. 
This alignment tendency is counteracted by the thermal vibrations of the atoms, 
such that polarization decreases with increasing temperature. 




764 * Chapter 18 / Electrical Properties 


Total polarization of 
a substance equals 
the sum of 
electronic, ionic, and 
orientation 
polarizations 


The total polarization P of a substance is equal to the sum of the electronic, 
ionic, and orientation polarizations (P e , P h and P 0 , respectively), or 

P = P e + P i + P o (18.34) 

It is possible for one or more of these contributions to the total polarization 
to be either absent or negligible in magnitude relative to the others. For exam¬ 
ple, ionic polarization will not exist in covalently bonded materials in which no 
ions are present. 



Check 18.9 


For solid lead titanate (PbTi0 3 ) what kind(s) of polarization is (are) possible? Why? 
Note: lead titanate has the same crystal structure as barium titanate (Figure 18.35). 


[The answer may be found at www.wiley.com/college/callister (Student Companion Site).] 


18.21 FREQUENCY DEPENDENCE OF 
THE DIELECTRIC CONSTANT 

In many practical situations the current is alternating (ac); that is, an applied volt¬ 
age or electric field changes direction with time, as indicated in Figure 18.23a. Now 
consider a dielectric material that is subject to polarization by an ac electric field. 
With each direction reversal, the dipoles attempt to reorient with the field, as il¬ 
lustrated in Figure 18.33, in a process requiring some finite time. For each polar¬ 
ization type, some minimum reorientation time exists, which depends on the ease 
relaxation frequency with which the particular dipoles are capable of realignment. A relaxation frequency 
is taken as the reciprocal of this minimum reorientation time. 

A dipole cannot keep shifting orientation direction when the frequency of the 
applied electric field exceeds its relaxation frequency and, therefore, will not make 
a contribution to the dielectric constant. The dependence of e r on the field fre¬ 
quency is represented schematically in Figure 18.34 for a dielectric medium that 
exhibits all three types of polarization; note that the frequency axis is scaled loga¬ 
rithmically. As indicated in Figure 18.34, when a polarization mechanism ceases to 
function, there is an abrupt drop in the dielectric constant; otherwise, e r is virtually 
frequency independent. Table 18.5 gave values of the dielectric constant at 60 Hz 
and 1 MHz; these provide an indication of this frequency dependence at the low 
end of the frequency spectrum. 

The absorption of electrical energy by a dielectric material that is subjected to 
an alternating electric field is termed dielectric loss. This loss may be important at 
electric field frequencies in the vicinity of the relaxation frequency for each of the 


+ + + + + + 




Figure 18.33 Dipole orientations for (a) one 
polarity of an alternating electric field and (b) the 
reversed polarity. (From Richard A. Flinn and 
Paul K. Trojan, Engineering Materials and Their 
Applications, 4th edition. Copyright © 1990 by 
John Wiley & Sons, Inc. Adapted by permission of 
John Wiley & Sons, Inc.) 


(b) 

















18.23 Dielectric Materials * 765 



Figure 18.34 Variation 
of dielectric constant 
with frequency of an 
alternating electric field. 
Electronic, ionic, and 
orientation polarization 
contributions to the 
dielectric constant are 
indicated. 


operative dipole types for a specific material. A low dielectric loss is desired at the 
frequency of utilization. 

18.22 DIELECTRIC STRENGTH 

When very high electric fields are applied across dielectric materials, large numbers 
of electrons may suddenly be excited to energies within the conduction band. As a 
result, the current through the dielectric by the motion of these electrons increases 
dramatically; sometimes localized melting, burning, or vaporization produces irre¬ 
versible degradation and perhaps even failure of the material. This phenomenon is 
dielectric strength known as dielectric breakdown. The dielectric strength, sometimes called the break¬ 
down strength, represents the magnitude of an electric field necessary to produce 
breakdown. Table 18.5 presented dielectric strengths for several materials. 

18.23 DIELECTRIC MATERIALS 

A number of ceramics and polymers are used as insulators and/or in capacitors. 
Many of the ceramics, including glass, porcelain, steatite, and mica, have dielectric 
constants within the range of 6 to 10 (Table 18.5). These materials also exhibit a 
high degree of dimensional stability and mechanical strength. Typical applications 
include power line and electrical insulation, switch bases, and light receptacles. The 
titania (Ti0 2 ) and titanate ceramics, such as barium titan ate (BaTi0 3 ), can be made 
to have extremely high dielectric constants, which render them especially useful for 
some capacitor applications. 

The magnitude of the dielectric constant for most polymers is less than for ce¬ 
ramics, because the latter may exhibit greater dipole moments: e r values for polymers 
generally lie between 2 and 5. These materials are commonly used for insulation of 
wires, cables, motors, generators, and so on, and, in addition, for some capacitors. 

Other Electrical 
Characteristics of Materials 

Two other relatively important and novel electrical characteristics that are found in 
some materials deserve brief mention—namely, ferroelectricity and piezoelectricity. 














766 * Chapter 18 / Electrical Properties 

18.24 FERROELECTRICITY 

ferroelectric The group of dielectric materials called ferroelectrics exhibit spontaneous 

polarization —that is, polarization in the absence of an electric field. They are the 
dielectric analogue of ferromagnetic materials, which may display permanent 
magnetic behavior. There must exist in ferroelectric materials permanent elec¬ 
tric dipoles, the origin of which is explained for barium titanate, one of the most 
common ferroelectrics. The spontaneous polarization is a consequence of the po¬ 
sitioning of the Ba 2+ , Ti 4+ , and O 2- ions within the unit cell, as represented in 
Figure 18.35. The Ba 2+ ions are located at the corners of the unit cell, which is 
of tetragonal symmetry (a cube that has been elongated slightly in one direc¬ 
tion). The dipole moment results from the relative displacements of the O 2- and 
Ti 4+ ions from their symmetrical positions as shown in the side view of the unit 
cell. The O 2- ions are located near, but slightly below, the centers of each of the 
six faces, whereas the Ti 4+ ion is displaced upward from the unit cell center. Thus, 
a permanent ionic dipole moment is associated with each unit cell (Figure 18.35Z?). 
However, when barium titanate is heated above its ferroelectric Curie tempera¬ 
ture [120°C (250°F)], the unit cell becomes cubic, and all ions assume symmetric 
positions within the cubic unit cell; the material now has a perovskite crystal 
structure (Section 12.2), and the ferroelectric behavior ceases. 

Spontaneous polarization of this group of materials results as a consequence of 
interactions between adjacent permanent dipoles wherein they mutually align, all 
in the same direction. For example, with barium titanate, the relative displacements 
of O 2- and Ti 4+ ions are in the same direction for all the unit cells within some vol¬ 
ume region of the specimen. Other materials display ferroelectricity; these include 
Rochelle salt (NaKC 4 H 4 0 6 *4H 2 0), potassium dihydrogen phosphate (KH 2 P0 4 ), 
potassium niobate (KNb0 3 ), and lead zirconate-titanate (Pb[Zr0 3 , Ti0 3 ]). Ferro¬ 
electrics have extremely high dielectric constants at relatively low applied field fre¬ 
quencies; for example, at room temperature, e r for barium titanate may be as high 
as 5000. Consequently, capacitors made from these materials can be significantly 
smaller than capacitors made from other dielectric materials. 


Figure 18.35 A 

barium titanate 
(BaTi0 3 ) unit cell 

(a) in an isometric 
projection, and 

(b ) looking at one 
face, which shows 

the displacements of 
Ti 4+ and 0 2 ~ ions 
from the center of 
the face. 



O t ' 4+ Ba2+ ° 2 ~ 



(a) 





















Summary • 767 


<T 




(a) (b) 


Figure 18.36 (a) Dipoles within a 
piezoelectric material. ( b ) A voltage is 
generated when the material is subjected to a 
compressive stress. (From VAN VLACK, 

L. H., ELEMENTS OF MATERIALS 
SCIENCE AND ENGINEERING, 6 th , © 1989. 
Electronically reproduced by permission of 
Pearson Education, Inc., Upper Saddle River, 
New Jersey.) 


18.25 PIEZOELECTRICITY 

An unusual property exhibited by a few ceramic materials is piezoelectricity, or, lit¬ 
erally, pressure electricity: polarization is induced and an electric field is established 
across a specimen by the application of external forces. Reversing the sign of an ex¬ 
ternal force (i.e., from tension to compression) reverses the direction of the field. 
The piezoelectric effect is demonstrated in Figure 18.36. This phenomenon and ex¬ 
amples of its application were discussed in the Materials of Importance piece that 
follows Section 13.8. 

piezoelectric Piezoelectric materials are used in transducers, which are devices that convert 

electrical energy into mechanical strains, or vice versa. Some other familiar appli¬ 
cations that employ piezoelectrics include phonograph cartridges, microphones, 
speakers, audible alarms, and ultrasonic imaging. In a phonograph cartridge, as the 
stylus traverses the grooves on a record, a pressure variation is imposed on a piezo¬ 
electric material located in the cartridge, which is then transformed into an electric 
signal and is amplified before going to the speaker. 

Piezoelectric materials include titanates of barium and lead, lead zirconate 
(PbZr0 3 ), ammonium dihydrogen phosphate (NH 4 H 2 P0 4 ), and quartz. This prop¬ 
erty is characteristic of materials having complicated crystal structures with a low 
degree of symmetry. The piezoelectric behavior of a polycrystalline specimen may 
be improved by heating above its Curie temperature and then cooling to room tem¬ 
perature in a strong electric field. 



Check 18.10 


Would you expect the physical dimensions of a piezoelectric material such as BaTi0 3 
to change when it is subjected to an electric field? Why or why not? 


[The answer may be found at www.wiley.com/college/callister (Student Companion Site).] 


SUMMARY 


Ohm's Law 

Electrical Conductivity 

• The ease with which a material is capable of transmitting an electric current is 
expressed in terms of electrical conductivity or its reciprocal, electrical resistivity 
(Equations 18.2 and 18.3). 

• The relationship between applied voltage, current, and resistance is Ohm’s law 
(Equation 18.1). An equivalent expression, Equation 18.5, relates current density, 
conductivity, and electric field intensity. 





























768 * Chapter 18 / Electrical Properties 

• On the basis of its conductivity, a solid material may be classified as a metal, a 
semiconductor, or an insulator. 

Electronic and Ionic Conduction 

• For most materials, an electric current results from the motion of free electrons, 
which are accelerated in response to an applied electric field. 

• In ionic materials, there may also be a net motion of ions, which also makes a 
contribution to the conduction process. 

Energy Band Structures in Solids 

Conduction in Terms of Band and Atomic Bonding Models 

• The number of free electrons depends on the electron energy band structure of 
the material. 

• An electron band is just a series of electron states that are closely spaced with 
respect to energy, and one such band may exist for each electron subshell found 
in the isolated atom. 

• Electron energy band structure refers to the manner in which the outermost bands 
are arranged relative to one another and then filled with electrons. 

For metals, two band structure types are possible (Figures 18.4a and 18.4Z?) — 
empty electron states are adjacent to filled ones. 

Band structures for semiconductors and insulators are similar—both have a 
forbidden energy band gap that, at 0 K, lies between a filled valence band 
and an empty conduction band. The magnitude of this band gap is relatively 
wide (>2 eV) for insulators (Figure 18.4c), and relatively narrow (<2 eV) 
for semiconductors (Figure 18.4J). 

• An electron becomes free by being excited from a filled state to an available 
empty state at a higher energy. 

Relatively small energies are required for electron excitations in metals 
(Figure 18.5), giving rise to large numbers of free electrons. 

Greater energies are required for electron excitations in semiconductors and 
insulators (Figure 18.6), which accounts for their lower free electron con¬ 
centrations and smaller conductivity values. 

Electron Mobility 

• Free electrons being acted on by an electric field are scattered by imperfections 
in the crystal lattice. The magnitude of electron mobility is indicative of the fre¬ 
quency of these scattering events. 

• In many materials, the electrical conductivity is proportional to the product of 
the electron concentration and the mobility (per Equation 18.8). 

Electrical Resistivity of Metals 

• For metallic materials, electrical resistivity increases with temperature, impurity 
content, and plastic deformation. The contribution of each to the total resistivity 
is additive—per Matthiessen’s rule, Equation 18.9. 

• Thermal and impurity contributions (for both solid solutions and two-phase 
alloys) are described by Equations 18.10,18.11, and 18.12. 

Intrinsic Semiconduction 

Extrinsic Semiconduction 

• Semiconductors may be either elements (Si and Ge) or covalently bonded 
compounds. 


Summary • 769 


• With these materials, in addition to free electrons, holes (missing electrons in the 
valence band) may also participate in the conduction process (Figure 18.11). 

• Semiconductors are classified as either intrinsic or extrinsic. 

For intrinsic behavior, the electrical properties are inherent in the pure ma¬ 
terial, and electron and hole concentrations are equal. The electrical con¬ 
ductivity may be computed using Equation 18.13 (or Equation 18.15). 

Electrical behavior is dictated by impurities for extrinsic semiconductors. 
Extrinsic semiconductors may be either n- or p-type depending on whether 
electrons or holes, respectively, are the predominant charge carriers. 

• Donor impurities introduce excess electrons (Figures 18.12 and 18.13); acceptor 
impurities introduce excess holes (Figures 18.14 and 18.15). 

• The electrical conductivity on an n- type semiconductor may be calculated using 
Equation 18.16; for p-type, Equation 18.17 is employed. 

The Temperature Dependence of Carrier Concentration 

Factors That Affect Carrier Mobility 

• With rising temperature, intrinsic carrier concentration increases dramatically 
(Figure 18.16). 

• For extrinsic semiconductors, on a plot of majority carrier concentration versus 
temperature, carrier concentration is independent of temperature in the “extrin¬ 
sic region” (Figure 18.17). The magnitude of carrier concentration in this region 
is approximately equal to the impurity level. 

• For extrinsic semiconductors, electron and hole mobilities (1) decrease as impu¬ 
rity content increases (Figure 18.18), and (2) in general, decrease with rising tem¬ 
perature (Figures 18.19a and 18.19b). 

The Hall Effect 

• Using a Hall effect experiment, it is possible to determine the charge carrier type 
(i.e., electron or hole), as well as carrier concentration and mobility. 

Semiconductor Devices 

• A number of semiconducting devices employ the unique electrical characteris¬ 
tics of these materials to perform specific electronic functions. 

• The p-n rectifying junction (Figure 18.21) is used to transform alternating cur¬ 
rent to direct current. 

• Another type of semiconductor device is the transistor, which may be used for am¬ 
plification of electrical signals, as well as for switching devices in computer circuitries. 
Junction and MOSFET transistors (Figures 18.24,18.25, and 18.26) are possible. 

Electrical Conduction in Ionic Ceramics and Polymers 

• Most ionic ceramics and polymers are insulators at room temperature. Electrical 
conductivities range between about 10 -9 and 1CT 18 (fl-m) _1 ; by way of compar¬ 
ison, for most metals a is on the order of 10 7 (fl*m) _1 . 

Dielectric Behavior 

Capacitance 

Field Vectors and Polarization 

• A dipole is said to exist when there is a net spatial separation of positively and 
negatively charged entities on an atomic or molecular level. 

• Polarization is the alignment of electric dipoles with an electric field. 

• Dielectric materials are electrical insulators that may be polarized when an elec¬ 
tric field is present. 


770 * Chapter 18 / Electrical Properties 


• This polarization phenomenon accounts for the ability of the dielectrics to 
increase the charge-storing capability of capacitors. 

• Capacitance is dependent on applied voltage and quantity of charge stored 
according to Equation 18.24. 

• The charge-storing efficiency of a capacitor is expressed in terms of a dielectric 
constant or relative permittivity (Equation 18.27). 

• For a parallel-plate capacitor, capacitance is a function of the permittivity of the 
material between the plates, as well as plate area and plate separation distance 
per Equation 18.26. 

• The dielectric displacement within a dielectric medium depends on the applied 
electric field and the induced polarization according to Equation 18.31. 

• For some dielectric materials, the polarization induced by an applied electric field 
is described by Equation 18.32. 


Types of Polarization 

Frequency Dependence of the Dielectric Constant 

• Possible polarization types include electronic (Figure 18.32a), ionic (Figure 
18.326), and orientation (Figure 18.32c); not all types need be present in a par¬ 
ticular dielectric. 

• For alternating electric fields, whether a specific polarization type contributes to 
the total polarization and dielectric constant depends on frequency; each polar¬ 
ization mechanism ceases to function when the applied field frequency exceeds 
its relaxation frequency (Figure 18.34). 


Other Electrical Characteristics of Materials 

• Ferroelectric materials exhibit spontaneous polarization—that is, they polarize in 
the absence of an electric field. 

• An electric field is generated when mechanical stresses are applied to a piezo¬ 
electric material. 


Equation Summary 


Equation 

Number 

Equation 

Solving for 

Page 

Number 

18.1 

V = IR 

Voltage (Ohm’s law) 

721 

18.2 

RA 

P = ~ 

Electrical resistivity 

721 

18.4 

1 

<x = — 

P 

Electrical conductivity 

721 

18.5 

J = a% 

Current density 

722 

18.6 

%= i 

Electric field intensity 

722 

18.8,18.16 

a = n\e\fji e 

Electrical conductivity (metal); conductivity for n-type 
extrinsic semiconductor 

727,737 

18.9 

Ptotal Pt Pi Pd 

For metals, total resistivity (Matthiessen’s rule) 

729 

18.10 

P, = Pa + aT 

Thermal resistivity contribution 

729 












Summary • 771 


18.11 

Pi = ACi( 1 - Cj) 

Impurity resistivity contribution—single-phase alloy 

729 

18.12 

Pi = PaV a + ppVp 

Impurity resistivity contribution—two-phase alloy 

730 

18.13 

18.15 

a = n\e\n e + p\e\n h 

= n i\ e \(pe + P-h) 

Conductivity for intrinsic semiconductor 

734 

18.17 

= P\e\P-h 

Conductivity for p- type extrinsic semiconductor 

739 

18.24 


Capacitance 

757 

18.25 

C = e°y 

Capacitance for a parallel-plate capacitor in a vacuum 

757 

18.26 

C=e f 

Capacitance for a parallel-plate capacitor with a 
dielectric medium between plates 

757 

18.27 

€ 

tr = — 

*0
