Repository: axyco2004-cyber/axyco2004-cyber-chemistry-chatbot-rgb

# 🧪 Chemistry Chatbot

An interactive Java-based chatbot application that helps students learn chemistry by answering questions about various chemistry topics.

## 📖 About

Chemistry Chatbot is an educational tool that provides instant answers to chemistry questions. It uses a comprehensive knowledge base covering key chemistry concepts and employs intelligent keyword matching to understand and respond to student queries.

### Sample Interaction

```
💬 You: What is an atom?
🤖 Bot: An atom is the smallest unit of matter that retains the properties 
of an element. It consists of a nucleus containing protons and neutrons, 
surrounded by electrons in energy levels or shells.

💬 You: topics

File: materials-science-textbook.txt (part 50 of 63)
MATERIALS SCIENCE AND ENGINEERING 
Dielectric constant 

759 

18.29 

D 0 = 

Dielectric displacement in a vacuum 

759 

18.30 

D = e% 

Dielectric displacement in a dielectric material 

759 

18.31 

D = e Q % + P 

Dielectric displacement 

761 

18.32 

P = e 0 (6 r - 1)* 

Polarization 

761 


List of Symbols 


Symbol 

Meaning 

A 

Plate area for a parallel-plate capacitor; concentration-independent 
constant 

a 

Temperature-independent constant 

C 

Concentration in terms of atom fraction 

w 

Absolute magnitude of charge on an electron (1.6 X 10 -19 C) 

/ 

Electric current 

l 

Distance between contact points that are used to measure voltage 
(Figure 18.1); plate separation distance for a parallel-plate 
capacitor (Figure 18.28a) 

n 

Number of free electrons per unit volume 

n t 

Intrinsic carrier concentration 

P 

Number of holes per unit volume 

Q 

Quantity of charge stored on a capacitor plate 

R 

Resistance 

T 

Temperature 

v m v p 

Volume fractions of a and (3 phases 

e 

Permittivity of a dielectric material 

^0 

Permittivity of a vacuum (8.85 X 1(T 12 F/m) 

fl e -> P'h 

Electron, hole mobilities 

Pen Pp 

Electrical resistivities of a and /3 phases 

Po 

Concentration-independent constant 


















772 * Chapter 18 / Electrical Properties 


Processing/Structure/Properties/Performance Summary 

Relative to the processing, in Chapter 5 we discussed principles of diffusion as they 
apply to semiconductors (specifically silicon). In some instances, doping of impu¬ 
rity atoms (which makes the semiconductor extrinsic) is accomplished by diffusion. 
The following diagram illustrates these relationships. 


Silicon 

Semiconductors 

(Processing) 


Nonsteady-state diffusion N 
(Chapter 5) 

Specification of composition 
(Chapter 4) 

Temperature dependence 7 
of diffusion coefficient 
(Chapter 5) 


Diffusion in 
semiconductors 
(Chapter 5) 


Doping of semi¬ 
conductors 
(Chapter 18) 


One of the important structural elements of semiconductors is electron band 
structure. We discussed this concept as well as band structures for both intrinsic and 
extrinsic materials. Band structure, to some degree, is due to the covalent (or pre¬ 
dominantly covalent) interatomic bonding, which, in turn, is a consequence of the 
electron configuration of the semiconductor (Chapter 2). These relationships are 
noted in the following diagram. 



Electron config¬ 

Covalent inter¬ 

Intrinsic electron 

Extrinsic electron 

Silicon 

uration: Si 

atomic bonding 

band structure 

band structure 

Semiconductors 

(Structure) 

(Chapter 2) 

(Chapter 2) 

(narrow band gap) 
(Chapter 18) 

(donor/acceptor 

levels) 

(Chapter 18) 


For both intrinsic and extrinsic semiconduction, electrical conductivity is a func¬ 
tion of both carrier concentration and mobility of the carriers (electrons and/or 
holes). Both carrier concentration and mobility depend on temperature and impu¬ 
rity content. We note these relationships in the following diagram. 


Silicon 

Semiconductors 

(Properties) 


Electrical conductivity 
(definitions) 


Temperature dependence, 
carrier concentration 

Intrinsic semiconduction 

Electron/hole mobilities, 
factors that affect 



Extrinsic semiconduction 






Summary • 773 


One common use for semiconducting materials is in integrated-circuit compo¬ 
nents. In our discussion of rectifying junctions and transistors, two of these compo¬ 
nents, we detailed their electrical characteristics and mechanics of operation, per 
the diagram that follows. 



p-n rectifying junctions 
(electrical characteristics, ^ 
mechanics of operation) 


Silicon 


Integrated circuits 

Semiconductors 


(Performance) 

Transistors—junction, MOSFET 



(electrical characteristics, ^ 
mechanics of operation) 



This concludes our processing/structure/properties/performance commentary for 
silicon semiconductors. For the most part, the individual components found in the pre¬ 
ceding interrelationships are conceptual in nature—that is, they represent the scientific 
(as opposed to engineering) aspects of materials. We have also generated a process¬ 
ing/structure/properties/performance relational diagram (for these materials) taken 
from the materials engineering perspective, which is presented in Figure 18.37. 



Processing 

Structure 

Properties 

Performance 



Growth of single 
crystals 


/ 

- Photolithography^ 


Impurity- ^ 

doping 

Interconnect 

wiring 


Extrinsic band 
structure 


.^Conductivity_^Electrical _^Integrated 

type (n or p) conductivity circuit 


Figure 18.37 Schematic diagram that summarizes the elements of processing, structure, 
properties, and performance for silicon semiconductors, which includes components of 
materials engineering. 


Important Terms and 

acceptor state (level) 
capacitance 
conduction band 
conductivity, electrical 
dielectric 

dielectric constant 
dielectric displacement 
dielectric strength 
diode 

dipole, electric 
donor state (level) 
doping 

electron energy band 
energy band gap 
extrinsic semiconductor 


Concepts 

Fermi energy 
ferroelectric 
forward bias 
free electron 
Hall effect 
hole 

insulator 

integrated circuit 

intrinsic semiconductor 

ionic conduction 

junction transistor 

Matthiessen’s rule 

metal 

mobility 

MOSFET 


Ohm’s law 
permittivity 
piezoelectric 
polarization 
polarization, electronic 
polarization, ionic 
polarization, orientation 
rectifying junction 
relaxation frequency 
resistivity, electrical 
reverse bias 
semiconductor 
valence band 









774 * Chapter 18 / Electrical Properties 

REFERENCES 


Bube, R. H., Electrons in Solids, 3rd edition, Aca¬ 
demic Press, San Diego, 1992. 

Hummel, R. E., Electronic Properties of Materials, 
3rd edition, Springer-Verlag, New York, 2000. 

Irene, E. A., Electronic Materials Science, Wiley, 
Hoboken, NJ, 2005. 

Jiles, D. C., Introduction to the Electronic Proper¬ 
ties of Materials, 2nd edition, Nelson Thornes, 
Cheltenham, UK, 2001. 

Kingery, W. D., H. K. Bowen, and D. R. Uhlmann, 
Introduction to Ceramics, 2nd edition, Wiley, 
New York, 1976. Chapters 17 and 18. 

QUESTIONS AND PROBLEMS 

Ohm's Law 

Electrical Conductivity 

18.1 (a) Compute the electrical conductivity of a 
5.1-mm- (0.2-in.-) diameter cylindrical silicon 
specimen 51 mm (2 in.) long in which a cur¬ 
rent of 0.1 A passes in an axial direction. A 
voltage of 12.5 V is measured across two 
probes that are separated by 38 mm (1.5 in.). 

(b) Compute the resistance over the entire 
51 mm (2 in.) of the specimen. 

18.2 A copper wire 100 m long must experience a 
voltage drop of less than 1.5 V when a current 
of 2.5 A passes through it. Using the data in 
Table 18.1, compute the minimum diameter 
of the wire. 

18.3 An aluminum wire 4 mm in diameter is to 
offer a resistance of no more than 2.5 H. Using 
the data in Table 18.1, compute the maximum 
wire length. 

18.4 Demonstrate that the two Ohm’s law expres¬ 
sions, Equations 18.1 and 18.5, are equivalent. 

18.5 (a) Using the data in Table 18.1, compute the 
resistance of a copper wire 3 mm (0.12 in.) in 
diameter and 2 m (78.7 in.) long, (b) What would 
be the current flow if the potential drop across 
the ends of the wire is 0.05 V? (c) What is the 
current density? (d) What is the magnitude of 
the electric field across the ends of the wire? 

Electronic and Ionic Conduction 

18.6 What is the distinction between electronic 
and ionic conduction? 


Kittel, C., Introduction to Solid State Physics, 8th 
edition, Wiley, Hoboken, NJ, 2005. An ad¬ 
vanced treatment. 

Livingston, J., Electronic Properties of Engineering 
Materials, Wiley, New York, 1999. 

Pierret, R. F., Semiconductor Device Fundamentals, 
Addison-Wesley, Boston, 1996. 

Rockett, A., The Materials Science of Semiconduc¬ 
tors, Springer, New York, 2008. 

Solymar, L., and D. Walsh, Electrical Properties of 
Materials, 7th edition, Oxford University Press, 
New York, 2004. 


Energy Band Structures in Solids 

18.7 How does the electron structure of an 
isolated atom differ from that of a solid 
material? 

Conduction in Terms of Band and 
Atomic Bonding Models 

18.8 In terms of electron energy band structure, 
discuss reasons for the difference in electrical 
conductivity between metals, semiconductors, 
and insulators. 

Electron Mobility 

18.9 Briefly tell what is meant by the drift velocity 
and mobility of a free electron. 

18.10 (a) Calculate the drift velocity of electrons 
in germanium at room temperature and 
when the magnitude of the electric field is 
1000 V/m. (b) Under these circumstances, 
how long does it take an electron to traverse 
a 25-mm (1-in.) length of crystal? 

18.11 At room temperature the electrical conduc¬ 
tivity and the electron mobility for copper 
are 6.0 X 10 7 (H-m) _1 and 0.0030 m 2 /V-s, re¬ 
spectively. (a) Compute the number of free 
electrons per cubic meter for copper at room 
temperature, (b) What is the number of free 
electrons per copper atom? Assume a density 
of 8.9 g/cm 3 . 

18.12 (a) Calculate the number of free electrons 
per cubic meter for gold, assuming that 
there are 1.5 free electrons per gold atom. 




Questions and Problems * 775 


Composition (at% Zn) 

0 10 20 30 



Figure 18.38 Room-temperature 
electrical resistivity versus 
composition for copper-zinc 
alloys. [Adapted from Metals 
Handbook: Properties and 
Selection: Non ferrous Alloys and 
Pure Metals, Vol. 2, 9th edition, 

H. Baker (Managing Editor), 
American Society for Metals, 
1979, p. 315.] 


The electrical conductivity and density for 
Au are 4.3 X 10 7 (ITm) -1 and 19.32 g/cm 3 , 
respectively, (b) Now compute the electron 
mobility for Au. 

Electrical Resistivity of Metals 

18.13 From Figure 18.38, estimate the value of A 
in Equation 18.11 for zinc as an impurity in 
copper-zinc alloys. 

18.14 (a) Using the data in Figure 18.8, determine 
the values of p 0 and a from Equation 18.10 
for pure copper. Take the temperature T to 
be in degrees Celsius, (b) Determine the 
value of A in Equation 18.11 for nickel as an 
impurity in copper, using the data in Fig¬ 
ure 18.8. (c) Using the results of parts (a) and 
(b), estimate the electrical resistivity of 
copper containing 1.75 at% Ni at 100°C. 

18.15 Determine the electrical conductivity of a 
Cu-Ni alloy that has a yield strength of 125 
MPa (18,000 psi). You will find Figure 7.16 
helpful. 

18.16 Tin bronze has a composition of 92 wt% Cu 
and 8 wt% Sn, and consists of two phases at 
room temperature: an a phase, which is cop¬ 
per containing a very small amount of tin in 


solid solution, and an e phase, which consists 
of approximately 37 wt% Sn. Compute the 
room temperature conductivity of this alloy 
given the following data: 



Electrical 



Resistivity 

Density 

Phase 

(H-ifi) 

(g/cm 3 ) 

a 

1.88 X 10" 8 

8.94 

e 

5.32 X 1(T 7 

8.25 


18.17 A cylindrical metal wire 2 mm (0.08 in.) in 
diameter is required to carry a current of 
10 A with a minimum of 0.03 V drop per 
foot (300 mm) of wire. Which of the metals 
and alloys listed in Table 18.1 are possible 
candidates? 

Intrinsic Semiconduction 

18.18 (a) Using the data presented in Figure 18.16, 
determine the number of free electrons per 
atom for intrinsic germanium and silicon at 
room temperature (298 K). The densities for 
Ge and Si are 5.32 and 2.33 g/cm 3 , respectively. 

(b) Now explain the difference in these free- 
electron-per-atom values. 






776 * Chapter 18 / Electrical Properties 


18.19 For intrinsic semiconductors, the intrinsic 
carrier concentration n L depends on temper¬ 
ature as follows: 

OC exp ^ (18.35a) 

or, taking natural logarithms, 

E g 

ln Ui0C ~ 2kT (1835b) 

Thus, a plot of ln n L versus 1 IT (K) _1 should 
be linear and yield a slope of -E g /2k. Using 
this information and the data presented in 
Figure 18.16, determine the band gap ener¬ 
gies for silicon and germanium, and compare 
these values with those given in Table 18.3. 

18.20 Briefly explain the presence of the factor 
2 in the denominator of Equation 18.35a. 

18.21 At room temperature the electrical conduc¬ 
tivity of PbTe is 500 (D-m) _1 , whereas the 
electron and hole mobilities are 0.16 and 
0.075 m 2 /V*s, respectively. Compute the in¬ 
trinsic carrier concentration for PbTe at 
room temperature. 

18.22 Is it possible for compound semiconductors 
to exhibit intrinsic behavior? Explain your 
answer. 

18.23 For each of the following pairs of semicon¬ 
ductors, decide which will have the smaller 
band gap energy, E g> and then cite the rea¬ 
son for your choice, (a) ZnS and CdSe, 
(b) Si and C (diamond), (c) A1 2 0 3 and ZnTe, 
(d) InSb and ZnSe, and (e) GaAs and A1P. 

Extrinsic Semiconduction 

18.24 Define the following terms as they pertain 
to semiconducting materials: intrinsic, ex¬ 
trinsic, compound, elemental. Now provide 
an example of each. 

18.25 An n- type semiconductor is known to have 
an electron concentration of 3 X 10 18 m -3 . If 
the electron drift velocity is 100 m/s in an 
electric field of 500 V/m, calculate the con¬ 
ductivity of this material. 

18.26 (a) In your own words, explain how donor 
impurities in semiconductors give rise to free 
electrons in numbers in excess of those gen¬ 
erated by valence band-conduction band ex¬ 
citations. (b) Also explain how acceptor 


impurities give rise to holes in numbers in 
excess of those generated by valence 
band-conduction band excitations. 

18.27 (a) Explain why no hole is generated by the 
electron excitation involving a donor impu¬ 
rity atom, (b) Explain why no free electron 
is generated by the electron excitation in¬ 
volving an acceptor impurity atom. 

18.28 Will each of the following elements act as a 
donor or an acceptor when added to the in¬ 
dicated semiconducting material? Assume 
that the impurity elements are substitutional. 


Impurity 

Semiconductor 

P 

Ge 

S 

A1P 

In 

CdTe 

A1 

Si 

Cd 

GaAs 

Sb 

ZnSe 


18.29 (a) The room-temperature electrical con¬ 
ductivity of a silicon specimen is 5.93 X 1CT 3 
(fUm) -1 . The hole concentration is known to 
be 7.0 X 10 17 m 3 . Using the electron and hole 
mobilities for silicon in Table 18.3, compute 
the electron concentration, (b) On the basis of 
the result in part (a), is the specimen intrinsic, 
n -type extrinsic, or p -type extrinsic? Why? 

18.30 Germanium to which 5 X 10 22 m -3 Sb atoms 
have been added is an extrinsic semicon¬ 
ductor at room temperature, and virtually all 
the Sb atoms may be thought of as being ion¬ 
ized (i.e., one charge carrier exists for each 
Sb atom), (a) Is this material n -type or 
p-type? (b) Calculate the electrical conduc¬ 
tivity of this material, assuming electron and 
hole mobilities of 0.1 and 0.05 m 2 /V-s, 
respectively. 

18.31 The following electrical characteristics have 
been determined for both intrinsic and 
p-type extrinsic indium phosphide (InP) at 
room temperature: 



a (fl-m) 1 

n (m 3 ) 

P (m 3 ) 

Intrinsic 

2.5 X 1(T 6 

3.0 x 10 13 

3.0 x 10 13 

Extrinsic 

3.6 X 1(T 5 

4.5 x 10 14 

2.0 x 10 12 

(n-type) 





Calculate electron and hole mobilities. 










Questions and Problems * 777 


The Temperature Dependence of 
Carrier Concentration 

18.32 Calculate the conductivity of intrinsic silicon 
at 100°C. 

18.33 At temperatures near room temperature, the 
temperature dependence of the conductivity 
for intrinsic germanium is found to equal 

a = CT~^x p(-^=) (18-36) 

where C is a temperature-independent con¬ 
stant and T is in Kelvins. Using Equation 
18.36, calculate the intrinsic electrical con¬ 
ductivity of germanium at 150°C. 

18.34 Using Equation 18.36 and the results of 
Problem 18.33, determine the temperature 
at which the electrical conductivity of in¬ 
trinsic germanium is 22.8 (II ) _1 . 

18.35 Estimate the temperature at which GaAs 
has an electrical conductivity of 3.7 X ICE 3 
(H*m) _1 , assuming the temperature depen¬ 
dence for cr of Equation 18.36. The data shown 
in Table 18.3 may prove helpful. 

18.36 Compare the temperature dependence of 
the conductivity for metals and intrinsic 
semiconductors. Briefly explain the differ¬ 
ence in behavior. 

Factors That Affect Carrier Mobility 

18.37 Calculate the room-temperature electrical 
conductivity of silicon that has been doped 
with 5 X 10 22 m -3 of boron atoms. 

18.38 Calculate the room-temperature electrical 
conductivity of silicon that has been doped 
with 2 X 10 23 m -3 of arsenic atoms. 

18.39 Estimate the electrical conductivity, at 
125°C, of silicon that has been doped with 
10 23 m -3 of aluminum atoms. 

18.40 Estimate the electrical conductivity, at 85°C, 
of silicon that has been doped with 10 20 m -3 
of phosphorus atoms. 

The Hall Effect 

18.41 A hypothetical metal is known to have an 
electrical resistivity of 4 X 1CT 8 (ITm). 
Through a specimen of this metal that is 
25 mm thick is passed a current of 30 A; when 
a magnetic field of 0.75 tesla is simultaneously 


imposed in a direction perpendicular to that 
of the current, a Hall voltage of -1.26 X 
10 -7 V is measured. Compute (a) the electron 
mobility for this metal and (b) the number of 
free electrons per cubic meter. 

18.42 A metal alloy is known to have electrical 
conductivity and electron mobility values of 
1.5 X 10 7 (fl-m)" 1 and 0.0020 m 2 /V-s, re¬ 
spectively. Through a specimen of this alloy 
that is 35 mm thick is passed a current of 45 
A. What magnetic field would need to be 
imposed to yield a Hall voltage of —1.0 X 
10“ 7 V? 

Semiconducting Devices 

18.43 Briefly describe electron and hole motions in 
a p-n junction for forward and reverse biases; 
then explain how these lead to rectification. 

18.44 How is the energy in the reaction described 
by Equation 18.21 dissipated? 

18.45 What are the two functions that a transistor 
may perform in an electronic circuit? 

18.46 Cite the differences in operation and appli¬ 
cation for junction transistors and MOSFETs. 

Conduction in Ionic Materials 

18.47 We noted in Section 12.5 (Figure 12.22) that 
in FeO (wiistite), the iron ions can exist in 
both Fe 2+ and Fe 3+ states. The number of each 
of these ion types depends on temperature 
and the ambient oxygen pressure. Further¬ 
more, we also noted that in order to retain 
electroneutrality, one Fe 2+ vacancy will be 
created for every two Fe 3+ ions that are 
formed; consequently, in order to reflect the 
existence of these vacancies the formula for 
wiistite is often represented as Fe^^O, 
where % is some small fraction less than unity. 

In this nonstoichiometric Fe (1 _ x )0 mate¬ 
rial, conduction is electronic, and, in fact, it be¬ 
haves as a p-type semiconductor. That is, the 
Fe 3+ ions act as electron acceptors, and it is 
relatively easy to excite an electron from the 
valence band into an Fe 3+ acceptor state, with 
the formation of a hole. Determine the elec¬ 
trical conductivity of a specimen of wiistite 
that has a hole mobility of 1.0 X 10 -5 m 2 /V*s 
and for which the value of x is 0.060. Assume 



778 * Chapter 18 / Electrical Properties 


that the acceptor states are saturated (i.e., one 
hole exists for every Fe 3+ ion). Wiistite has 
the sodium chloride crystal structure with a 
unit cell edge length of 0.437 nm. 

18.48 At temperatures between 775°C (1048 K) 
and 1100°C (1373 K), the activation energy 
and preexponential for the diffusion coeffi¬ 
cient of Fe 2+ in FeO are 102,000 J/mol and 
7.3 X 10 -8 m 2 /s, respectively. Compute the 
mobility for an Fe 2+ ion at 1000°C (1273 K). 

Capacitance 

18.49 A parallel-plate capacitor using a dielectric 
material having an e r of 2.5 has a plate 
spacing of 1 mm (0.04 in.). If another mate¬ 
rial having a dielectric constant of 4.0 is used 
and the capacitance is to be unchanged, what 
must be the new spacing between the plates? 

18.50 A parallel-plate capacitor with dimensions 
of 100 mm by 25 mm and a plate separation 
of 3 mm must have a minimum capacitance of 
38 pF (3.8 X 10 -11 F) when an ac potential 
of 500 V is applied at a frequency of 1 MHz. 
Which of the materials listed in Table 18.5 
are possible candidates? Why? 

18.51 Consider a parallel-plate capacitor having an 
area of 2500 mm 2 and a plate separation of 
2 mm, and with a material of dielectric con¬ 
stant 4.0 positioned between the plates. 

(a) What is the capacitance of this capacitor? 

(b) Compute the electric field that must be 
applied for 8.0 X 10 -9 C to be stored on each 
plate. 

18.52 In your own words, explain the mechanism 
by which charge-storing capacity is increased 
by the insertion of a dielectric material 
within the plates of a capacitor. 

Field Vectors and Polarization 

Types of Polarization 

18.53 For NaCl, the ionic radii for Na + and Cl - 
ions are 0.102 and 0.181 nm, respectively. If 
an externally applied electric field pro¬ 
duces a 5% expansion of the lattice, compute 
the dipole moment for each Na + -Cl - pair. 
Assume that this material is completely 
unpolarized in the absence of an electric 
field. 


18.54 The polarization P of a dielectric material 
positioned within a parallel-plate capacitor 
is to be 1.0 X 10 -6 C/m 2 . 

(a) What must be the dielectric constant if 
an electric field of 5 X 10 4 V/m is applied? 

(b) What will be the dielectric displacement 
D1 

18.55 A charge of 3.5 X 10 -11 C is to be stored on 
each plate of a parallel-plate capacitor hav¬ 
ing an area of 160 mm 2 (0.25 in. 2 ) and a plate 
separation of 3.5 mm (0.14 in.). 

(a) What voltage is required if a material 
having a dielectric constant of 5.0 is posi¬ 
tioned within the plates? 

(b) What voltage would be required if a vac¬ 
uum were used? 

(c) What are the capacitances for parts (a) 
and (b)? 

(d) Compute the dielectric displacement for 
part (a). 

(e) Compute the polarization for part (a). 

18.56 (a) For each of the three types of polariza¬ 
tion, briefly describe the mechanism by which 
dipoles are induced and/or oriented by the ac¬ 
tion of an applied electric field, (b) For solid 
lead titanate (PbTi0 3 ), gaseous neon, dia¬ 
mond, solid KC1, and liquid NH 3 , what kind(s) 
of polarization is (are) possible? Why? 

18.57 (a) Compute the magnitude of the dipole 
moment associated with each unit cell of 
BaTi0 3 , as illustrated in Figure 18.35. 

(b) Compute the maximum polarization that 
is possible for this material. 

Frequency Dependence of the Dielectric Constant 

18.58 The dielectric constant for a soda-lime glass 
measured at very high frequencies (on the 
order of 10 15 Hz) is approximately 2.3. What 
fraction of the dielectric constant at rela¬ 
tively low frequencies (1 MHz) is attributed 
to ionic polarization? Neglect any orienta¬ 
tion polarization contributions. 

Ferroelectricity 

18.59 Briefly explain why the ferroelectric behav¬ 
ior of BaTi0 3 ceases above its ferroelectric 
Curie temperature. 


Design Problems • 779 


DESIGN PROBLEMS 


Electrical Resistivity of Metals 

18.D1 A 95 wt% Pt-5 wt% Ni alloy is known to 
have an electrical resistivity of 2.35 X 10 -7 
at room temperature (25°C). Calculate 
the composition of a platinum-nickel alloy 
that gives a room-temperature resistivity of 
1.75 X 10 7 Il*m. The room-temperature 
resistivity of pure platinum may be deter¬ 
mined from the data in Table 18.1; assume 
that platinum and nickel form a solid 
solution. 

18.D2 Using information contained in Figures 18.8 
and 18.38, determine the electrical conduc¬ 
tivity of an 80 wt% Cu-20 wt% Zn alloy at 
-150°C (—240°F). 

18.D3 Is it possible to alloy copper with nickel 
to achieve a minimum tensile strength of 
375 MPa (54,400 psi) and yet maintain an 
electrical conductivity of 2.5 X 10 6 (fTrn) -1 ? 
If not, why? If so, what concentration of nickel 
is required? You may want to consult 
Figure 7.16a. 

Extrinsic Semiconduction 

Factors That Affect Carrier Mobility 

18.D4 Specify an acceptor impurity type and con¬ 
centration (in weight percent) that will pro¬ 
duce a p-type silicon material having a room 
temperature electrical conductivity of 50 
(H*m) _1 . 

18.D5 One integrated circuit design calls for dif¬ 
fusing boron into very high-purity silicon at 
an elevated temperature. It is necessary that 
at a distance 0.2 gm from the surface of the 
silicon wafer, the room-temperature electri¬ 
cal conductivity be 1.2 X 10 3 (ft-m) _1 . The 
concentration of B at the surface of the Si 
is maintained at a constant level of 1.0 X 
10 25 m -3 ; furthermore, it is assumed that the 
concentration of B in the original Si mate¬ 
rial is negligible, and that at room temper¬ 
ature the boron atoms are saturated. Specify 
the temperature at which this diffusion heat 
treatment is to take place if the treatment 
time is to be one hour. The diffusion 
coefficient for the diffusion of B in Si is a 
function of temperature as 


£>(m 2 /s) = 2.4 X 1(T 4 



347 kJ/mol \ 
RT ) 


Semiconductor Devices 


18.D6 One of the procedures in the production of 
integrated circuits is the formation of a thin 
insulating layer of Si0 2 on the surface of 
chips (see Figure 18.26). This is accom¬ 
plished by oxidizing the surface of the 
silicon by subjecting it to an oxidizing 
atmosphere (i.e., gaseous oxygen or water 
vapor) at an elevated temperature. The rate 
of growth of the oxide film is parabolic— 
that is, the thickness of the oxide layer (x) 
is a function of time ( t ) according to the 
following equation: 

x 2 - Bt (18.37) 


Here the parameter B is dependent on both 
temperature and the oxidizing atmosphere. 

(a) For an atmosphere of 0 2 at a pressure 
of 1 atm, the temperature dependence of B 
(in units of ^tm 2 /h) is as follows: 


B = 800 exp 


1.24 eV\ 
kT ) 


(18.38a) 


where k is Boltzmann’s constant (8.62 X 
1CT 5 eV/atom) and T is in K. Calculate the 
time required to grow an oxide layer (in an 
atmosphere of 0 2 ) that is 75 nm thick at 
both 750°C and 900°C. 

(b) In an atmosphere of H 2 0 (1 atm pres¬ 
sure), the expression for B (again in units of 
/i m 2 /h) is 

B = 215 exp ^ - °' 7 ^ V ) (18.38b) 


Now calculate the time required to grow an 
oxide layer that is 75 nm thick (in an at¬ 
mosphere of H 2 0) at both 750°C and 900°C, 
and compare these times with those com¬ 
puted in part (a). 

18.D7 The base semiconducting material used in 
virtually all of our modern integrated cir¬ 
cuits is silicon. However, silicon has some 
limitations and restrictions. Write an essay 






780 * Chapter 18 / Electrical Properties 


comparing the properties and applications 
(and/or potential applications) of silicon 
and gallium arsenide. 

Conduction in Ionic Materials 

18.D8 Problem 18.47 noted that FeO (wiistite) 
may behave as a semiconductor by virtue of 
the transformation of Fe 2+ to Fe 3+ and the 
creation of Fe 2+ vacancies; the maintenance 
of electroneutrality requires that for every 
two Fe 3+ ions, one vacancy is formed. The 
existence of these vacancies is reflected in 
the chemical formula of this nonstoichio- 


metric wiistite as Fe^-^O, where x is a small 
number having a value less than unity. The 
degree of nonstoichiometry (i.e., the value 
of x) may be varied by changing tempera¬ 
ture and oxygen partial pressure. Compute 
the value of x that is required to produce an 
Fe(!_ x )0 material having a p-type electrical 
conductivity of 2000 (H‘m) _1 ; assume that 
the hole mobility is 1.0 X 10 -5 m 2 /V*s, the 
crystal structure for FeO is sodium chloride 
(with a unit cell edge length of 0.437 nm), 
and the acceptor states are saturated. 


Chapter 


19 Thermal Properties 



Bimetal Strip 


Two Meta [5 Bonded Together with Different Coefficients of Expansion 1 


Room Temperature 


Iron 




i 

Ae 


Bonded 




(a) 




ne type of thermostat—a device that is used to regulate temperature— 
utilizes the phenomenon of thermal expansion (the elongation of a material as it is 
heated). The heart of this type of thermostat is a bimetallic strip—strips of two 
metals, having different coefficients of thermal expansion, that have been bonded 
along their lengths. A change in temperature will cause this strip to bend; upon 
heating, the metal having the greater expansion coefficient will elongate more pro¬ 
ducing the direction of bending shown in Figure (a). In these thermostats, the 
bimetallic strip is as a coil or spiral [Figure (b)]; this configuration provides for a 
relatively long bimetallic strip, more deflection for a given temperature change, 
and greater accuracy. The metal having the higher expansion coefficient is located on the underside of the strip such that, 
upon heating, the coil tends to unwind. Attached to the end of the coil is a mercury switch—a small glass bulb that contains 
several drops of mercury [Figure (b)]. This switch is mounted such that deflections of the coil end (when temperature is 
changed) tips the bulb one way or the other; accordingly the blob of mercury will roll from one end of the bulb to the other. 
When temperature reaches the set point of the thermostat, electrical contact is made as the mercury rolls to one end; this 

switches on the heating or cooling unit (e.g., furnace or air condi¬ 
tioner). The unit shuts off when a limit temperature is achieved and 
as the bulb tilts in the other direction, the blob of mercury rolls to 
the other end, and electrical contact is broken. 

The photograph of Figure ( d ) shows the consequences of a 
scorching heatwave that occurred in Melbourne, Australia: rail lines 
buckled as a result of stresses from unanticipated thermal expansion. 

[Figures (a) and (b) courtesy of Electrical-Forensics, Ray Franca, 
PhD, PE. Photograph of Figure (c) from iStockphoto. Photograph of 
Figure ( d) from Calum Robertson/Newspix.] 



781 




















WHY STUDY the Thermal Properties of Materials? 


Of the three primary material types, ceramics are the 
most susceptible to thermal shock—brittle fracture 
resulting from internal stresses that are established 
within a ceramic piece as a result of rapid changes in 
temperature (normally upon cooling). Thermal shock is 
normally an undesirable event, and the susceptibility of 
a ceramic material to this phenomenon is a function of 
its thermal and mechanical properties (coefficient of 
thermal expansion, thermal conductivity, modulus of 


elasticity, and fracture strength). From a knowledge of 
the relationships between thermal shock parameters 
and these properties, it is possible (l) in some cases, to 
make appropriate alterations of the thermal and/or 
mechanical characteristics in order to render a ceramic 
more thermally shock resistant; and (2) for a specific 
ceramic material, to estimate the maximum allowable 
temperature change without causing fracture. 


Learning Objectives 

After studying this chapter you should be able to do the following: 


1. Define heat capacity and specific heat. 

2. Note the primary mechanism by which thermal 
energy is assimilated in solid materials. 

3. Determine the linear coefficient of thermal 
expansion given the length alteration that 
accompanies a specified temperature change. 

4. Briefly explain the phenomenon of thermal 
expansion from an atomic perspective 


using a potential-energy-versus-interatomic- 
separation plot. 

5. Define thermal conductivity. 

6. Note the two principal mechanisms of heat 
conduction in solids, and compare the relative 
magnitudes of these contributions for each of 
metals, ceramics, and polymeric materials. 


19.1 INTRODUCTION 

Thermal property refers to the response of a material to the application of heat. As 
a solid absorbs energy in the form of heat, its temperature rises and its dimensions 
increase. The energy may be transported to cooler regions of the specimen if tem¬ 
perature gradients exist, and ultimately, the specimen may melt. Heat capacity, ther¬ 
mal expansion, and thermal conductivity are properties that are often critical in the 
practical utilization of solids. 


19.2 HEAT CAPACITY 


heat capacity 

Definition of heat 
capacity—ratio of 
energy change 
(energy gained or 
lost) and the 
resulting 

temperature change 

specific heat 


A solid material, when heated, experiences an increase in temperature signifying 
that some energy has been absorbed. Heat capacity is a property that is indicative 
of a material’s ability to absorb heat from the external surroundings; it represents 
the amount of energy required to produce a unit temperature rise. In mathemati¬ 
cal terms, the heat capacity C is expressed as follows: 

dQ 

c = ^ (19.1) 

where dQ is the energy required to produce a dT temperature change. Ordinarily, heat 
capacity is specified per mole of material (e.g., J/mohK, or cal/mohK). Specific heat 
(often denoted by a lowercase c ) is sometimes used; this represents the heat capacity 
per unit mass and has various units (J/kg-K, cal/g*K, Btu/lb m *°F). 


782 • 




19.2 Heat Capacity * 783 


Figure 19.1 

Schematic 
representation of the 
generation of lattice 
waves in a crystal by 
means of atomic 
vibrations. (Adapted 
from “The Thermal 
Properties of 
Materials” by 
J. Ziman. Copyright 
© 1967 by Scientific 
American, Inc. All 
rights reserved.) 


a ** t* 9* 

if o 

if » 

a*# * 

»• 

® 

^ ® 


9 S* # V>* 

•••»<» a > 

# 9 


( , Normal lattice positions for atoms 

Positions displaced because of vibrations 


There are really two ways in which this property may be measured, according 
to the environmental conditions accompanying the transfer of heat. One is the heat 
capacity while maintaining the specimen volume constant, C v \ the other is for con¬ 
stant external pressure, which is denoted C p . The magnitude of C p is almost always 
greater than C v \ however, this difference is very slight for most solid materials at 
room temperature and below. 

Vibrational Heat Capacity 

In most solids the principal mode of thermal energy assimilation is by the increase 
in vibrational energy of the atoms. Again, atoms in solid materials are constantly 
vibrating at very high frequencies and with relatively small amplitudes. Rather than 
being independent of one another, the vibrations of adjacent atoms are coupled by 
virtue of the atomic bonding. These vibrations are coordinated in such a way that 
traveling lattice waves are produced, a phenomenon represented in Figure 19.1. 
These may be thought of as elastic waves or simply sound waves, having short wave¬ 
lengths and very high frequencies, which propagate through the crystal at the ve¬ 
locity of sound. The vibrational thermal energy for a material consists of a series of 
these elastic waves, which have a range of distributions and frequencies. Only cer¬ 
tain energy values are allowed (the energy is said to be quantized ), and a single 
phonon quantum of vibrational energy is called a phonon. (A phonon is analogous to the 

quantum of electromagnetic radiation, the photon.) On occasion, the vibrational 
waves themselves are termed phonons. 

The thermal scattering of free electrons during electronic conduction (Section 
18.7) is by these vibrational waves, and these elastic waves also participate in the 
transport of energy during thermal conduction (see Section 19.4). 


784 


Chapter 19 / Thermal Properties 



Figure 19.2 The temperature 
dependence of the heat capacity at 
constant volume; 0 D is the Debye 
temperature. 


Dependence of heat 
capacity (at constant 
volume) on 
temperature, at 
low temperatures 
(near 0 K) 


Temperature Dependence of the Heat Capacity 

The variation with temperature of the vibrational contribution to the heat capacity 
at constant volume for many relatively simple crystalline solids is shown in 
Figure 19.2. The C v is zero at 0 K, but it rises rapidly with temperature; this cor¬ 
responds to an increased ability of the lattice waves to enhance their average en¬ 
ergy with ascending temperature. At low temperatures the relationship between 
C v and the absolute temperature T is 


C V = AT 3 (19.2) 

where A is a temperature-independent constant. Above what is called the Debye tem¬ 
perature 0 D , C v levels off and becomes essentially independent of temperature at a value 
of approximately 3 R, R being the gas constant. Thus, even though the total energy of 
the material is increasing with temperature, the quantity of energy required to produce 
a one-degree temperature change is constant. The value of 0 D is below room temper¬ 
ature for many solid materials, and 25 J/moTK is a reasonable room-temperature 
approximation for C v . Table 19.1 presents experimental specific heats for a number of 
materials; c p values for still more materials are tabulated in Table B.8 of Appendix B. 


Other Heat Capacity Contributions 

Other energy-absorptive mechanisms also exist that can add to the total heat 
capacity of a solid. In most instances, however, these are minor relative to the 
magnitude of the vibrational contribution. There is an electronic contribution in 
that electrons absorb energy by increasing their kinetic energy. However, this is 
possible only for free electrons—those that have been excited from filled states 
to empty states above the Fermi energy (Section 18.6). In metals, only electrons 
at states near the Fermi energy are capable of such transitions, and these repre¬ 
sent only a very small fraction of the total number. An even smaller proportion 
of electrons experiences excitations in insulating and semiconducting materials. 
Hence, this electronic contribution is ordinarily insignificant, except at temper¬ 
atures near 0 K. 

Furthermore, in some materials other energy-absorptive processes occur at spe¬ 
cific temperatures—for example, the randomization of electron spins in a ferro¬ 
magnetic material as it is heated through its Curie temperature. A large spike is 
produced on the heat-capacity-versus-temperature curve at the temperature of this 
transformation. 




19.3 Thermal Expansion * 785 


Table 19.1 Tabulation of the Thermal Properties for a Variety of Materials 


Material 

{J/kg-Kf 

[(°C) 1 x io~ 6 ] b 

k 

( W/mK) c 

L 

[fl W/(K) 2 X 10 s ] 

Aluminum 

900 

Metals 

23.6 

247 

2.20 

Copper 

386 

17.0 

398 

2.25 

Gold 

128 

14.2 

315 

2.50 

Iron 

448 

11.8 

80 

2.71 

Nickel 

443 

13.3 

90 

2.08 

Silver 

235 

19.7 

428 

2.13 

Tungsten 

138 

4.5 

178 

3.20 

1025 Steel 

486 

12.0 

51.9 

— 

316 Stainless steel 

502 

16.0 

15.9 

— 

Brass (70Cu-30Zn) 

375 

20.0 

120 

— 

Kovar (54Fe-29Ni-17Co) 

460 

5.1 

17 

2.80 

Invar (64Fe-36Ni) 

500 

1.6 

10 

2.75 

Super Invar (63Fe-32Ni-5Co) 

500 

0.72 

10 

2.68 

Alumina (A1 2 0 3 ) 

775 

Ceramics 

7.6 

39 


Magnesia (MgO) 

940 

13.5 d 

37.7 

- 

Spinel (MgAl 2 0 4 ) 

790 

1.6 d 

15.0 e 

- 

Fused silica (Si0 2 ) 

740 

0.4 

1.4 

— 

Soda-lime glass 

840 

9.0 

1.7 

— 

Borosilicate (Pyrex) glass 

850 

3.3 

1.4 

- 

Polyethylene (high density) 

1850 

Polymers 

106-198 

0.46-0.50 


Polypropylene 

1925 

145-180 

0.12 

— 

Polystyrene 

1170 

90-150 

0.13 

— 

Polytetrafluoroethylene 

1050 

126-216 

0.25 

— 

(Teflon) 

Phenol-formaldehyde, 

1590-1760 

122 

0.15 

— 

phenolic 

Nylon 6,6 

1670 

144 

0.24 

— 

Polyisoprene 

- 

220 

0.14 

- 


a To convert to cal/g-K, multiply by 2.39 X 10 4 ; to convert to Btu/lb m -°F, multiply by 2.39 X 10 4 . 
b To convert to (°F) _1 , multiply by 0.56. 

c To convert to cal/s -cm -K, multiply by 2.39 X 10 -3 ; to convert to Btu/ft -h -°F, multiply by 0.578. 
d Value measured at 100°C. 

e Mean value taken over the temperature range 0-1000°C. 


19.3 THERMAL EXPANSION 

Most solid materials expand upon heating and contract when cooled. The change 
in length with temperature for a solid material may be expressed as follows: 

ll —^ = a l (T f -T 0 ) (19.3a) 

k 

or 

^ = a, AT (19.3b) 

l o 


For thermal 
expansion, 
dependence of 
fractional length 
change on the linear
