Repository: axyco2004-cyber/axyco2004-cyber-chemistry-chatbot-rgb

# 🧪 Chemistry Chatbot

An interactive Java-based chatbot application that helps students learn chemistry by answering questions about various chemistry topics.

## 📖 About

Chemistry Chatbot is an educational tool that provides instant answers to chemistry questions. It uses a comprehensive knowledge base covering key chemistry concepts and employs intelligent keyword matching to understand and respond to student queries.

### Sample Interaction

```
💬 You: What is an atom?
🤖 Bot: An atom is the smallest unit of matter that retains the properties 
of an element. It consists of a nucleus containing protons and neutrons, 
surrounded by electrons in energy levels or shells.

💬 You: topics

File: materials-science-textbook.txt (part 51 of 63)
MATERIALS SCIENCE AND ENGINEERING 
coefficient of thermal 
expansion and the 
temperature change 






786 • Chapter 19 


linear coefficient of 
thermal expansion 

For thermal 
expansion, 
dependence of 
fractional volume 
change on the 
volume coefficient of 
thermal expansion 
and the temperature 
change 


/ Thermal Properties 




Figure 19.3 (a) Plot of potential energy versus interatomic distance, demonstrating the 

increase in interatomic separation with rising temperature. With heating, the interatomic 
separation increases from r 0 to r 1 to r 2 , and so on. ( b ) For a symmetric potential-energy- 
versus-interatomic-distance curve, there is no increase in interatomic separation with rising 
temperature (i.e., r x = r 2 = r 3 ). (Adapted from R. M. Rose, L. A. Shepard, and J. Wulff, 

The Structure and Properties of Materials, Vol. 4, Electronic Properties. Copyright © 1966 
by John Wiley & Sons, New York. Reprinted by permission of John Wiley & Sons, Inc.) 

where / 0 and If represent, respectively, initial and final lengths with the temperature 
change from T 0 to T f . The parameter a t is called the linear coefficient of thermal 
expansion; it is a material property that is indicative of the extent to which a mate¬ 
rial expands upon heating and has units of reciprocal temperature [(°C) _1 or (°F) -1 ]. 
Of course, heating or cooling affects all the dimensions of a body, with a resultant 
change in volume. Volume changes with temperature may be computed from 

AV 

— = (19.4) 

where AV and V 0 are the volume change and the original volume, respectively, and 
a v symbolizes the volume coefficient of thermal expansion. In many materials, the 
value of a v is anisotropic; that is, it depends on the crystallographic direction along 
which it is measured. For materials in which the thermal expansion is isotropic, a v 
is approximately 3a z . 

From an atomic perspective, thermal expansion is reflected by an increase in the 
average distance between the atoms. This phenomenon can best be understood by 
consultation of the potential-energy-versus-interatomic-spacing curve for a solid 
material introduced previously (Figure 23b), and reproduced in Figure 193a. The 
curve is in the form of a potential energy trough, and the equilibrium interatomic 
spacing at 0 K, r 0 , corresponds to the trough minimum. Heating to successively higher 
temperatures (7,, T 2 , T 3 , etc.) raises the vibrational energy from E, to E 2 to E 3 , and 
so on. The average vibrational amplitude of an atom corresponds to the trough width 
at each temperature, and the average interatomic distance is represented by the mean 
position, which increases with temperature from r 0 to r x to r 2 , and so on. 

Thermal expansion is really due to the asymmetric curvature of this potential 
energy trough, rather than the increased atomic vibrational amplitudes with rising 
temperature. If the potential energy curve were symmetric (Figure 193b), there 
would be no net change in interatomic separation and, consequently, no thermal 
expansion. 



















19.3 Thermal Expansion * 787 


thermal shock 


For each class of materials (metals, ceramics, and polymers), the greater the 
atomic bonding energy, the deeper and more narrow this potential energy trough. 
As a result, the increase in interatomic separation with a given rise in temperature 
will be lower, yielding a smaller value of oq. Table 19.1 lists the linear coefficients 
of thermal expansion for several materials. With regard to temperature dependence, 
the magnitude of the coefficient of expansion increases with rising temperature. The 
values in Table 19.1 are taken at room temperature unless indicated otherwise. A 
more comprehensive list of coefficients of thermal expansion is provided in Table 
B.6 of Appendix B. 

Metals 

As noted in Table 19.1, linear coefficients of thermal expansion for some of the 
common metals range between about 5 X 1CT 6 and 25 X 1CT 6 (°C) _1 ; these values 
are intermediate in magnitude between those for ceramic and polymeric materials. 
As the following Materials of Importance box explains, several low-expansion and 
controlled-expansion metal alloys have been developed, which are used in applica¬ 
tions requiring dimensional stability with temperature variations. 

Ceramics 

Relatively strong interatomic bonding forces are found in many ceramic materials as 
reflected in comparatively low coefficients of thermal expansion; values typically range 
between about 0.5 X 1CT 6 and 15 X 1CT 6 (°C) _1 . For noncrystalline ceramics and also 
those having cubic crystal structures, a t is isotropic. Otherwise, it is anisotropic; some 
ceramic materials, upon heating, contract in some crystallographic directions while 
expanding in others. For inorganic glasses, the coefficient of expansion is dependent 
on composition. Fused silica (high-purity Si0 2 glass) has a small expansion coefficient, 
0.4 X 10 -6 (°C) _1 . This is explained by a low atomic packing density such that inter¬ 
atomic expansion produces relatively small macroscopic dimensional changes. 

Ceramic materials that are to be subjected to temperature changes must have co¬ 
efficients of thermal expansion that are relatively low and isotropic. Otherwise, these 
brittle materials may experience fracture as a consequence of nonuniform dimen¬ 
sional changes in what is termed thermal shock, as discussed later in the chapter. 

Polymers 

Some polymeric materials experience very large thermal expansions upon heating, 
as indicated by coefficients that range from approximately 50 X 1CT 6 to 400 X 1CT 6 
(°C) _1 . The highest a z values are found in linear and branched polymers because 
the secondary intermolecular bonds are weak, and there is a minimum of crosslink¬ 
ing. With increased crosslinking, the magnitude of the expansion coefficient dimin¬ 
ishes; the lowest coefficients are found in the thermosetting network polymers such 
as phenol-formaldehyde, in which the bonding is almost entirely covalent. 


/ 


Concept Check 19.1 


(a) Explain why a brass lid ring on a glass canning jar will loosen when heated. 

(b) Suppose the ring is made of tungsten instead of brass. What will be the effect 
of heating the lid and jar? Why? 

[The answer may be found at www.wiley.com/college/callister (Student Companion Site).] 





788 * Chapter 19 / Thermal Properties 


MATERIALS OF IMPORTANCE 

Invar and Other Low-Expansion Alloys 


I n 1896, Charles-Edouard Guillaume of France 
made an interesting and important discovery 
that earned him the 1920 Nobel Prize in physics: 
an iron-nickel alloy that has a very low (near-zero) 
coefficient of thermal expansion between room 
temperature and approximately 230°C.This material 
became the forerunner of a family of “low- 
expansion” (also sometimes called “controlled- 
expansion”) metal alloys. Its composition is 64 wt% 
Fe-36 wt% Ni, and it has been given the trade 
name of Invar because the length of a specimen 
of this material is virtually invariable with changes 
in temperature. Its coefficient of thermal expan¬ 
sion near room temperature is 1.6 X 1CT 6 (°C) _1 . 

One might surmise that this near-zero expan¬ 
sion is explained by a symmetrical potential-energy- 
versus-interatomic-distance curve (Figure 193b). 
Such is not so; rather, this behavior relates to the 
magnetic characteristics of Invar. Both iron and 
nickel are ferromagnetic materials (Section 20.4). A 
ferromagnetic material may be made to form a per¬ 
manent and strong magnet; upon heating, this prop¬ 
erty disappears at a specific temperature, called the 
Curie temperature , which varies from one ferro¬ 
magnetic material to another (Section 20.6). As a 
specimen of Invar is heated, its tendency to expand 
is counteracted by a contraction phenomenon that 
is associated with its ferromagnetic properties 
(which is termed magnetostriction). Above its Curie 
temperature (approximately 230°C), Invar expands 
in a normal manner, and its coefficient of thermal 
expansion assumes a much greater value. 

Heat-treating and processing of Invar will also 
affect its thermal expansion characteristics. The low¬ 
est a t values result for specimens quenched from el¬ 
evated temperatures (near 800°C) that are then cold 
worked. Annealing leads to an increase in a t . 

Other low-expansion alloys have been devel¬ 
oped. One of these is called Super Invar because 
its thermal expansion coefficient [0.72 X 1CT 6 
(°C) -1 ] is lower than the value for Invar. However, 
the temperature range over which its low expan¬ 
sion characteristics persist is relatively narrow. 
Compositionally, for Super Invar some of the 
nickel in Invar is replaced by another ferromag¬ 
netic metal, cobalt; Super Invar contains 63 wt% 
Fe, 32 wt% Ni, and 5 wt% Co. 


Another such alloy, with the trade name of 
Kovar, has been designed to have expansion char¬ 
acteristics close to those of borosilicate (or Pyrex) 
glass; when joined to Pyrex and subjected to tem¬ 
perature variations, thermal stresses and possible 
fracture at the junction are avoided. The composition 
of Kovar is 54 wt% Fe, 29 wt% Ni, and 17 wt% Co. 

These low-expansion alloys are employed in 
applications that require dimensional stability with 
temperature fluctuations, including the following: 

• Compensating pendulums and balance wheels 
for mechanical clocks and watches 

• Structural components in optical and laser 
measuring systems that require dimensional sta¬ 
bilities on the order of a wavelength of light 

• Bimetallic strips that are used to actuate mi¬ 
croswitches in water heating systems 

• Shadow masks on cathode-ray tubes that are used 
for television and display screens; higher contrast, 
improved brightness, and sharper definition are 
possible using low-expansion materials 

• Vessels and piping for the storage and piping of 
liquefied natural gas 



Photograph showing tubular products that have glass- 
to-metal junctions. The thermal expansion coefficient 
of the metal alloy (Kovar) is approximately the same 
as that of the Pyrex glass. Thus, with changes in 
temperature, the likelihood of the establishment of 
thermal stresses and fracture at the junction are 
minimized. [Photograph courtesy of Moores (EVIC) 
Glassworks, Ltd., Walton-on-Thames, England.] 








19.4 Thermal Conductivity • 789 


19.4 THERMAL CONDUCTIVITY 


thermal conductivity 

For steady-state heat 
flow, dependence of 
heat flux on the 
thermal conductivity 
and the temperature 
gradient 


Thermal conduction is the phenomenon by which heat is transported from high- to 
low-temperature regions of a substance. The property that characterizes the ability 
of a material to transfer heat is the thermal conductivity. It is best defined in terms 
of the expression 


q = 


, dT 

k n 


(19 5) 


where q denotes the heat flux, or heat flow, per unit time per unit area (area being 
taken as that perpendicular to the flow direction), k is the thermal conductivity, and 
dT/dx is the temperature gradient through the conducting medium. 

The units of q and k are W/m 2 (Btu/ft 2 -h) and W/m-K (Btu/ft-h-°F), respec¬ 
tively. Equation 19.5 is valid only for steady-state heat flow—that is, for situations 
in which the heat flux does not change with time. Also, the minus sign in the ex¬ 
pression indicates that the direction of heat flow is from hot to cold, or down the 
temperature gradient. 

Equation 19.5 is similar in form to Fick’s first law (Equation 5.3) for steady- 
state diffusion. For these expressions, k is analogous to the diffusion coefficient D , 
and the temperature gradient parallels the concentration gradient, dC/dx. 


Mechanisms of Heat Conduction 

Heat is transported in solid materials by both lattice vibration waves (phonons) and 
free electrons. A thermal conductivity is associated with each of these mechanisms, 
and the total conductivity is the sum of the two contributions, or 

k = k t + k e (19.6) 

where k t and k e represent the lattice vibration and electron thermal conductivities, 
respectively; usually one or the other predominates. The thermal energy associated 
with phonons or lattice waves is transported in the direction of their motion. The 
k t contribution results from a net movement of phonons from high- to low- 
temperature regions of a body across which a temperature gradient exists. 

Free or conducting electrons participate in electronic thermal conduction. A 
gain in kinetic energy is imparted to the free electrons in a hot region of the 
specimen. They then migrate to colder areas, where some of this kinetic energy 
is transferred to the atoms themselves (as vibrational energy) as a consequence 
of collisions with phonons or other imperfections in the crystal. The relative con¬ 
tribution of k e to the total thermal conductivity increases with increasing free 
electron concentrations, because more electrons are available to participate in 
this heat transference process. 

Metals 

In high-purity metals, the electron mechanism of heat transport is much more ef¬ 
ficient than the phonon contribution because electrons are not as easily scattered 
as phonons and have higher velocities. Furthermore, metals are extremely good 
conductors of heat because relatively large numbers of free electrons exist that 
participate in thermal conduction. The thermal conductivities of several of the com¬ 
mon metals are given in Table 19.1; values generally range between about 20 and 
400 W/m-K. 


790 • Chapter 19 / Thermal Properties 



Figure 19.4 Thermal 
conductivity versus 
composition for 
copper-zinc alloys. 

[Adapted from Metals 
Handbook: Properties and 
Selection: Nonferrous Alloys 
and Pure Metals, Vol. 2, 9th 
edition, H. Baker 
(Managing Editor), 
American Society for 
Metals, 1979, p. 315.] 


Wiedemann-Franz 
law—for metals, the 
ratio of thermal 
conductivity and the 
product of the 
electrical 
conductivity and 
temperature should 
be a constant 


Because free electrons are responsible for both electrical and thermal conduc¬ 
tion in pure metals, theoretical treatments suggest that the two conductivities should 
be related according to the Wiedemann-Franz law : 


L 


k 


(19.7) 


where a is the electrical conductivity, T is the absolute temperature, and L is a con¬ 
stant. The theoretical value of L, 2.44 X 1CT 8 11*W/(K) 2 , should be independent of 
temperature and the same for all metals if the heat energy is transported entirely 
by free electrons. Included in Table 19.1 are the experimental L values for these 
several metals; note that the agreement between these and the theoretical value is 
quite reasonable (well within a factor of 2). 

Alloying metals with impurities results in a reduction in the thermal conduc¬ 
tivity, for the same reason that the electrical conductivity is diminished (Section 
18.8); namely, the impurity atoms, especially if in solid solution, act as scattering 
centers, lowering the efficiency of electron motion. A plot of thermal conductivity 
versus composition for copper-zinc alloys (Figure 19.4) displays this effect. 



Check 19.2 


The thermal conductivity of a plain carbon steel is greater than for a stainless steel. 
Why is this so? Hint: you may want to consult Section 11.2. 


[The answer may be found at www.wiley.com/college/callister (Student Companion Site).] 


Ceramics 

Nonmetallic materials are thermal insulators inasmuch as they lack large numbers 
of free electrons. Thus the phonons are primarily responsible for thermal conduc¬ 
tion: k e is much smaller than k t . Again, the phonons are not as effective as free 
electrons in the transport of heat energy as a result of the very efficient phonon 
scattering by lattice imperfections. 






19.4 Thermal Conductivity • 791 


Figure 19.5 

Dependence of 
thermal conductivity 
on temperature for 
several ceramic 
materials. (Adapted 
from W. D. Kingery, 
H. K. Bowen, and D. 

R. Uhlmann, 
Introduction to 
Ceramics, 2nd 
edition. Copyright © 
1976 by John Wiley 
& Sons, New York. 

Reprinted by 
permission of John 
Wiley & Sons, Inc.) 


400 


Temperature (°F) 
1200 2000 


2800 


3600 



—i 1.0 


— 0.1 


— 0.01 


— 1 0.001 


Thermal conductivity values for a number of ceramic materials are contained 
in Table 19.1; room-temperature thermal conductivities range between approxi¬ 
mately 2 and 50 W/m -K. Glass and other amorphous ceramics have lower conduc¬ 
tivities than crystalline ceramics, because the phonon scattering is much more 
effective when the atomic structure is highly disordered and irregular. 

The scattering of lattice vibrations becomes more pronounced with rising 
temperature; hence, the thermal conductivity of most ceramic materials normally 
diminishes with increasing temperature, at least at relatively low temperatures 
(Figure 19.5). As Figure 19.5 indicates, the conductivity begins to increase at higher 
temperatures, which is due to radiant heat transfer: significant quantities of infrared 
radiant heat may be transported through a transparent ceramic material. The 
efficiency of this process increases with temperature. 

Porosity in ceramic materials may have a dramatic influence on thermal con¬ 
ductivity; increasing the pore volume will, under most circumstances, result in a re¬ 
duction of the thermal conductivity. In fact, many ceramics that are used for ther¬ 
mal insulation are porous. Heat transfer across pores is ordinarily slow and 
inefficient. Internal pores normally contain still air, which has an extremely low 
thermal conductivity—approximately 0.02 W/m-K. Furthermore, gaseous convection 
within the pores is also comparatively ineffective. 



Check 19.3 


The thermal conductivity of a single-crystal ceramic specimen is slightly greater than 
a polycrystalline one of the same material. Why is this so? 


[The answer may be found at www.wiley.com/college/callister (Student Companion Site).] 











792 • Chapter 19 / Thermal Properties 


Polymers 

As noted in Table 19.1, thermal conductivities for most polymers are on the order 
of 0.3 W/m-K. For these materials, energy transfer is accomplished by the vibration 
and rotation of the chain molecules. The magnitude of the thermal conductivity de¬ 
pends on the degree of crystallinity; a polymer with a highly crystalline and ordered 
structure will have a greater conductivity than the equivalent amorphous material. 
This is due to the more effective coordinated vibration of the molecular chains for 
the crystalline state. 

Polymers are often used as thermal insulators because of their low thermal con¬ 
ductivities. As with ceramics, their insulative properties may be further enhanced 
by the introduction of small pores, which are ordinarily introduced by foaming 
(Section 15.18). Foamed polystyrene is commonly used for drinking cups and insu¬ 
lating chests. 



Check 19.4 


Which of a linear polyethylene (M n = 450,000 g/mol) and a lightly branched poly¬ 
ethylene (M n = 650,000 g/mol) has the higher thermal conductivity? Why? Hint : 
you may want to consult Section 14.11. 


[The answer may be found at www.wiley.com/college/callister (Student Companion Site).] 



Check 19.5 


Explain why, on a cold day, the metal door handle of an automobile feels colder to the 
touch than a plastic steering wheel, even though both are at the same temperature. 


[The answer may be found at www.wiley.com/college/callister (Student Companion Site).] 


19.5 THERMAL STRESSES 

thermal stress Thermal stresses are stresses induced in a body as a result of changes in tempera¬ 

ture. An understanding of the origins and nature of thermal stresses is important 
because these stresses can lead to fracture or undesirable plastic deformation. 


Dependence of 
thermal stress on 
elastic modulus, 
linear coefficient of 
thermal expansion, 
and temperature 
change 


Stresses Resulting from Restrained Thermal Expansion 
and Contraction 

Let us first consider a homogeneous and isotropic solid rod that is heated or cooled 
uniformly; that is, no temperature gradients are imposed. For free expansion or con¬ 
traction, the rod will be stress free. If, however, axial motion of the rod is restrained 
by rigid end supports, thermal stresses will be introduced. The magnitude of the 
stress cr resulting from a temperature change from T 0 to T f is 

cr = Eai(T 0 - 7» = Ea t AT (19.8) 

where E is the modulus of elasticity and a , is the linear coefficient of thermal ex¬ 
pansion. Upon heating (T f > T 0 ), the stress is compressive (cr < 0), because rod ex¬ 
pansion has been constrained. Of course, if the rod specimen is cooled {Tf< To), a 
tensile stress will be imposed (a > 0). Also, the stress in Equation 19.8 is the same 
as the stress that would be required to elastically compress (or elongate) the rod 








19.5 Thermal Stresses • 793 


specimen back to its original length after it had been allowed to freely expand (or 
contract) with the T 0 - 7} temperature change. 


EXAMPLE PROBLEM 19.1 


Thermal Stress Created upon Heating 

A brass rod is to be used in an application requiring its ends to be held rigid. 
If the rod is stress free at room temperature [20°C (68°F)], what is the maxi¬ 
mum temperature to which the rod may be heated without exceeding a 
compressive stress of 172 MPa (25,000 psi)? Assume a modulus of elasticity 
of 100 GPa (14.6 X 10 6 psi) for brass. 


Solution 

Use Equation 19.8 to solve this problem, where the stress of 172 MPa is taken 
to be negative. Also, the initial temperature T 0 is 20°C, and the magnitude of 
the linear coefficient of thermal expansion from Table 19.1 is 20.0 X 10 -6 
(°C) _1 . Thus, solving for the final temperature T f yields 


T f = 77 — 


(7 

Ea\ 


= 20°C 


-172 MPa 


(100 X 10 3 MPa) [20 X 10- 6 (°C)" 1 ] 
= 20°C + 86°C = 106°C (223°F) 


Stresses Resulting from Temperature Gradients 

When a solid body is heated or cooled, the internal temperature distribution will 
depend on its size and shape, the thermal conductivity of the material, and the rate 
of temperature change. Thermal stresses may be established as a result of temper¬ 
ature gradients across a body, which are frequently caused by rapid heating or 
cooling, in that the outside changes temperature more rapidly than the interior; dif¬ 
ferential dimensional changes restrain the free expansion or contraction of adja¬ 
cent volume elements within the piece. For example, upon heating, the exterior of 
a specimen is hotter and, therefore, will have expanded more than the interior 
regions. Hence, compressive surface stresses are induced and are balanced by ten¬ 
sile interior stresses. The interior-exterior stress conditions are reversed for rapid 
cooling such that the surface is put into a state of tension. 

Thermal Shock of Brittle Materials 

For ductile metals and polymers, alleviation of thermally induced stresses may be 
accomplished by plastic deformation. However, the nonductility of most ceramics 
enhances the possibility of brittle fracture from these stresses. Rapid cooling of a 
brittle body is more likely to inflict such thermal shock than heating, because the 
induced surface stresses are tensile. Crack formation and propagation from surface 
flaws are more probable when an imposed stress is tensile (Section 12.8). 

The capacity of a material to withstand this kind of failure is termed its ther¬ 
mal shock resistance. For a ceramic body that is rapidly cooled, the resistance to 
thermal shock depends not only on the magnitude of the temperature change, but 
also on the mechanical and thermal properties of the material. The thermal shock 
resistance is best for ceramics that have high fracture strengths ay and high thermal 





794 • Chapter 19 / Thermal Properties 


conductivities, as well as low moduli of elasticity and low coefficients of thermal ex¬ 
pansion. The resistance of many materials to this type of failure may be approxi¬ 
mated by a thermal shock resistance parameter TSR : 


Definition of 
thermal shock 
resistance parameter 



(19.9) 


Thermal shock may be prevented by altering the external conditions to the de¬ 
gree that cooling or heating rates are reduced and temperature gradients across a 
body are minimized. Modification of the thermal and/or mechanical characteristics 
in Equation 19.9 may also enhance the thermal shock resistance of a material. Of 
these parameters, the coefficient of thermal expansion is probably most easily 
changed and controlled. For example, common soda-lime glasses, which have an a t 
of approximately 9 X 1CT 6 (°C) _1 , are particularly susceptible to thermal shock, as 
anyone who has baked can probably attest. Reducing the CaO and Na 2 0 contents 
while at the same time adding B 2 0 3 in sufficient quantities to form borosilicate (or 
Pyrex) glass will reduce the coefficient of expansion to about 3 X 10 -6 (°C) _1 ; this 
material is entirely suitable for kitchen oven heating and cooling cycles. The intro¬ 
duction of some relatively large pores or a ductile second phase may also improve 
the thermal shock characteristics of a material; both impede the propagation of 
thermally induced cracks. 

It is often necessary to remove thermal stresses in ceramic materials as a means 
of improving their mechanical strengths and optical characteristics. This may be ac¬ 
complished by an annealing heat treatment, as discussed for glasses in Section 13.9. 


SUMMARY 


Heat Capacity 

• Heat capacity represents the quantity of heat required to produce a unit rise in 
temperature for one mole of a substance; on a per unit mass basis, it is termed 
specific heat. 

• Most of the energy assimilated by many solid materials is associated with 
increasing the vibrational energy of the atoms. 

• Only specific vibrational energy values are allowed (the energy is said to be quan¬ 
tized); a single quantum of vibrational energy is called a phonon. 

• For many crystalline solids and at temperatures within the vicinity of 0 K, the 
heat capacity measured at constant volume varies as the cube of the absolute 
temperature (Equation 19.2). 

• In excess of the Debye temperature, C v becomes temperature independent, as¬ 
suming a value of approximately 3 R. 

Thermal Expansion 

• Solid materials expand when heated and contract when cooled. The fractional 
change in length is proportional to the temperature change, the constant of pro¬ 
portionality being the coefficient of thermal expansion (Equation 19.3). 

• Thermal expansion is reflected by an increase in the average interatomic sepa¬ 
ration, which is a consequence of the asymmetric nature of the potential-energy- 
versus-interatomic-spacing curve trough (Figure 19.3a).The larger the interatomic 
bonding energy, the lower the coefficient of thermal expansion. 



Summary • 795 


• Coefficient-of-thermal-expansion values for polymers are typically greater than 
for metals, which in turn are greater than for ceramic materials. 

Thermal Conductivity 

• The transport of thermal energy from high- to low-temperature regions of a ma¬ 
terial is termed thermal conduction. 

• For steady-state heat transport, flux may be determined using Equation 19.5. 

• For solid materials, heat is transported by free electrons and by vibrational lat¬ 
tice waves, or phonons. 

• The high thermal conductivities for relatively pure metals are due to the large num¬ 
bers of free electrons and the efficiency with which these electrons transport ther¬ 
mal energy. By way of contrast, ceramics and polymers are poor thermal conductors 
because free-electron concentrations are low and phonon conduction predominates. 

Thermal Stresses 

• Thermal stresses, which are introduced in a body as a consequence of tempera¬ 
ture changes, may lead to fracture or undesirable plastic deformation. 

• One source of thermal stresses is the restrained thermal expansion (or contrac¬ 
tion) of a body. Stress magnitude may be computed using Equation 19.8. 

• The generation of thermal stresses resulting from the rapid heating or cooling of 
a body of material result from temperature gradients between the outside and 
interior portions and accompanying differential dimensional changes. 

• Thermal shock is the fracture of a body resulting from thermal stresses induced 
by rapid temperature changes. Because ceramic materials are brittle, they are es¬ 
pecially susceptible to this type of failure. 


Equation Summary 


Equation 

Number 

Equation 

Solving for 

Page 

Number 

19.1 

c=W 

dT 

Definition of heat capacity 

782 

19.3a 

19.3b 

If — l 0 

, = MTf T 0 ) 

L o 

f = aAT 

Definition of linear coefficient of thermal 
expansion 

785 

19.4 

\v 

v 0 ~ Uv 

Definition of volume coefficient of thermal 
expansion 

786 

19.5 

. dT 
q = ~ k Tx 

Definition of thermal conductivity 

789 

19.8 

cr = Ea,(T 0 —T f ) 

= Ea,AT 

Thermal stress 

792 

19.9 

ark 

T S R = 

Ea t 

Thermal shock resistance parameter 

794 











796 • Chapter 19 / Thermal Properties 


List of Symbols 


Symbol 

Meaning 

E 

Modulus of elasticity 

k 

Thermal conductivity 

k 

Original length 

h 

Final length 

q 

Heat flux—heat flow per unit time per unit area 

Q 

Energy 

T 

Temperature 

Tf 

Final temperature 

To 

Initial temperature 

«/ 

Linear coefficient of thermal expansion 


Volume coefficient of thermal expansion 

<x 

Thermal stress 


Fracture strength 


Important Terms and Concepts 

heat capacity phonon thermal shock 

linear coefficient of thermal specific heat thermal stress 

expansion thermal conductivity 

REFERENCES 


Kingery, W. D., H. K. Bowen, and D. R. Uhlmann, 
Introduction to Ceramics, 2nd edition, Wiley, 
New York, 1976. Chapters 12 and 16. 


Jiles, D. C., Introduction to the Electronic Proper¬ 
ties of Materials, 2nd edition, Nelson Thornes, 
Cheltenham, UK, 2001. 


QUESTIONS AND PROBLEMS 


Heat Capacity 

19.1 Estimate the energy required to raise the 
temperature of 2 kg (4.42 lb m ) of the fol¬ 
lowing materials from 20 to 100°C (68 to 
212°F): aluminum, steel, soda-lime glass, and 
high-density polyethylene. 

19.2 To what temperature would 25 lb m of a 1025 
steel specimen at 25°C (77°F) be raised if 125 
Btu of heat is supplied? 

19.3 (a) Determine the room temperature heat 
capacities at constant pressure for the fol¬ 
lowing materials: aluminum, silver, tungsten, 
and 70Cu-30Zn brass, (b) How do these val¬ 
ues compare with one another? How do you 
explain this? 

19.4 For aluminum, the heat capacity at constant 
volume C v at 30 K is 0.81 J/mol-K, and the 


Debye temperature is 375 K. Estimate the 
specific heat (a) at 50 K and (b) at 425 K. 

19.5 The constant A in Equation 19.2 is 12tt 4 R/56^, 
where R is the gas constant and 0 D is the Debye 
temperature (K). Estimate 0 D for copper, 
given that the specific heat is 0.78 J/kg*K 
at 10 K. 

19.6 (a) Briefly explain why C v rises with in¬ 
creasing temperature at temperatures near 
0 K. (b) Briefly explain why C v becomes 
virtually independent of temperature at tem¬ 
peratures far removed from 0 K. 

Thermal Expansion 

19.7 An aluminum wire 10 m (32.8 ft) long is 
cooled from 38 to -1°C (100 to 30°F). How 
much change in length will it experience? 







Questions and Problems * 797 


19.8 A 0.1 m (3.9 in.) rod of a metal elongates 0.2 
mm (0.0079 in.) on heating from 20 to 100°C 
(68 to 212°F). Determine the value of the lin¬ 
ear coefficient of thermal expansion for this 
material. 

19.9 Briefly explain thermal expansion using the 
potential-energy-versus-interatomic-spacing 
curve. 

19.10 Compute the density for nickel at 500°C, 
given that its room-temperature density is 
8.902 g/cm 3 . Assume that the volume coeffi¬ 
cient of thermal expansion, a v , is equal to 3a z . 

19.11 When a metal is heated its density decreases. 
There are two sources that give rise to this 
diminishment of p: (1) the thermal expan¬ 
sion of the solid and (2) the formation of va¬ 
cancies (Section 4.2). Consider a specimen 
of copper at room temperature (20°C) that 
has a density of 8.940 g/cm 3 . (a) Determine 
its density upon heating to 1000°C when only 
thermal expansion is considered, (b) Repeat 
the calculation when the introduction of va¬ 
cancies is taken into account. Assume that 
the energy of vacancy formation is 0.90 
eV/atom, and that the volume coefficient of 
thermal expansion, a v , is equal to 3a/. 

19.12 The difference between the specific heats at 
constant pressure and volume is described 
by the expression 



where a v , is the volume coefficient of ther¬ 
mal expansion, v 0 is the specific volume (i.e., 
volume per unit mass, or the reciprocal of 
density), (3 is the compressibility, and T is the 
absolute temperature. Compute the values 
of c v at room temperature (293 K) for cop¬ 
per and nickel using the data in Table 19.1, 
assuming that a v = 3a t and given that the 
values of (3 for Cu and Ni are 8.35 X 10 -12 
and 5.51 X 1CT 12 (Pa) -1 , respectively. 

19.13 To what temperature must a cylindrical rod 
of tungsten 10.000 mm in diameter and a 
plate of 316 stainless steel having a circular 
hole 9.988 mm in diameter have to be heated 
for the rod to just fit into the hole? Assume 
that the initial temperature is 25°C. 


Thermal Conductivity 

19.14 (a) Calculate the heat flux through a sheet 
of steel 10 mm (0.39 in.) thick if the tem¬ 
peratures at the two faces are 300 and 100°C 
(572 and 212°F); assume steady-state heat 
flow, (b) What is the heat loss per hour if the 
area of the sheet is 0.25 m 2 (2.7 ft 2 )? (c) What 
will be the heat loss per hour if soda-lime 
glass instead of steel is used? (d) Calculate 
the heat loss per hour if steel is used and the 
thickness is increased to 20 mm (0.79 in.). 

19.15 (a) Would you expect Equation 19.7 to be 
valid for ceramic and polymeric materials? 
Why or why not? (b) Estimate the value 
for the Wiedemann-Franz constant L [in 
D-W/(K) 2 ] at room temperature (293 K) 
for the following nonmetals: silicon (in¬ 
trinsic), glass-ceramic (Pyroceram), fused 
silica, polycarbonate, and polytetrafluo- 
roethylene. Consult Tables B.7 and B.9 in 
Appendix B. 

19.16 Briefly explain why the thermal conductivi¬ 
ties are higher for crystalline than noncrys¬ 
talline ceramics. 

19.17 Briefly explain why metals are typically better 
thermal conductors than ceramic materials. 

19.18 (a) Briefly explain why porosity decreases 
the thermal conductivity of ceramic and 
polymeric materials, rendering them more 
thermally insulative. (b) Briefly explain 
how the degree of crystallinity affects the 
thermal conductivity of polymeric materi¬ 
als and why. 

19.19 For some ceramic materials, why does the 
thermal conductivity first decrease and then 
increase with rising temperature? 

19.20 For each of the following pairs of materials, 
decide which has the larger thermal con¬ 
ductivity. Justify your choices. 

(a) Pure copper; aluminum bronze (95 wt% 
Cu-5 wt% Al) 

(b) Fused silica; quartz 

(c) Linear polyethylene; branched polyeth¬ 
ylene 

(d) Random poly(styrene-butadiene) copoly¬ 
mer; alternating poly(styrene-butadiene) 
copolymer 



798 • Chapter 19 / Thermal Properties 


19.21 We might think of a porous material as be¬ 
ing a composite wherein one of the phases 
is a pore phase. Estimate upper and lower 
limits for the room-temperature thermal 
conductivity of a magnesium oxide material 
having a volume fraction of 0.30 of pores that 
are filled with still air. 

19.22 Nonsteady-state heat flow may be described 
by the following partial differential equation: 


where D T is the thermal diffusivity; this ex¬ 
pression is the thermal equivalent of Fick’s 
second law of diffusion (Equation 5.4b). 
The thermal diffusivity is defined accord¬ 
ing to 



In this expression, k, p, and c p represent the 
thermal conductivity, the mass density, and 
the specific heat at constant pressure, re¬ 
spectively. 

(a) What are the SI units for D T 1 

(b) Determine values of D T for aluminum, 
steel, aluminum oxide, soda-lime glass, poly¬ 
styrene, and nylon 6,6 using the data in Table 
19.1. Density values are included in Table 
B.l, Appendix B. 

Thermal Stresses 

19.23 Beginning with Equation 19.3, show that 
Equation 19.8 is valid. 


19.24 (a) Briefly explain why thermal stresses may 
be introduced into a structure by rapid heat¬ 
ing or cooling, (b) For cooling, what is the na¬ 
ture of the surface stresses? (c) For heating, 
what is the nature of the surface stresses? 

19.25 (a) If a rod of 1025 steel 0.5 m (19.7 in.) long 
is heated from 20 to 80°C (68 to 176°F) while 
its ends are maintained rigid, determine the 
type and magnitude of stress that develops. 
Assume that at 20°C the rod is stress free, 
(b) What will be the stress magnitude if a rod 
1 m (39.4 in.) long is used? (c) If the rod in 
part (a) is cooled from 20 to -10°C (68 to 
14°F), what type and magnitude of stress will 
result? 

19.26 A copper wire is stretched with a stress of 
70 MPa (10,000 psi) at 20°C (68°F). If the 
length is held constant, to what temperature 
must the wire be heated to reduce the stress 
to 35 MPa (5000 psi)? 

19.27 If a cylindrical rod of nickel 100.00 mm long 
and 8.000 mm in diameter is heated from 
20°C to 200°C while its ends are maintained 
rigid, determine its change in diameter. You 
may want to consult Table 6.1. 

19.28 The two ends of a cylindrical rod of 1025 
steel 75.00 mm long and 10.000 mm in di¬ 
ameter are maintained rigid. If the rod is ini¬ 
tially at 25°C, to what temperature must it 
be cooled to have a 0.008-mm reduction in 
diameter? 

19.29 What measures may be taken to reduce the 
likelihood of thermal shock of a ceramic 
piece? 


DESIGN PROBLEMS 


Thermal Expansion 

19.D1 Railroad tracks made of 1025 steel are to 
be laid during the time of year when the 
temperature averages 10°C (50°F). If a joint 
space of 4.6 mm (0.180 in.) is allowed be¬ 
tween the standard 11.9-m- (39-ft-) long 
rails, what is the hottest possible tempera¬ 
ture that can be tolerated without the in¬ 
troduction of thermal stresses? 


Thermal Stresses 

19.D2 The ends of a cylindrical rod 6.4 mm (0.25 
in.) in diameter and 250 mm (10 in.) long 
are mounted between rigid supports. The 
rod is stress free at room temperature [20°C 
(68°F)]; upon cooling to -40°C (-40°F), a 
maximum thermally induced tensile stress 
of 125 MPa (18,125 psi) is possible. Of which 
of the following metals or alloys may the 



Design Problems • 799 


rod be fabricated: aluminum, copper, brass, 
1025 steel, and tungsten? Why? 

19.D3 (a) What are the units for the thermal shock 
resistance parameter ( TSR )? (b) Rank the 
following ceramic materials according to 
their thermal shock resistance: glass-ceramic 
(Pyroceram), partially stabilized zirconia, 
and borosilicate (Pyrex) glass. Appropriate 
data may be found in Tables B.2, B.4, B.6, 
and B.7 of Appendix B. 

19.D4 Equation 19.9, for the thermal shock resist¬ 
ance of a material, is valid for relatively low 


rates of heat transfer. When the rate is high, 
then, upon cooling of a body, the maximum 
temperature change allowable without ther¬ 
mal shock, AT f , is approximately 


where ay is the fracture strength. Using the 
data in Tables B.2, B.4, and B.6 (Appendix B), 
determine AT f for a glass-ceramic (Pyroce¬ 
ram), partially stabilized zirconia, and fused 
silica. 


chapter 20 Magnetic Properties 



(a) 



(a) Transmission electron micrograph showing the microstructure of 
the perpendicular magnetic recording medium used in hard-disk drives. 

(b) Photograph of magnetic storage hard disks used in laptop 
(left) and desktop (right) computers. 

(c) Photograph showing the inside of a hard disk drive. The cir¬ 
cular disk will typically spin at a rotational velocity of 5400 or 7200 
revolutions per minute. 

(d) Photograph of a laptop computer; one of its internal compo¬ 
nents is a hard disk drive.
