Repository: axyco2004-cyber/axyco2004-cyber-chemistry-chatbot-rgb

# 🧪 Chemistry Chatbot

An interactive Java-based chatbot application that helps students learn chemistry by answering questions about various chemistry topics.

## 📖 About

Chemistry Chatbot is an educational tool that provides instant answers to chemistry questions. It uses a comprehensive knowledge base covering key chemistry concepts and employs intelligent keyword matching to understand and respond to student queries.

### Sample Interaction

```
💬 You: What is an atom?
🤖 Bot: An atom is the smallest unit of matter that retains the properties 
of an element. It consists of a nucleus containing protons and neutrons, 
surrounded by electrons in energy levels or shells.

💬 You: topics

File: materials-science-textbook.txt (part 52 of 63)
MATERIALS SCIENCE AND ENGINEERING 
[Figure (a) courtesy of Seagate Recording Media; Figures ( c ) 
and (d) © iStockphoto.] 



800 • 









WHY STUDY the Magnetic Properties of Materials? 


An understanding of the mechanism that explains the 
permanent magnetic behavior of some materials may 
allow us to alter and in some cases tailor the magnetic 


properties. For example, in Design Example 20.1 we 
note how the behavior of a ceramic magnetic mate¬ 
rial may be enhanced by changing its composition. 


Learning Objectives 

After studying this chapter you should be able to do the following: 


1. Determine the magnetization of some material 
given its magnetic susceptibility and the 
applied magnetic field strength. 

2. From an electronic perspective, note and 
briefly explain the two sources of magnetic 
moments in materials. 

3. Briefly explain the nature and source of 
(a) diamagnetism, (b) paramagnetism, and 
(c) ferromagnetism. 


4. In terms of crystal structure, explain the source 
of ferrimagnetism for cubic ferrites. 

5. (a) Describe magnetic hysteresis; (b) explain why 
ferromagnetic and ferrimagnetic materials experi¬ 
ence magnetic hysteresis; and (c) explain why 
these materials may become permanent magnets. 

6. Note the distinctive magnetic characteristics 
for both soft and hard magnetic materials. 

7. Describe the phenomenon of superconductivity. 


20.1 INTRODUCTION 

Magnetism, the phenomenon by which materials assert an attractive or repulsive 
force or influence on other materials, has been known for thousands of years. How¬ 
ever, the underlying principles and mechanisms that explain the magnetic phenom¬ 
enon are complex and subtle, and their understanding has eluded scientists until 
relatively recent times. Many of our modern technological devices rely on magnet¬ 
ism and magnetic materials; these include electrical power generators and trans¬ 
formers, electric motors, radio, television, telephones, computers, and components 
of sound and video reproduction systems. 

Iron, some steels, and the naturally occurring mineral lodestone are well-known 
examples of materials that exhibit magnetic properties. Not so familiar, however, is 
the fact that all substances are influenced to one degree or another by the presence 
of a magnetic field. This chapter provides a brief description of the origin of magnetic 
fields and discusses the various magnetic field vectors and magnetic parameters; the 
phenomena of diamagnetism, paramagnetism, ferromagnetism, and ferrimagnetism; 
some of the different magnetic materials; and the phenomenon of superconductivity. 

20.2 BASIC CONCEPTS 

Magnetic Dipoles 

Magnetic forces are generated by moving electrically charged particles; these mag¬ 
netic forces are in addition to any electrostatic forces that may prevail. Many times 
it is convenient to think of magnetic forces in terms of fields. Imaginary lines of 
force may be drawn to indicate the direction of the force at positions in the vicin¬ 
ity of the field source. The magnetic field distributions as indicated by lines of force 
are shown for a current loop and also a bar magnet in Figure 20.1. 

Magnetic dipoles are found to exist in magnetic materials, which, in some respects, 
are analogous to electric dipoles (Section 18.19). Magnetic dipoles may be thought 
of as small bar magnets composed of north and south poles instead of positive and 
negative electric charges. In the present discussion, magnetic dipole moments are rep¬ 
resented by arrows, as shown in Figure 20.2. Magnetic dipoles are influenced by 


• 801 




802 * Chapter 20 


magnetic field 
strength 

Magnetic field 
strength within a 
coil—dependence on 
number of turns, 
applied current, and 
coil length 

magnetic induction 

magnetic flux 
density 


/ Magnetic Properties 

Figure 20.1 Magnetic field lines of force around a current 
loop and a bar magnet. 





magnetic fields in a manner similar to the way in which electric dipoles are affected 
by electric fields (Figure 18.30). Within a magnetic field, the force of the field itself 
exerts a torque that tends to orient the dipoles with the field. A familiar example is 
the way in which a magnetic compass needle lines up with the earth’s magnetic field. 

Magnetic Field Vectors 

Before discussing the origin of magnetic moments in solid materials, we describe 
magnetic behavior in terms of several field vectors. The externally applied magnetic 
field, sometimes called the magnetic field strength, is designated by H. If the mag¬ 
netic field is generated by means of a cylindrical coil (or solenoid) consisting of N 
closely spaced turns, having a length /, and carrying a current of magnitude /, then 

NI 

H = — (20.1) 

A schematic diagram of such an arrangement is shown in Figure 20.3a. The magnetic 
field that is generated by the current loop and the bar magnet in Figure 20.1 is an 
H field. The units of H are ampere-turns per meter, or just amperes per meter. 

The magnetic induction, or magnetic flux density, denoted by B , represents the 
magnitude of the internal field strength within a substance that is subjected to an 
H field. The units for B are teslas [or webers per square meter (Wb/m 2 )]. Both B 
and H are field vectors, being characterized not only by magnitude, but also by 
direction in space. 


N 


S 


Figure 20.2 The magnetic moment as designated by an arrow. 
















20.2 Basic Concepts * 803 



Figure 20.3 (a) The magnetic field H as generated by a cylindrical coil is dependent on 
the current /, the number of turns N, and the coil length /, according to Equation 20.1. The 
magnetic flux density B 0 in the presence of a vacuum is equal to /jl 0 H , where /i 0 is the 
permeability of a vacuum, 4 it X 10 -7 H/m. ( b ) The magnetic flux density B within a solid 
material is equal to /jlH , where fi is the permeability of the solid material. (Adapted from 
A. G. Guy, Essentials of Materials Science, McGraw-Hill Book Company, New York, 1976.) 


Magnetic flux 
density in a 
material— 
dependence on 
permeability and 
magnetic field 
strength 

permeability 


The magnetic field strength and flux density are related according to 


B = [jlH (20.2) 

The parameter /jl is called the permeability, which is a property of the specific 
medium through which the H field passes and in which B is measured, as illustrated 
in Figure 20.3 b. The permeability has dimensions of webers per ampere-meter 
(Wb/A*m) or henries per meter (H/m). 

In a vacuum, 


Magnetic flux 
density in a vacuum 


B 0 — l^oH 


(20.3) 


where p 0 is the permeability of a vacuum, a universal constant, which has a value 
of 477 X 10 -7 (1.257 X 10 -6 ) H/m. The parameter B 0 represents the flux density 
within a vacuum as demonstrated in Figure 20.3a. 

Several parameters may be used to describe the magnetic properties of solids. 
One of these is the ratio of the permeability in a material to the permeability in a 
vacuum, or 


Definition of relative 
permeability 



(20.4) 


magnetization 

Magnetic flux 
density—as a 
function of magnetic 
field strength and 
magnetization of a 
material 


where n r is called the relative permeability, which is unitless. The permeability or 
relative permeability of a material is a measure of the degree to which the mate¬ 
rial can be magnetized, or the ease with which a B field can be induced in the pres¬ 
ence of an external H field. 

Another field quantity, M , called the magnetization of the solid, is defined by 
the expression 


B = plqH + p, 0 M (20.5) 

In the presence of an H field, the magnetic moments within a material tend to be¬ 
come aligned with the field and to reinforce it by virtue of their magnetic fields; 
the term p, 0 M in Equation 20.5 is a measure of this contribution. 











804 * Chapter 20 / Magnetic Properties 


Table 20.1 Magnetic Units and Conversion Factors for the SI and cgs-emu Systems 




SI Units 


cgs-emu 

Unit 


Quantity 

Symbol 

Derived 

Primary 

Conversion 

Magnetic induction 
(flux density) 

B 

tesla (Wb/m 2 ) a 

kg/s-C 

gauss 

1 Wb/m 2 = 10 4 gauss 

Magnetic field 
strength 

H 

amp-turn/m 

C/m-s 

oersted 

1 amp-turn/m = 

477 X 10 -3 oersted 

Magnetization 

M (SI) 

I (cgs-emu) 

amp-turn/m 

C/m-s 

maxwell/cm 2 

1 amp-turn/m = 

10 -3 maxwell/cm 2 

Permeability of a 
vacuum 

Mo 

henry /m b 

kg-m/C 2 

Unitless (emu) 

4tt X 10 -7 henry/m = 

1 emu 

Relative permeability 

Mr (SI) 

/ 1 ' (cgs-emu) 

Unitless 

Unitless 

Unitless 

Mr = M' 

Susceptibility 

Xm (SI) 

Xm (cgs-emu) 

Unitless 

Unitless 

Unitless 

Xm = 477 Xm 


a Units of the weber (Wb) are volt-seconds. 
b Units of the henry are webers per ampere. 


Magnetization of a 
material- 
dependence on 
susceptibility and 
magnetic field 
strength 

magnetic 

susceptibility 

Relationship 
between magnetic 
susceptibility and 
relative permeability 


The magnitude of M is proportional to the applied field as follows: 

M = Xm H (20.6) 

and Xm i s called the magnetic susceptibility, which is unitless. 1 The magnetic suscep¬ 
tibility and the relative permeability are related as follows: 

Xm = Mr “ 1 (20.7) 

There is a dielectric analogue for each of the foregoing magnetic field param¬ 
eters. The B and H fields are, respectively, analogous to the dielectric displacement 
D and the electric field % whereas the permeability jul parallels the permittivity e 
(cf. Equations 20.2 and 18.30). Furthermore, the magnetization M and polarization 
P are correlates (Equations 20.5 and 18.31). 

Magnetic units may be a source of confusion because there are really two 
systems in common use. The ones used thus far are SI [rationalized MKS (meter- 
kilogram-second)]; the others come from the cgs-emu (centimeter-gram-second- 
electromagnetic unit) system. The units for both systems as well as the appropriate 
conversion factors are contained in Table 20.1. 


Origins of Magnetic Moments 

The macroscopic magnetic properties of materials are a consequence of magnetic 
moments associated with individual electrons. Some of these concepts are relatively 
complex and involve some quantum-mechanical principles beyond the scope of this 
discussion; consequently, simplifications have been made and some of the details 
omitted. Each electron in an atom has magnetic moments that originate from two 
sources. One is related to its orbital motion around the nucleus; being a moving 


1 This Xm is taken to be the volume susceptibility in SI units, which, when multiplied by H , 
yields the magnetization per unit volume (cubic meter) of material. Other susceptibilities 
are also possible; see Problem 20.3. 







20.3 Diamagnetism and Paramagnetism * 805 


Magnetic 

moment 



Electron 


Magnetic 

moment 


Electron 



Direction 
of spin 


(b) 


Figure 20.4 Demonstration of the 
magnetic moment associated with 
(a) an orbiting electron and ( b ) a 
spinning electron. 


charge, an electron may be considered to be a small current loop, generating a very 
small magnetic field, and having a magnetic moment along its axis of rotation, as 
schematically illustrated in Figure 20.4a. 

Each electron may also be thought of as spinning around an axis; the other 
magnetic moment originates from this electron spin, which is directed along the 
spin axis as shown in Figure 20.4Z?. Spin magnetic moments may be only in an “up” 
direction or in an antiparallel “down” direction. Thus each electron in an atom may 
be thought of as being a small magnet having permanent orbital and spin magnetic 
moments. 

Bohr magneton The most fundamental magnetic moment is the Bohr magneton /jl b , which is 

of magnitude 9.27 X 1CT 24 A*m 2 . For each electron in an atom the spin magnetic 
moment is d=/x B (plus for spin up, minus for spin down). Furthermore, the orbital 
magnetic moment contribution is equal to being the magnetic quantum 

number of the electron, as mentioned in Section 2.3. 

In each individual atom, orbital moments of some electron pairs cancel each 
other; this also holds for the spin moments. For example, the spin moment of an 
electron with spin up will cancel that of one with spin down. The net magnetic mo¬ 
ment, then, for an atom is just the sum of the magnetic moments of each of the 
constituent electrons, including both orbital and spin contributions, and taking into 
account moment cancellation. For an atom having completely filled electron shells 
or subshells, when all electrons are considered, there is total cancellation of both 
orbital and spin moments. Thus materials composed of atoms having completely 
filled electron shells are not capable of being permanently magnetized. This cate¬ 
gory includes the inert gases (He, Ne, Ar, etc.) as well as some ionic materials. The 
types of magnetism include diamagnetism, paramagnetism, and ferromagnetism; in 
addition, antiferromagnetism and ferrimagnetism are considered to be subclasses 
of ferromagnetism. All materials exhibit at least one of these types, and the behav¬ 
ior depends on the response of electron and atomic magnetic dipoles to the appli¬ 
cation of an externally applied magnetic field. 

20.3 DIAMAGNETISM AND PARAMAGNETISM 

diamagnetism Diamagnetism is a very weak form of magnetism that is nonpermanent and persists 

only while an external field is being applied. It is induced by a change in the orbital 
motion of electrons due to an applied magnetic field. The magnitude of the induced 
magnetic moment is extremely small, and in a direction opposite to that of the ap¬ 
plied field. Thus, the relative permeability /x r is less than unity (however, only very 
slightly), and the magnetic susceptibility is negative; that is, the magnitude of the B 
field within a diamagnetic solid is less than that in a vacuum. The volume suscep¬ 
tibility Xm f° r diamagnetic solid materials is on the order of -1CT 5 . When placed 
between the poles of a strong electromagnet, diamagnetic materials are attracted 
toward regions where the field is weak. 




806 * Chapter 20 


paramagnetism 


/ Magnetic Properties 


H = 0 


H 


o 

O 

O 

O 

0 

0 

0 

© 

o 

O 

O 

O 

0 

© 

0 

© 

o 

O 

O 

O 

0 

© 

0 

© 

o 

O 

O 

O 0 

(a) 

© 

0 

0 

0 

H = 

0 

:0 

0 

© 

0 

l 

© 

I 

0 

© 

0 

© 

0 

© 

0 

© 

0 

0 

© 

0 

© 

0 

0 

0 

0 

© 

0 

© 

0 

© 

0 

© 

0 

0 


Figure 20.5 ( a ) The atomic dipole 
configuration for a diamagnetic material 
with and without a magnetic field. In the 
absence of an external field, no dipoles exist; 
in the presence of a field, dipoles are 
induced that are aligned opposite to the field 
direction. ( b ) Atomic dipole configuration 
with and without an external magnetic field 
for a paramagnetic material. 


(b) 


Figure 20.5a illustrates schematically the atomic magnetic dipole configura¬ 
tions for a diamagnetic material with and without an external field; here, the ar¬ 
rows represent atomic dipole moments, whereas for the preceding discussion, 
arrows denoted only electron moments. The dependence of B on the external field 
H for a material that exhibits diamagnetic behavior is presented in Figure 20.6. 
Table 20.2 gives the susceptibilities of several diamagnetic materials. Diamagnetism 
is found in all materials, but because it is so weak, it can be observed only when 
other types of magnetism are totally absent. This form of magnetism is of no 
practical importance. 

For some solid materials, each atom possesses a permanent dipole moment by 
virtue of incomplete cancellation of electron spin and/or orbital magnetic moments. 
In the absence of an external magnetic field, the orientations of these atomic mag¬ 
netic moments are random, such that a piece of material possesses no net macro¬ 
scopic magnetization. These atomic dipoles are free to rotate, and paramagnetism 
results when they preferentially align, by rotation, with an external field as shown 
in Figure 20.5 b. These magnetic dipoles are acted on individually with no mutual 



Figure 20.6 Schematic 
representation of the flux density 
B versus the magnetic field 
strength H for diamagnetic and 
paramagnetic materials. 


Magnetic field strength, H 





20.4 Ferromagnetism * 807 

Table 20.2 Room-Temperature Magnetic Susceptibilities for Diamagnetic and 
Paramagnetic Materials 


Diamagnetics Paramagnetics 



Susceptibility 


Susceptibility 


\ m ( volume ) 


Xm ( volume ) 

Material 

(SI units) 

Material 

(SI units ) 

Aluminum oxide 

-1.81 X 1(T 5 

Aluminum 

2.07 X 10" 5 

Copper 

-0.96 X 10“ 5 

Chromium 

3.13 X 10“ 4 

Gold 

-3.44 X 10“ 5 

Chromium chloride 

1.51 x 10“ 3 

Mercury 

-2.85 X 10“ 5 

Manganese sulfate 

3.70 X 10“ 3 

Silicon 

-0.41 X 10" 5 

Molybdenum 

1.19 x 10" 4 

Silver 

-2.38 X 10" 5 

Sodium 

8.48 X 10" 6 

Sodium chloride 

-1.41 X 10" 5 

Titanium 

1.81 x 10" 4 

Zinc 

-1.56 X 10“ 5 

Zirconium 

1.09 x 10“ 4 


interaction between adjacent dipoles. Inasmuch as the dipoles align with the exter¬ 
nal field, they enhance it, giving rise to a relative permeability \x r that is greater than 
unity, and to a relatively small but positive magnetic susceptibility. Susceptibilities 
for paramagnetic materials range from about 10 -5 to 10 -2 (Table 20.2). A schematic 
5-versus-// curve for a paramagnetic material is also shown in Figure 20.6. 

Both diamagnetic and paramagnetic materials are considered nonmagnetic be¬ 
cause they exhibit magnetization only when in the presence of an external field. 
Also, for both, the flux density B within them is almost the same as it would be in 
a vacuum. 


20.4 FERROMAGNETISM 


ferromagnetism 


For a ferromagnetic 
material, relationship 
between magnetic 
flux density and 
magnetization 


domain 

saturation 

magnetization 


Certain metallic materials possess a permanent magnetic moment in the absence 
of an external field, and manifest very large and permanent magnetizations. These 
are the characteristics of ferromagnetism, and they are displayed by the transi¬ 
tion metals iron (as BCC a-ferrite), cobalt, nickel, and some of the rare earth met¬ 
als such as gadolinium (Gd). Magnetic susceptibilities as high as 10 6 are possible 
for ferromagnetic materials. Consequently, H M, and from Equation 20.5 we 
write 


B = iul 0 M (20.8) 

Permanent magnetic moments in ferromagnetic materials result from atomic 
magnetic moments due to uncancelled electron spins as a consequence of the elec¬ 
tron structure. There is also an orbital magnetic moment contribution that is small 
in comparison to the spin moment. Furthermore, in a ferromagnetic material, cou¬ 
pling interactions cause net spin magnetic moments of adjacent atoms to align with 
one another, even in the absence of an external field. This is schematically illustrated 
in Figure 20.7. The origin of these coupling forces is not completely understood, but 
it is thought to arise from the electronic structure of the metal. This mutual spin 
alignment exists over relatively large-volume regions of the crystal called domains 
(see Section 20.7). 

The maximum possible magnetization, or saturation magnetization M s , of a 
ferromagnetic material represents the magnetization that results when all the 
magnetic dipoles in a solid piece are mutually aligned with the external field; there 







808 


Chapter 20 / Magnetic Properties 


H= 0 

© 00 © 

000 © 

© 00 © 

©000 


Figure 20.7 Schematic illustration of the mutual alignment of atomic 
dipoles for a ferromagnetic material, which will exist even in the 
absence of an external magnetic field. 


is also a corresponding saturation flux density B s . The saturation magnetization is 
equal to the product of the net magnetic moment for each atom and the number 
of atoms present. For each of iron, cobalt, and nickel, the net magnetic moments 
per atom are 2.22,1.72, and 0.60 Bohr magnetons, respectively. 


Saturation 
magnetization for 
nickel 


For nickel, 
computation of the 
number of atoms per 
unit volume 


EXAMPLE PROBLEM 20.1 


Saturation Magnetization and Flux Density Computations 
for Nickel 

Calculate (a) the saturation magnetization and (b) the saturation flux density 
for nickel, which has a density of 8.90 g/cm 3 . 

Solution 

(a) The saturation magnetization is just the product of the number of Bohr 
magnetons per atom (0.60 as given earlier), the magnitude of the Bohr 
magneton p, B , and the number N of atoms per cubic meter, or 


M s = 0.60 iul b N (20.9) 

Now, the number of atoms per cubic meter is related to the density p, the 
atomic weight and Avogadro’s number N A , as follows: 


pN A 

N = ^ (20.10) 

^-Ni 

(8.90 X 10 6 g/m 3 )(6.022 X 10 23 atoms/mol) 

58.71 g/mol 

= 9.13 X 10 28 atoms/m 3 


Finally, 


= 


0.60 Bohr magneton 


atom 


= 5.1 X 10 5 A/m 


9.27 X 10~ 24 A-m 2 
Bohr magneton 


9.13 X 10 28 atoms \ 

““m 3 ) 


(b) From Equation 20.8, the saturation flux density is just 

B s = Mo M s 

4tt X 10 -7 H\ /5.1 X 10 5 A 


m 

= 0.64 tesla 


m 












20.5 Antiferromagnetism and Ferrimagnetism * 809 


© © © © 


© © © © 


Figure 20.8 Schematic representation of antiparallel 
alignment of spin magnetic moments for antiferromagnetic 
manganese oxide. 


© © © © 



20.5 ANTIFERROMAGNETISM AND 
FERRIMAGNETISM 

Antiferromagnetism 

This phenomenon of magnetic moment coupling between adjacent atoms or ions 
occurs in materials other than those that are ferromagnetic. In one such group, this 
coupling results in an antiparallel alignment; the alignment of the spin moments of 
antiferromagnetism neighboring atoms or ions in exactly opposite directions is termed antiferromag¬ 
netism. Manganese oxide (MnO) is one material that displays this behavior. Man¬ 
ganese oxide is a ceramic material that is ionic in character, having both Mn 2+ and 
O 2- ions. No net magnetic moment is associated with the O 2- ions, because there is 
a total cancellation of both spin and orbital moments. However, the Mn 2+ ions pos¬ 
sess a net magnetic moment that is predominantly of spin origin. These Mn 2+ ions 
are arrayed in the crystal structure such that the moments of adjacent ions are an¬ 
tiparallel. This arrangement is represented schematically in Figure 20.8. Obviously, 
the opposing magnetic moments cancel one another, and, as a consequence, the 
solid as a whole possesses no net magnetic moment. 

Ferrimagnetism 

ferrimagnetism Some ceramics also exhibit a permanent magnetization, termed ferrimagnetism. The 

macroscopic magnetic characteristics of ferromagnets and ferrimagnets are similar; 
the distinction lies in the source of the net magnetic moments. The principles of fer¬ 
rimagnetism are illustrated with the cubic ferrites. 2 These ionic materials may be 
represented by the chemical formula MFe 2 0 4 , in which M represents any one of 
several metallic elements. The prototype ferrite is Fe 3 0 4 , the mineral magnetite, 
sometimes called lodestone. 

The formula for Fe 3 0 4 may be written as Fe 2+ 0 2_ -(Fe 3+ ) 2 (0 2_ ) 3 , in which the 
Fe ions exist in both +2 and +3 valence states in the ratio of 1:2. A net spin mag¬ 
netic moment exists for each Fe 2+ and Fe 3+ ion, which corresponds to 4 and 5 Bohr 
magnetons, respectively, for the two ion types. Furthermore, the O 2- ions are mag¬ 
netically neutral. There are antiparallel spin-coupling interactions between the Fe 
ions, similar in character to antiferromagnetism. However, the net ferrimagnetic 
moment arises from the incomplete cancellation of spin moments. 

Cubic ferrites have the inverse spinel crystal structure, which is cubic in sym¬ 
metry, and similar to the spinel structure (Section 12.2). (A unit cell for this inverse 
spinel structure is shown on the front cover of the book. Red spheres represent 


2 Ferrite in the magnetic sense should not be confused with the ferrite a-iron discussed in 
Section 9.18; in the remainder of this chapter, the term ferrite implies the magnetic ceramic. 


ferrite 



810 * Chapter 20 


VMSE 



Spinel/Inverse Spinel 


/ Magnetic Properties 



Figure 20.9 Schematic diagram showing the spin 
magnetic moment configuration for Fe 2+ and 
Fe 3+ ions in Fe 3 0 4 . (From Richard A. Flinn and 
Paul K. Trojan, Engineering Materials and Their 
Applications, 4th edition. Copyright © 1990 by 
John Wiley & Sons, Inc. Adapted by permission 
of John Wiley & Sons, Inc.) 


O o o o 

0 2 “ Fe 2+ Fe 3+ Fe 3+ 

(Octahedral) (Octahedral) (Tetrahedral) 


0 2 ~ ions whereas dark blue and light blue spheres denote Fe 2+ and Fe 3+ ions, respec¬ 
tively.) The inverse spinel crystal structure might be thought of as having been gener¬ 
ated by the stacking of close-packed planes of O 2- ions. Again, there are two types of 
positions that may be occupied by the iron cations, as illustrated in Figure 12.7. For 
one, the coordination number is 4 (tetrahedral coordination); that is, each Fe ion is 
surrounded by four oxygen nearest neighbors. For the other, the coordination number 
is 6 (octahedral coordination). With this inverse spinel structure, half the trivalent (Fe 3+ ) 
ions are situated in octahedral positions, and the other half in tetrahedral positions. 
The divalent Fe 2+ ions are all located in octahedral positions. (The occupancy of tetra¬ 
hedral and octahedral positions by Fe 2+ and Fe 3+ ions within close-packed planes of 
O 2- ions, as well as their relationship to the inverse spinel unit cell are represented on 
the book’s back cover.) The critical factor is the arrangement of the spin moments of 
the Fe ions, as represented in Figure 20.9 and Table 20.3. The spin moments of all the 
Fe 3+ ions in the octahedral positions are aligned parallel to one another; however, they 
are directed oppositely to the Fe 3+ ions disposed in the tetrahedral positions, which 
are also aligned. This results from the antiparallel coupling of adjacent iron ions. Thus, 
the spin moments of all Fe 3+ ions cancel one another and make no net contribution 
to the magnetization of the solid. All the Fe 2+ ions have their moments aligned in the 
same direction; this total moment is responsible for the net magnetization (see Table 
20.3). Thus, the saturation magnetization of a ferrimagnetic solid may be computed 
from the product of the net spin magnetic moment for each Fe 2+ ion and the num¬ 
ber of Fe 2+ ions; this would correspond to the mutual alignment of all the Fe 2+ ion 
magnetic moments in the Fe 3 0 4 specimen. 


Table 20.3 The Distribution of Spin Magnetic Moments for 
Fe 2+ and Fe 3+ Ions in a Unit Cell Fe 3 0 4 a 


Octahedral 
Cation Lattice Site 


Tetrahedral Net Magnetic 

Lattice Site Moment 


Fe 3 + 




'v 






'V 'V 


Complete 

cancellation 


Fe 2 




-A. ^ 




yf^ 


a Each arrow represents the magnetic moment orientation for one of the 
cations. 







































20.5 Antiferromagnetism and Ferrimagnetism 


811 


Table 20.4 Net Magnetic 

Moments for Six 
Cations 


Cation 

Net Spin 

Magnetic Moment 
(Bohr magnetons) 

Fe 3+ 

5 

Fe 2+ 

4 

Mn 2+ 

5 

Co 2+ 

3 

Ni 2+ 

2 

Cu 2+ 

1 


Cubic ferrites having other compositions may be produced by adding metallic ions 
that substitute for some of the iron in the crystal structure. Again, from the ferrite 
chemical formula, M 2+ 0 2_ -(Fe 3+ ) 2 (0 2_ ) 3 , in addition to Fe 2+ , M 2+ may represent di¬ 
valent ions such as Ni 2+ , Mn 2+ , Co 2+ , and Cu 2+ , each of which possesses a net spin 
magnetic moment different from 4; several are listed in Table 20.4. Thus, by adjustment 
of composition, ferrite compounds having a range of magnetic properties may be pro¬ 
duced. For example, nickel ferrite has the formula NiFe 2 0 4 . Other compounds may 
also be produced containing mixtures of two divalent metal ions such as (Mn,Mg)Fe 2 0 4 , 
in which the Mn 2+ :Mg 2+ ratio may be varied; these are called mixed ferrites . 

Ceramic materials other than the cubic ferrites are also ferrimagnetic; these in¬ 
clude the hexagonal ferrites and garnets. Hexagonal ferrites have a crystal struc¬ 
ture similar to the inverse spinel, with hexagonal symmetry rather than cubic. The 
chemical formula for these materials may be represented by AB 12 0 19 , in which A 
is a divalent metal such as barium, lead, or strontium, and B is a trivalent metal 
such as aluminum, gallium, chromium, or iron. The two most common examples of 
the hexagonal ferrites are PbFe 12 0 19 and BaFe 12 0 19 . 

The garnets have a very complicated crystal structure, which may be repre¬ 
sented by the general formula M 3 Fe 5 0 12 ; here, M represents a rare earth ion such 
as samarium, europium, gadolinium, or yttrium. Yttrium iron garnet (Y 3 Fe 5 0 12 ), 
sometimes denoted YIG, is the most common material of this type. 

The saturation magnetizations for ferrimagnetic materials are not as high as for 
ferromagnets. On the other hand, ferrites, being ceramic materials, are good elec¬ 
trical insulators. For some magnetic applications, such as high-frequency transform¬ 
ers, a low electrical conductivity is most desirable. 



Check 20.1 


Cite the major similarities and differences between ferromagnetic and ferrimagnetic 
materials. 


[The answer may be found at www.wiley.com/college/callister (Student Companion Site.)] 



Check 20.2 


What is the difference between the spinel and inverse spinel crystal structures? 
Hint: you may want to consult Section 12.2. 


[The answer may be found at www.wiley.com/college/callister (Student Companion Site.)] 











812 


Chapter 20 / Magnetic Properties 


Saturation 
magnetization for a 
ferrimagnetic 
material (Fe 3 0 4 ) 


Computation of the 
number of Bohr 
magnetons per unit 
cell 


EXAMPLE PROBLEM 20.2 


Saturation Magnetization Determination for Fe 3 0 4 

Calculate the saturation magnetization for Fe 3 0 4 given that each cubic unit 
cell contains 8 Fe 2+ and 16 Fe 3+ ions, and that the unit cell edge length is 
0.839 nm. 

Solution 

This problem is solved in a manner similar to Example Problem 20.1, except 
that the computational basis is per unit cell as opposed to per atom or ion. 

The saturation magnetization will be equal to the product of the number 
N' of Bohr magnetons per cubic meter of Fe 3 0 4 , and the magnetic moment 
per Bohr magneton 


M s = N'n B (20.11) 

Now, N' is just the number of Bohr magnetons per unit cell n B divided by the 
unit cell volume V c , or 


N' = 


Kb 

Vc 


( 20 . 12 ) 


Again, the net magnetization results from the Fe 2+ ions only. Because there 
are 8 Fe 2+ ions per unit cell and 4 Bohr magnetons per Fe 2+ ion, n B is 32. 
Furthermore, the unit cell is a cube, and V c = a 3 , a being the unit cell edge 
length. Therefore. 


M, = 


a 3 


(20.13) 


(32 Bohr magnetons/unit cell)(9.27 X 10 24 A*m 2 /Bohr magneton) 


(0.839 X 10 9 m) 3 /unit cell 


= 5.0 X 10 5 A/m 




DESIGN EXAMPLE 20.1 


Design of a Mixed Ferrite Magnetic Material 


Design a cubic mixed-ferrite magnetic material that has a saturation magnetiza¬ 
tion of 5.25 X 10 5 A/m. 


Solution 

According to Example Problem 20.2, the saturation magnetization for Fe 3 0 4 is 
5.0 X 10 5 A/m. In order to increase the magnitude of M s it is necessary to re¬ 
place some fraction of the Fe 2+ with a divalent metal ion that has a greater mag¬ 
netic moment—for example Mn 2+ ; from Table 20.4, note that there are 5 Bohr 
magnetons/Mn 2+ ion as compared to 4 Bohr magnetons/Fe 2+ . Let us first employ 
Equation 20.13 to compute the number of Bohr magnetons per unit cell (w B ), 










20.6 The Influence of Temperature on Magnetic Behavior * 813 


assuming that the Mn 2+ addition does not change the unit cell edge length (0.839 
nm). Thus, 

M s a 3 


(5.25 X 10 5 A/m)(0.839 X 10“ 9 m) 3 /unit cell 
9.27 X 10 _24 A-m 2 /Bohr magneton 
= 33.45 Bohr magnetons/unit cell 

If we let x represent the fraction of Mn 2+ that have substituted for Fe 2+ , then the 
remaining unsubstituted Fe 2+ fraction is equal to (1 — x). Furthermore, inasmuch 
as there are 8 divalent ions per unit cell, we may write the following expression: 

8[5% + 4(1 - x)] = 33.45 

which leads to x = 0.181. Thus, if 18.1 at% of the Fe 2+ in Fe 3 0 4 are replaced with 
Mn 2+ , the saturation magnetization will be increased to 5.25 X 10 5 A/m. 



20.6 THE INFLUENCE OF TEMPERATURE 
ON MAGNETIC BEHAVIOR 

Temperature can also influence the magnetic characteristics of materials. Recall that 
raising the temperature of a solid results in an increase in the magnitude of the 
thermal vibrations of atoms. The atomic magnetic moments are free to rotate; hence, 
with rising temperature, the increased thermal motion of the atoms tends to ran¬ 
domize the directions of any moments that may be aligned. 

For ferromagnetic, antiferromagnetic, and ferrimagnetic materials, the atomic 
thermal motions counteract the coupling forces between the adjacent atomic dipole 
moments, causing some dipole misalignment, regardless of whether an external field 
is present. This results in a decrease in the saturation magnetization for both ferro- 
and ferrimagnets. The saturation magnetization is a maximum at 0 K, at which tem¬ 
perature the thermal vibrations are a minimum. With increasing temperature, the 
saturation magnetization diminishes gradually and then abruptly drops to zero at 
Curie temperature what is called the Curie temperature T c . The magnetization-temperature behavior 
for iron and Fe 3 0 4 is represented in Figure 20.10. At T c the mutual spin-coupling 
forces are completely destroyed, such that for temperatures above T c both ferro¬ 
magnetic and ferrimagnetic materials are paramagnetic. The magnitude of the Curie 
temperature varies from material to material; for example, for iron, cobalt, nickel, 
and Fe 3 0 4 , the respective values are 768,1120, 335, and 585°C. 

Antiferromagnetism is also affected by temperature; this behavior vanishes at what 
is called the Neel temperature. At temperatures above this point, antiferromagnetic 
materials also become paramagnetic. 

Concept Check 20.3 

Explain why repeatedly dropping a permanent magnet on the floor will cause it to 
become demagnetized. 

[The answer may be found at www.wiley.com/college/callister (Student Companion Site.)] 








814 * Chapter 20 / Magnetic Properties 


Temperature (°F) 



Figure 20.10 Plot 
of saturation 
magnetization as a 
function of 
temperature for iron 
and Fe 3 0 4 . [Adapted 
from J. Smit and 
H. P. J. Wijn, Ferrites. 
Copyright © 1959 
by N. V. Philips 
Gloeilampenfabrieken, 
Eindhoven (Holland). 
Reprinted by 
permission.] 


20.7 DOMAINS AND HYSTERESIS 

Any ferromagnetic or ferrimagnetic material that is at a temperature below T c is 
composed of small-volume regions in which there is a mutual alignment in the same 
direction of all magnetic dipole moments, as illustrated in Figure 20.11. Such a re¬ 
gion is called a domain, and each one is magnetized to its saturation magnetization. 
Adjacent domains are separated by domain boundaries or walls, across which the 
direction of magnetization gradually changes (Figure 20.12). Normally, domains are 
microscopic in size, and for a polycrystalline specimen, each grain may consist of 
more than a single domain. Thus, in a macroscopic piece of material, there will be 
a large number of domains, and all may have different magnetization orientations. 
The magnitude of the M field for the entire solid is the vector sum of the magne¬ 
tizations of all the domains, each domain contribution being weighted by its vol¬ 
ume fraction. For an unmagnetized specimen, the appropriately weighted vector 
sum of the magnetizations of all the domains is zero. 



Figure 20.11 Schematic depiction of domains in a 
ferromagnetic or ferrimagnetic material; arrows represent 
atomic magnetic dipoles. Within each domain, all dipoles are 
aligned, whereas the direction of alignment varies from one 
domain to another. 




















20.7 Domains and Hysteresis * 815 


Figure 20.12 The gradual change in magnetic 
dipole orientation across a domain wall. (From 
W. D. Kingery, H. K. Bowen, and D. R. 
Uhlmann, Introduction to Ceramics, 2nd 
edition. Copyright © 1976 by John Wiley & 
Sons, New York. Reprinted by permission of 
John Wiley & Sons, Inc.) 


Flux density B and field intensity H are not proportional for ferromagnets and 
ferrimagnets. If the material is initially unmagnetized, then B varies as a function 
of H , as shown in Figure 20.13. The curve begins at the origin, and as H is increased, 
the B field begins to increase slowly, then more rapidly, finally leveling off and be¬ 
coming independent of H. This maximum value of B is the saturation flux density B s , 
and the corresponding magnetization is the saturation magnetization M s , mentioned 
previously. Because the permeability p from Equation 20.2 is the slope of the 
B-versus-H curve, note from Figure 20.13 that the permeability changes with and 
is dependent on H. On occasion, the slope of the ZUversus-// curve at H = 0 is spec¬ 
ified as a material property, which is termed the initial permeability p h as indicated 
in Figure 20.13. 

As an H field is applied, the domains change shape and size by the movement 
of domain boundaries. Schematic domain structures are represented in the insets 
(labeled U through Z) at several points along the 5-versus-// curve in Figure 20.13. 
Initially, the moments of the constituent domains are randomly oriented such that 
there is no net B (or M ) field (inset U). As the external field is applied, the domains 
that are oriented in directions favorable to (or nearly aligned with) the applied field 



wall 



Figure 20.13 The B-versus-H behavior for 
a ferromagnetic or ferrimagnetic material 
that was initially unmagnetized. Domain 
configurations during several stages of 
magnetization are represented. Saturation 
flux density B s , magnetization M s , and 
initial permeability p t are also indicated. 
(Adapted from O. H. Wyatt and D. Dew- 
Hughes, Metals, Ceramics and Polymers, 
Cambridge University Press, 1974.) 













816 * Chapter 20 


hysteresis 


remanence 


coercivity 


/ Magnetic Properties 



Figure 20.14 Magnetic flux density 
versus the magnetic field strength for a 
ferromagnetic material that is subjected to 
forward and reverse saturations (points S 
and S'). The hysteresis loop is represented by 
the solid curve; the dashed curve indicates 
the initial magnetization. The remanence B r 
and the coercive force H c are also shown. 


grow at the expense of those that are unfavorably oriented (insets V through X). 
This process continues with increasing field strength until the macroscopic specimen 
becomes a single domain, which is nearly aligned with the field (inset Y). Saturation 
is achieved when this domain, by means of rotation, becomes oriented with the H 
field (inset Z). 

From saturation, point S in Figure 20.14, as the H field is reduced by reversal 
of field direction, the curve does not retrace its original path. A hysteresis effect is 
produced in which the B field lags behind the applied H field, or decreases at a 
lower rate. At zero H field (point R on the curve), there exists a residual B field 
that is called the remanence, or remanent flux density , B n the material remains mag¬ 
netized in the absence of an external H field. 

Hysteresis behavior and permanent magnetization may be explained by the mo¬ 
tion of domain walls. Upon reversal of the field direction from saturation (point S 
in Figure 20.14), the process by which the domain structure changes is reversed. 
First, there is a rotation of the single domain with the reversed field. Next, do¬ 
mains having magnetic moments aligned with the new field form and grow at the 
expense of the former domains. Critical to this explanation is the resistance to 
movement of domain walls that occurs in response to the increase of the mag¬
