Repository: axyco2004-cyber/axyco2004-cyber-chemistry-chatbot-rgb

# 🧪 Chemistry Chatbot

An interactive Java-based chatbot application that helps students learn chemistry by answering questions about various chemistry topics.

## 📖 About

Chemistry Chatbot is an educational tool that provides instant answers to chemistry questions. It uses a comprehensive knowledge base covering key chemistry concepts and employs intelligent keyword matching to understand and respond to student queries.

### Sample Interaction

```
💬 You: What is an atom?
🤖 Bot: An atom is the smallest unit of matter that retains the properties 
of an element. It consists of a nucleus containing protons and neutrons, 
surrounded by electrons in energy levels or shells.

💬 You: topics

File: materials-science-textbook.txt (part 53 of 63)
MATERIALS SCIENCE AND ENGINEERING 
netic field in the opposite direction; this accounts for the lag of B with H , or the 
hysteresis. When the applied field reaches zero, there is still some net volume frac¬ 
tion of domains oriented in the former direction, which explains the existence of 
the remanence B r . 

To reduce the B field within the specimen to zero (point C on Figure 20.14), 
an H field of magnitude -H c must be applied in a direction opposite to that of the 
original field; H c is called the coercivity, or sometimes the coercive force. Upon con¬ 
tinuation of the applied field in this reverse direction, as indicated in the figure, sat¬ 
uration is ultimately achieved in the opposite sense, corresponding to point S'. A 
second reversal of the field to the point of the initial saturation (point S ) completes 
the symmetrical hysteresis loop and also yields both a negative remanence (~B r ) 
and a positive coercivity (+H C ). 

The 5-versus-H curve in Figure 20.14 represents a hysteresis loop taken to sat¬ 
uration. Of course, it is not necessary to increase the H field to saturation before 
reversing the field direction; in Figure 20.15, loop NP is a hysteresis curve corre¬ 
sponding to less than saturation. Furthermore, it is possible to reverse the direction 





20.7 Domains and Hysteresis * 817 



Figure 20.15 A hysteresis curve at less than 
saturation (curve NP) within the saturation 
loop for a ferromagnetic material. The B-H 
behavior for field reversal at other than 
saturation is indicated by curve LM. 


of the field at any point along the curve and generate other hysteresis loops. One 
such loop is indicated on the saturation curve in Figure 20.15: for loop LM, the 
H field is reversed to zero. One method of demagnetizing a ferromagnet or ferri- 
magnet is to repeatedly cycle it in an H field that alternates direction and decreases 
in magnitude. 

At this point it is instructive to compare the 5-versus-// behaviors of para¬ 
magnetic, diamagnetic, and ferromagnetic/ferrimagnetic materials; such a compar¬ 
ison is shown in Figure 20.16. The linearity of paramagnetic and diamagnetic 
materials may be noted in the small inset plot, whereas the behavior of a typical 
ferromagnetic/ferrimagnetic is nonlinear. Furthermore, the rationale for labeling 
paramagnetics and diamagnetics as nonmagnetic materials is verified by compar¬ 
ing the B scales on the vertical axes of the two plots—at an H field strength of 



Figure 20.16 Comparison 
of B-\qysus-H behaviors for 
ferromagnetic/ferrimagnetic 
and diamagnetic/ 
paramagnetic materials 
(inset plot). Here it may be 
noted that extremely small 
B fields are generated in 
materials that experience 
only diamagnetic/ 
paramagnetic behavior, 
which is why they are 
considered nonmagnetics. 


Magnetic field strength, H (A/m) 










818 * Chapter 20 / Magnetic Properties 


50 A/m, the ferromagnetic/ferrimagnetic materials flux density is on the order of 
1.5 tesla, whereas for the paramagnetic and diamagnetic materials it is on the 
order of 5 X 10 -5 tesla. 



Check 20.4 


Schematically sketch on a single plot the 5-versus-// behavior for a ferromagnetic 
material (a) at 0 K, (b) at a temperature just below its Curie temperature, and 
(c) at a temperature just above its Curie temperature. Briefly explain why these 
curves have different shapes. 


[The answer may be found at www.wiley.com/college/callister (Student Companion Site.)] 



Concept Check 20.5 


Schematically sketch the hysteresis behavior for a ferromagnet that is gradually 
demagnetized by cycling in an H field that alternates direction and decreases in 
magnitude. 


[The answer may be found at www.wiley.com/college/callister (Student Companion Site.)] 


20.8 MAGNETIC ANISOTROPY 

The magnetic hysteresis curves discussed in the previous section will have different 
shapes depending on various factors: (1) whether the specimen is a single crystal or 
poly crystalline; (2) if polycrystalline, any preferred orientation of the grains; (3) the 
presence of pores or second-phase particles; and (4) other factors such as temper¬ 
ature and, if a mechanical stress is applied, the stress state. 

For example, the B (or M ) versus H curve for a single crystal of a ferromag¬ 
netic material depends on its crystallographic orientation relative to the direction 
of the applied H field. This behavior is demonstrated in Figure 20.17 for single 



Figure 20.17 Magnetization 
curves for single crystals of 
iron and nickel. For both 
metals, a different curve 
was generated when the 
magnetic field was applied 
in each of [100], [110], and 
[111] crystallographic 
directions. [Adapted from 
K. Honda and S. Kay a, “On 
the Magnetisation of Single 
Crystals of Iron,” Sci. Rep. 
Tohoku Univ., 15, 721 
(1926); and from S. Kaya, 
“On the Magnetisation of 
Single Crystals of Nickel,” 
Sci. Rep. Tohoku Univ., 17, 
639 (1928).] 


















20.9 Soft Magnetic Materials * 819 


Figure 20.18 Magnetization 
curves for single crystals 
of cobalt. The curves 
were generated when the 
magnetic field was applied 
in [0001] and [1010]/[1120] 
crystallographic directions. 
[Adapted from S. Kaya, “On 
the Magnetisation of Single 
Crystals of Cobalt,” Sci. Rep. 
Tohoku Univ., 17, 1157 
(1928).] 


0 0.2 0.4 0.6 0.8 

Magnetic field strength, H (10 6 A/m) 



crystals of nickel (FCC) and iron (BCC), where the magnetizing field is applied in 
[100], [110], and [111] crystallographic directions, and in Figure 20.18 for cobalt 
(HCP) in [0001] and [10T0]/[1120] directions. This dependence of magnetic behav¬ 
ior on crystallographic orientation is termed magnetic (or sometimes magnetocrys¬ 
talline) anisotropy. 

For each of these materials there is one crystallographic direction in which mag¬ 
netization is easiest—that is, saturation (of M ) is achieved at the lowest H field; this 
is termed a direction of easy magnetization. For example, for Ni (Figure 20.17) this 
direction is [111] inasmuch as saturation occurs at point A; whereas, for [110] and 
[100] orientations, saturation points correspond, respectively, to points B and C. Cor¬ 
respondingly, easy magnetization directions for Fe and Co are [100] and [0001], re¬ 
spectively (Figures 20.17 and 20.18). Conversely, a hard crystallographic direction 
is that direction for which saturation magnetization is most difficult; hard directions 
for Ni, Fe, and Co are [100], [111], and [10T0]/[1120]. 

As noted in the previous section, the insets of Figure 20.13 represent domain 
configurations at various stages along the B (or M) versus H curve during the mag¬ 
netization of a ferromagnetic/ferrimagnetic material. Here, each of the arrows rep¬ 
resents a domain’s direction of easy magnetization; domains whose directions of 
easy magnetization are most closely aligned with the H field grow, at the expense 
of the other domains that shrink (insets V through X). Furthermore, the magneti¬ 
zation of the single domain in inset Y also corresponds to an easy direction. And 
saturation is achieved as the direction of this domain rotates away from the easy 
direction into the direction of the applied field (inset Z). 


20.9 SOFT MAGNETIC MATERIALS 

The size and shape of the hysteresis curve for ferromagnetic and ferrimagnetic mate¬ 
rials is of considerable practical importance. The area within a loop represents a mag¬ 
netic energy loss per unit volume of material per magnetization-demagnetization 
cycle; this energy loss is manifested as heat that is generated within the magnetic 
specimen and is capable of raising its temperature. 















820 


Chapter 20 / Magnetic Properties 


soft magnetic 
material 



Figure 20.19 Schematic magnetization curves 
for soft and hard magnetic materials. (From 
K. M. Ralls, T. H. Courtney, and J. Wulff, 
Introduction to Materials Science and 
Engineering. Copyright © 1976 by John Wiley 
& Sons, New York. Reprinted by permission 
of John Wiley & Sons, Inc.) 


Both ferromagnetic and ferrimagnetic materials are classified as either soft or 
hard on the basis of their hysteresis characteristics. Soft magnetic materials are used 
in devices that are subjected to alternating magnetic fields and in which energy 
losses must be low; one familiar example consists of transformer cores. For this rea¬ 
son the relative area within the hysteresis loop must be small; it is characteristically 
thin and narrow, as represented in Figure 20.19. Consequently, a soft magnetic ma¬ 
terial must have a high initial permeability and a low coercivity. A material possess¬ 
ing these properties may reach its saturation magnetization with a relatively low 
applied field (i.e., is easily magnetized and demagnetized) and still has low hystere¬ 
sis energy losses. 

The saturation field or magnetization is determined only by the composition of 
the material. For example, in cubic ferrites, substitution of a divalent metal ion such 
as Ni 2+ for Fe 2+ in Fe0-Fe 2 0 3 will change the saturation magnetization. However, 
susceptibility and coercivity (// c ), which also influence the shape of the hysteresis 
curve, are sensitive to structural variables rather than to composition. For example, 
a low value of coercivity corresponds to the easy movement of domain walls as the 
magnetic field changes magnitude and/or direction. Structural defects such as par¬ 
ticles of a nonmagnetic phase or voids in the magnetic material tend to restrict the 
motion of domain walls, and thus increase the coercivity. Consequently, a soft mag¬ 
netic material must be free of such structural defects. 

Another property consideration for soft magnetic materials is electrical resis¬ 
tivity. In addition to the hysteresis energy losses described previously, energy losses 
may result from electrical currents that are induced in a magnetic material by a 
magnetic field that varies in magnitude and direction with time; these are called 
eddy currents. It is most desirable to minimize these energy losses in soft magnetic 
materials by increasing the electrical resistivity. This is accomplished in ferromag¬ 
netic materials by forming solid solution alloys; iron-silicon and iron-nickel alloys 
are examples. The ceramic ferrites are commonly used for applications requiring 
soft magnetic materials because they are intrinsically electrical insulators. Their ap¬ 
plicability is somewhat limited, however, inasmuch as they have relatively small 








20.9 Soft Magnetic Materials * 821 


MATERIALS OF IMPORTANCE 

An Iron-Silicon Alloy That Is Used in Transformer Cores 


A s mentioned earlier in this section, trans¬ 
former cores require the use of soft magnetic 
materials, which are easily magnetized and de¬ 
magnetized (and also have relatively high electri¬ 
cal resistivities). One alloy commonly used for this 
application is the iron-silicon alloy listed in Table 
20.5 (97 wt% Fe-3 wt% Si). Single crystals of this 
alloy are magnetically anisotropic, as are also sin¬ 
gle crystals of iron (as explained previously). Con¬ 
sequently, energy losses of transformers could be 
minimized if their cores were fabricated from sin¬ 
gle crystals such that a [100]-type direction [the 
direction of easy magnetization (Figure 20.17)] is 
oriented parallel to the direction of an applied 
magnetic field; this configuration for a trans¬ 
former core is represented schematically in Fig¬ 
ure 20.20. Unfortunately, single crystals are 
expensive to prepare, and, thus, this is an econom¬ 
ically unpractical situation. A better alternative — 
one that is used commercially, being more 
economically attractive—is to fabricate cores from 
polycrystalline sheets of this alloy that are 
anisotropic. 

It is often the case that the grains in polycrys¬ 
talline materials are randomly oriented, with the 
result that their properties are isotropic (Section 
3.15). However, one way of developing anisotropy 


in polycrystalline metals is via plastic deformation, 
for example by rolling (Section 11.4, Figure 11.85); 
rolling is the technique by which sheet transformer 
cores are fabricated. A flat sheet that has been 
rolled is said to have a rolling (or sheet) texture , or 
there is a preferred crystallographic orientation of 
the grains. For this type of texture, during the 
rolling operation, for most of the grains in the 
sheet, a specific crystallographic plane (hkl) be¬ 
comes is aligned parallel (or nearly parallel) to the 
surface of the sheet, and, in addition a direction 
[uvw] in that plane lies parallel (or nearly paral¬ 
lel) to the rolling direction. Thus, a rolling texture 
is indicated by the plane-direction combination, 
( hkl)[uvw ]. For body-centered cubic alloys (to in¬ 
clude the iron-silicon alloy mentioned earlier), the 
rolling texture is (110) [001], which is represented 
schematically in Figure 20.21. Thus, transformer 
cores of this iron-silicon alloy are fabricated so 
that the direction in which the sheet was rolled 
(corresponding to a [001]-type direction for most 
of the grains) is aligned parallel to the direction 
of the magnetic field application. 3 

The magnetic characteristics of this alloy may 
be further improved through a series of deforma¬ 
tion and heat-treating procedures that produce a 
(100) [001] texture. 



Figure 20.20 Schematic diagram of a transformer 
core, including the direction of the B field that is 
generated. 



Figure 20.21 Schematic representation of the 
(110) [001] rolling texture for body-centered cubic iron. 


3 For body-centered cubic metals and alloys, [100] and [001] directions are equivalent (Section 3.9)—that is, both 
are directions of easy magnetization. 















822 * Chapter 20 / Magnetic Properties 


Table 20.5 Typical Properties for Several Soft Magnetic Materials 


Material 

Composition 
(wt %) 

Initial Relative 
Permeability 

Pi 

Saturation 

Flux Density B s 
[tesla (gauss)] 

Hysteresis 
Loss/Cycle 
[J/m 3 (erg/cm 3 )] 

Resistivity p 
(£l-m) 

Commercial 

99.95Fe 

150 

2.14 

270 

1.0 x 10“ 7 

iron ingot 



(21,400) 

(2700) 


Silicon-iron 

97Fe, 3Si 

1400 

2.01 

40 

4.7 x 10“ 7 

(oriented) 



(20,100) 

(400) 


45 Permalloy 

55Fe, 45Ni 

2500 

1.60 

120 

4.5 x 10“ 7 




(16,000) 

(1200) 


Supermalloy 

79Ni, 15Fe, 

75,000 

0.80 

— 

6.0 x 10“ 7 


5Mo, 0.5Mn 


(8000) 



Ferroxcube A 

48MnFe 2 0 4 , 

1400 

0.33 

.40 

2000 


52ZnFe 2 0 4 


(3300) 

(—400) 


Ferroxcube B 

36NiFe 2 0 4 , 

650 

0.36 

-35 

10 7 


64ZnFe 2 0 4 


(3600) 

(-350) 



Source: Adapted from Metals Handbook: Properties and Selection: Stainless Steels, Tool Materials and Special- 
Purpose Metals, Vol. 3, 9th edition, D. Benjamin (Senior Editor), American Society for Metals, 1980. 


susceptibilities. The properties of a half-dozen soft magnetic materials are shown in 
Table 20.5. 

The hysteresis characteristics of soft magnetic materials may be enhanced for some 
applications by an appropriate heat treatment in the presence of a magnetic field. 
Using such a technique, a square hysteresis loop may be produced, which is desirable 
in some magnetic amplifier and pulse transformer applications. In addition, soft mag¬ 
netic materials are used in generators, motors, dynamos, and switching circuits. 


20.10 HARD MAGNETIC MATERIALS 

Hard magnetic materials are used in permanent magnets, which must have a high 
hard magnetic resistance to demagnetization. In terms of hysteresis behavior, a hard magnetic 

material material has a high remanence, coercivity, and saturation flux density, as well as a 

low initial permeability and high hysteresis energy losses. The hysteresis character¬ 
istics for hard and soft magnetic materials are compared in Figure 20.19. The two 
most important characteristics relative to applications for these materials are the 
coercivity and what is termed the energy product, designated as (BH) max . This 
(BH) max corresponds to the area of the largest B-H rectangle that can be constructed 
within the second quadrant of the hysteresis curve, Figure 20.22; its units are kJ/m 3 
(MGOe). 4 The value of the energy product is representative of the energy required 
to demagnetize a permanent magnet; that is, the larger ( BH ) max , the harder the 
material in terms of its magnetic characteristics. 


4 MGOe is defined as 

1 MGOe = 10 6 gauss-oersted 

Furthermore, conversion from cgs-emu to SI units is accomplished by the relationship 

1 MGOe = 7.96 kJ/m 3 






20.10 Hard Magnetic Materials * 823 



Figure 20.22 Schematic 
magnetization curve that 
displays hysteresis. Within 
the second quadrant are 
drawn two B-H energy 
product rectangles; the area 
of the rectangle labeled 
(#//) max is the largest 
possible, which is greater 
than the area defined by 
B<rH d . 


Again, hysteresis behavior is related to the ease with which the magnetic do¬ 
main boundaries move; by impeding domain wall motion, the coercivity and sus¬ 
ceptibility are enhanced, such that a large external field is required for demagnet¬ 
ization. Furthermore, these characteristics are interrelated to the microstructure of 
the material. 


Concept 


Check 20.6 


It is possible, by various means (i.e., alteration of microstructure and impurity ad¬ 
ditions), to control the ease with which domain walls move as the magnetic field is 
changed for ferromagnetic and ferrimagnetic materials. Sketch a schematic 5-versus-H 
hysteresis loop for a ferromagnetic material, and superimpose on this plot the loop 
alterations that would occur if domain boundary movement were hindered. 


[The answer may be found at www.wiley.com/college/callister (Student Companion Site.)] 


Conventional Hard Magnetic Materials 

Hard magnetic materials fall within two main categories—conventional and high 
energy. The conventional materials have ( BH) max values that range between about 
2 and 80 kJ/m 3 (0.25 and 10 MGOe). These include ferromagnetic materials—magnet 
steels, cunife (Cu-Ni-Fe) alloys, alnico (Al-Ni-Co) alloys—as well as the hexagonal 
ferrites (Ba0-6Fe 2 0 3 ). Table 20.6 presents some of the critical properties of several 
of these hard magnetic materials. 

The hard magnet steels are normally alloyed with tungsten and/or chromium. 
Under the proper heat-treating conditions these two elements readily combine with 
carbon in the steel to form tungsten and chromium carbide precipitate particles, 
which are especially effective in obstructing domain wall motion. For the other metal 
















824 * Chapter 20 / Magnetic Properties 

Table 20.6 Typical Properties for Several Hard Magnetic Materials 




Remanence 

Coercivity 


Curie 




B, 

H c 

(BH) max 

Temperature 

Resistivity 


Composition 

[tesla 

[amp- turn/m 

[kJ/m 3 

T c 

P 

Material 

( wt %) 

(gauss)] 

(Oe)] 

(MGOe)] 

[°C (°F)J 

(Cl-m) 

Tungsten 

92.8 Fe, 

0.95 

5900 

2.6 

760 

3.0 x 10- 7 

steel 

6 W, 0.5 

Cr, 0.7 C 

(9500) 

(74) 

(0.33) 

(1400) 


Cunife 

20 Fe, 20 

0.54 

44,000 

12 

410 

1.8 x 10- 7 


Ni, 60 Cu 

(5400) 

(550) 

(1.5) 

(770) 


Sintered alnico 8 

34 Fe, 7 Al, 

0.76 

125,000 

36 

860 

— 


15 Ni, 35 

Co, 4 Cu, 

5 Ti 

(7600) 

(1550) 

(4.5) 

(1580) 


Sintered ferrite 3 

Ba0-6Fe 2 0 3 

0.32 

240,000 

20 

450 

~10 4 



(3200) 

(3000) 

(2.5) 

(840) 


Cobalt rare earth 1 

SmCo 5 

0.92 

720,000 

170 

725 

5.0 x 10“ 7 



(9200) 

(9,000) 

(21) 

(1340) 


Sintered neodymium- 

Nd 2 Fe 14 B 

1.16 

848,000 

255 

310 

1.6 x 10“ 6 

iron-boron 


(11,600) 

(10,600) 

(32) 

(590) 



Source: Adapted from ASM Handbook, Vol. 2, Properties and Selection: Nonferrous Alloys and Special-Purpose 
Materials. Copyright © 1990 by ASM International. Reprinted by permission of ASM International, Materials 
Park, OH. 


alloys, an appropriate heat treatment forms extremely small single-domain and 
strongly magnetic iron-cobalt particles within a nonmagnetic matrix phase. 

High-Energy Hard Magnetic Materials 

Permanent magnetic materials having energy products in excess of about 80 kJ/m 3 
(10 MGOe) are considered to be of the high-energy type. These are recently devel¬ 
oped intermetallic compounds that have a variety of compositions; the two that 
have found commercial exploitation are SmCo 5 and Nd 2 Fe 14 B. Their magnetic prop¬ 
erties are also listed in Table 20.6. 

Samarium-Cobalt Magnets 

SmCo 5 is a member of a group of alloys that are combinations of cobalt or iron and 
a light rare earth element; a number of these alloys exhibit high-energy, hard mag¬ 
netic behavior, but SmCo 5 is the only one of commercial significance. The energy 
product of these SmCo 5 materials [between 120 and 240 kJ/m 3 (15 and 30 MGOe)] 
are considerably higher than the conventional hard magnetic materials (Table 20.6); 
in addition, they have relatively large coercivities. Powder metallurgical techniques 
are used to fabricate SmCo 5 magnets. The appropriately alloyed material is first 
ground into a fine powder; the powder particles are aligned using an external mag¬ 
netic field and then pressed into the desired shape. The piece is then sintered at an 
elevated temperature, followed by another heat treatment that improves the mag¬ 
netic properties. 

Neodymium-Iron-Boron Magnets 

Samarium is a rare and relatively expensive material; furthermore, the price of cobalt 
is variable and its sources are unreliable. Consequently, the Nd 2 Fe 14 B alloys have 
become the materials of choice for a large number and wide diversity of applications 





20.11 Magnetic Storage * 825 


requiring hard magnetic materials. Coercivities and energy products of these mate¬ 
rials rival those of the samarium-cobalt alloys (Table 20.6). 

The magnetization-demagnetization behavior of these materials is a function of 
domain wall mobility, which, in turn, is controlled by the final microstructure—that is, 
the size, shape, and orientation of the crystallites or grains, as well as the nature and 
distribution of any second-phase particles that are present. Of course, microstructure 
will depend on how the material is processed. Two different processing techniques are 
available for the fabrication of Nd 2 Fe 14 B magnets: powder metallurgy (sintering) and 
rapid solidification (melt spinning). The powder metallurgical approach is similar to 
that used for the SmCo 5 materials. For rapid solidification, the alloy, in molten form, 
is quenched very rapidly such that either an amorphous or very fine-grained and thin 
solid ribbon is produced. This ribbon material is then pulverized, compacted into the 
desired shape, and subsequently heat-treated. Rapid solidification is the more involved 
of the two fabrication processes; nevertheless, it is continuous, whereas powder met¬ 
allurgy is a batch process, which has its inherent disadvantages. 

These high-energy hard magnetic materials are employed in a host of different 
devices in a variety of technological fields. One common application is in motors. 
Permanent magnets are far superior to electromagnets in that their magnetic fields 
are continuously maintained and without the necessity of expending electrical 
power; furthermore, no heat is generated during operation. Motors using perma¬ 
nent magnets are much smaller than their electromagnet counterparts and are used 
extensively in fractional horsepower units. Familiar motor applications include the 
following: in cordless drills and screwdrivers; in automobiles (starting, window 
winder, wiper, washer, and fan motors); in audio and video recorders; and in clocks. 
Other common devices that employ these magnetic materials are speakers in au¬ 
dio systems, lightweight earphones, hearing aids, and computer peripherals. 


20.11 MAGNETIC STORAGE 

Magnetic materials are important in the area of information storage; in fact, magnetic 
recording 5 has become virtually the universal technology for the storage of electronic 
information. This is evidenced by the preponderance of disk storage media [e.g., com¬ 
puters (both desktop and laptop), iPods and MP3 players, and high-definition 
camcorder hard drives], credit/debit cards (mag stripes), and so on. Whereas in com¬ 
puters, semiconductor elements serve as primary memory, magnetic hard disks are 
normally used for secondary memory because they are capable of storing larger quan¬ 
tities of information and at a lower cost; however, their transfer rates are slower. 
Furthermore, the recording and television industries rely heavily on magnetic tapes 
for the storage and reproduction of audio and video sequences. In addition, tapes are 
used with large computer systems to back up and archive data. 

In essence, computer bytes, sound, or visual images in the form of electrical sig¬ 
nals are recorded magnetically on very small segments of the magnetic storage 
medium—a tape or disk. Transference to (i.e., “writing”) and retrieval from (i.e., 
“reading”) the tape or disk is accomplished by means of a recording system that 
consists of read and write heads. For hard drives, this head system is supported 


5 The term magnetic recording is often used to denote the recording and storage of audio 
and video and audio signals, whereas in the field of computing magnetic storage is frequently 
preferred. 



826 * Chapter 20 / Magnetic Properties 


V read 



Figure 20.23 Schematic 
diagram of a hard disk 
drive that employs the 
perpendicular magnetic 
recording medium; also 
shown are inductive write 
and magnetoresistive-read 
heads. 


above and in close proximity to the magnetic medium by a self-generating air bear¬ 
ing as the medium passes beneath at relatively high rotational speeds. 6 On the other 
hand, tapes make physical contact with the heads during read and write operations. 
Tape velocities run as high as 10 m/s. 

As noted previously, there are two principal types of magnetic media— hard 
disk drives (HDDs) and magnetic tapes— both of which we now briefly discuss. 

Hard Disk Drives 

Hard disk magnetic storage hard drives consist of rigid circular disks [having diam¬ 
eters that range between about 65 mm (2.5 in.) and 95 mm (3.75 in)]. During read 
and write processes, disks rotate at relatively high velocities—5400 and 7200 revo¬ 
lutions per minute are common. Rapid rates of data storage and retrieval are pos¬ 
sible using HDDs, as are also high storage densities. 

For the current HDD technology, “magnetic bits” point up or down perpendi¬ 
cular to the plane of the disk surface; this scheme is appropriately called perpendi¬ 
cular magnetic recording (abbreviated PMR ), and is represented schematically in 
Figure 20.23. 

Data (or bits) are introduced (written) into the storage medium using an induc¬ 
tive write head. For one head design, shown in Figure 20.23, a time-varying write mag¬ 
netic flux is generated at the tip of the main pole—a ferromagnetic/ferrimagnetic core 
material around which a wire coil is wound—by an electric current (also time- 
variable) that passes through the coil. This flux penetrates through the magnetic stor¬ 
age layer into a magnetically soft underlayer and then reenters the head assembly 
through a return pole (Figure 20.23). A very intense magnetic field is concentrated 
in the storage layer beneath the tip of the main pole. At this point, data are written 
as a very small region of the storage layer becomes magnetized. Upon removal of the 
field (i.e., as the disk continues its rotation), the magnetization remains; that is, the 
signal (i.e., data) has been stored. Digital data storage (i.e., as ones and zeros) is in 
the form of minute magnetization patterns; the ones and zeros correspond to the pres¬ 
ence or absence of magnetic reversal directions between adjacent regions. 


6 It is sometimes stated that the head “flies” over the disk. 










































20.11 Magnetic Storage * 827 



Figure 20.24 Transmission electron 
micrograph showing the 
microstructure of the perpendicular 
magnetic recording medium used in 
hard-disk drives. This “granular 
medium” consists of small grains of a 
cobalt-chromium alloy (darker 
regions) that are isolated from one 
another by an oxide grain-boundary 
segregant (lighter regions). 
(Photograph courtesy of Seagate 
Recording Media.) 


Data retrieval from the storage medium is accomplished using a magnetoresistive- 
read head (Figure 20.23). During read-back, magnetic fields from the written magnetic 
patterns are sensed by this head; these fields produce changes in electrical resistance. 
The resulting signals are then processed so as to reproduce the original data. 

The storage layer is composed of granular media—& thin film (15-20 nm thick) 
consisting of very small (~10-nm diameter) and isolated grains of a HCP 
cobalt-chromium alloy that are magnetically anisotropic. Other alloying elements 
(notably Pt and Ta) are added to enhance the magnetic anisotropy as well as to 
form oxide grain-boundary segregants that isolate the grains. Figure 20.24 is a trans¬ 
mission electron micrograph that shows the grain structure of an HDD storage layer. 
Each grain is a single domain that is oriented with its c-axis (i.e., [0001] crystallo¬ 
graphic direction) perpendicular (or nearly perpendicular) to the disk surface. This 
[0001] direction is the direction of easy magnetization for Co (Figure 20.18); thus, 
when magnetized, the direction of magnetization of each grain has this desired per¬ 
pendicular orientation. Reliable storage of data requires that each bit written on 
the disk encompasses approximately 100 grains. Furthermore, there is a lower limit 
to the grain size; for grain sizes below this limit, there is the possibility that the 
direction of magnetization will spontaneously reverse because of the effects of ther¬ 
mal agitation (Section 20.6), which causes a loss of stored data. 

The current storage capacities of perpendicular HDDs are in excess of 100 Gbit/in. 2 
(10 11 bit/in. 2 ); the ultimate goal for HDDs is a storage capacity of 1 Tbit/in 2 (10 12 bit/in. 2 ). 

Magnetic Tapes 

The development of magnetic tape storage preceded that for the hard disk drives. 
Today, tape storage is less expensive than HDD; however, areal storage densities are 
lower for tape (by a factor of on the order of 100). Tapes [of standard 0.5-in. (12.7- 
mm) width] are wound onto reels and enclosed within cartridges, for protection and 
to facilitate handling. During operation, a tape drive, using precision-synchronized 
motors, winds the tape from one reel onto another past a read/write head system 
in order to access a point of interest. Typical tape speeds are 4.8 m/s; some systems, 
however, run as high as 10 m/s. Head systems for tape storage are similar to those 
employed for HDDs, as described previously. 


828 * Chapter 20 / Magnetic Properties 



(a) (b) 


Figure 20.25 Scanning electron micrographs showing particulate media used in tape- 
memory storage, (a) Needle-shaped ferromagnetic metal particles. 

( b ) Plate-shaped ferrimagnetic barium-ferrite particles. Magnifications unknown. 
(Photographs courtesy of Fujifilm, Inc., Recording Media Division.) 


For the latest tape-memory technology, storage media are particulates of 
magnetic materials that have dimensions on the order of tens of nanometers: 
ferromagnetic metal particles that are acicular (needle-shaped), and hexagonal and 
tabular (plate-shaped) ferrimagnetic barium-ferrite particles. Photomicrographs of 
both media types are shown in Figure 20.25. Tape products use one particle type 
or the other (not both together), depending on application. These magnetic parti¬ 
cles are thoroughly and uniformly dispersed in a proprietary high-molecular-weight 
organic binder material to form a magnetic layer that is approximately 50 nm thick. 
Beneath this layer is nonmagnetic thin-film support substrate (of thickness be¬ 
tween about 100 and 300 nm), which is attached to the tape. Either poly(ethylene 
naphthalate) (PEN) or poly(ethylene terephthalate) (PET) is the material used 
for the tape. 

Both particle types are magnetically anisotropic—that is, they have an “easy” 
or preferential direction along which they may be magnetized; for example, for 
the metal particles this direction is parallel to their long axes. During manufac¬ 
ture, these particles are aligned such that this direction parallels the direction of 
motion of the tape past the write head. Inasmuch as each particle is a single do¬ 
main that may be magnetized only in one direction or its opposite by the write 
head, two magnetic states are possible. These two states allow for the storage of 
information in digital form, as ones and zeros. 

Using the plate-shaped barium-ferrite medium, a tape-storage density of 6.7 
Gbit/in. 2 has been achieved. For the industry-standard LTO tape cartridge, this den¬ 
sity corresponds to a storage capacity of 8 Tbytes of uncompressed data. 

20.12 SUPERCONDUCTIVITY 

Superconductivity is basically an electrical phenomenon; however, its discussion has 
been deferred to this point because there are magnetic implications relative to the 
superconducting state, and, in addition, superconducting materials are used prima¬ 
rily in magnets capable of generating high fields. 

As most high-purity metals are cooled down to temperatures nearing 0 K, the 
electrical resistivity decreases gradually, approaching some small yet finite value 
that is characteristic of the particular metal. There are a few materials, however, for 
which the resistivity, at a very low temperature, abruptly plunges from a finite value 




20.12 Superconductivity * 829 


superconductivity 



Figure 20.26 Temperature 
dependence of the electrical 
resistivity for normally conducting 
and superconducting materials in 
the vicinity of 0 K. 


to one that is virtually zero and remains there upon further cooling. Materials that 
display this latter behavior are called superconductors, and the temperature at which 
they attain superconductivity is called the critical temperature T c . 7 The 
resistivity-temperature behaviors for superconductive and nonsuperconductive ma¬ 
terials are contrasted in Figure 20.26. The critical temperature varies from super¬ 
conductor to superconductor but lies between less than 1 K and approximately 20 
K for metals and metal alloys. Recently, it has been demonstrated that some com¬ 
plex oxide ceramics have critical temperatures in excess of 100 K. 

At temperatures below T c , the superconducting state will cease upon applica¬ 
tion of a sufficiently large magnetic field, termed the critical field H c ,, which de¬ 
pends on temperature and decreases with increasing temperature. The same may 
be said for current density; that is, a critical applied current density J c exists below 
which a material is superconductive. Figure 20.27 shows schematically the bound¬ 
ary in temperature-magnetic field-current density space separating normal and su¬ 
perconducting states. The position of this boundary will, of course, depend on the 
material. For temperature, magnetic field, and current density values lying between 


Current density J 



Figure 20.27 Critical 
temperature, current density, and 
magnetic field boundary 
separating superconducting and 
normal conducting states 
(schematic). 


7 The symbol T c is used to represent both the Curie temperature (Section 20.6) and the 
superconducting critical temperature in the scientific literature. They are totally different 
entities and should not be confused. In this discussion they are denoted by T c and T c , 
respectively. 







830 


Chapter 20 / Magnetic Properties 


Figure 20.28 Representation of 
the Meissner effect, (a) While in 
the superconducting state, a body 
of material (circle) excludes a 
magnetic field (arrows) from its 
interior. ( b ) The magnetic field 
penetrates the same body of 
material once it becomes 
normally conductive. 

(a) (b) 

the origin and this boundary, the material will be superconductive; outside the 
boundary, conduction is normal. 

The superconductivity phenomenon has been satisfactorily explained by means of 
a rather involved theory. In essence, the superconductive state results from attractive 
interactions between pairs of conducting electrons; the motions of these paired elec¬ 
trons become coordinated such that scattering by thermal vibrations and impurity 
atoms is highly inefficient. Thus, the resistivity, being proportional to the incidence of 
electron scattering, is zero. 

On the basis of magnetic response, superconducting materials may be divided into 
two classifications designated as type I and type II. Type I materials, while in the su¬ 
perconducting state, are completely diamagnetic; that is, all of an applied magnetic field 
will be excluded from the body of material, a phenomenon known as the Meissner 
effect , which is illustrated in Figure 20.28. As H is increased, the material remains dia¬ 
magnetic until the critical magnetic field H c is reached. At this point, conduction 
becomes normal, and complete magnetic flux penetration takes place. Several metal¬ 
lic elements including aluminum, lead, tin, and mercury belong to the type I group. 

Type II superconductors are completely diamagnetic at low applied fields, and 
field exclusion is total. However, the transition from the superconducting state to 
the normal state is gradual and occurs between lower critical and upper critical 
fields, designated H C1 and H C1 , respectively. The magnetic flux lines begin to pene¬ 
trate into the body of material at H C1 , and with increasing applied magnetic field, 
this penetration continues; at H C2 , field penetration is complete. For fields between 
H C1 and H C1 , the material exists in what is termed a mixed state —both normal and 
superconducting regions are present. 

Type II superconductors are preferred over type I for most practical applica¬ 
tions by virtue of their higher critical temperatures and critical magnetic fields. At 
present, the three most commonly used superconductors are niobium-zirconium 
(Nb-Zr) and niobium-titanium (Nb-Ti) alloys and the niobium-tin intermetallic 
compound Nb 3 Sn. Table 20.7 lists several type I and II superconductors, their crit¬ 
ical temperatures, and their critical magnetic flux densities. 

Recently, a family of ceramic materials that are normally electrically insulative 
have been found to be superconductors with inordinately high critical temperatures. 
Initial research has centered on yttrium barium copper oxide, YBa 2 Cu 3 0 7 , which 
has a critical temperature of about 92 K. This material has a complex perovskite- 
type crystal structure (Section 12.2). New superconducting ceramic materials re¬ 
ported to have even higher critical temperatures have been and are currently be¬ 
ing developed. Several of these materials and their critical temperatures are listed 
in Table 20.7. The technological potential of these materials is extremely promising 
inasmuch as their critical temperatures are above 77 K, which permits the use of 

































20.12 Superconductivity * 831 


Table 20.7 Critical Temperatures and Magnetic Fluxes for Selected 
Superconducting Materials 


Material 

Critical Temperature 

T C (K) 

Critical Magnetic 
Flux Density B c ( tesla) a 

Tungsten 

Elements 6 

0.02 

0.0001 

Titanium 

0.40 

0.0056 

Aluminum 

1.18 

0.0105 

Tin 

3.72 

0.0305 

Mercury (a) 

4.15 

0.0411 

Lead 

7.19 

0.0803 

Nb-Ti alloy 

Compounds and Alloys 6 

10.2 

12 

Nb-Zr alloy 

10.8 

11 

PbMo 6 S 8 

14.0 

45 

V 3 Ga 

16.5 

22 

Nb 3 Sn 

18.3 

22 

Nb 3 Al 

18.9 

32 

Nb 3 Ge 

23.0 

30 

YBa 2 Cu 3 0 7 

Ceramic Compounds 

92 


Bi 2 Sr 2 Ca2Cu 3 O 10 

110 

— 

Tl 2 Ba 2 Ca 2 Cu 3 O 10 

125 

— 

HgBa 2 Ca 2 Cu 2 O s 

153 

- 


a The critical magnetic flux density (/ jl 0 H c ) for the elements was measured at 0 K.
