Repository: axyco2004-cyber/axyco2004-cyber-chemistry-chatbot-rgb

# 🧪 Chemistry Chatbot

An interactive Java-based chatbot application that helps students learn chemistry by answering questions about various chemistry topics.

## 📖 About

Chemistry Chatbot is an educational tool that provides instant answers to chemistry questions. It uses a comprehensive knowledge base covering key chemistry concepts and employs intelligent keyword matching to understand and respond to student queries.

### Sample Interaction

```
💬 You: What is an atom?
🤖 Bot: An atom is the smallest unit of matter that retains the properties 
of an element. It consists of a nucleus containing protons and neutrons, 
surrounded by electrons in energy levels or shells.

💬 You: topics

File: materials-science-textbook.txt (part 54 of 63)
MATERIALS SCIENCE AND ENGINEERING 
For alloys and compounds, the flux is taken as i±qH C2 (in teslas), measured at 0 K. 

6 Source: Adapted with permission from Materials at Low Temperatures, R. R Reed 
and A. F. Clark (Editors), American Society for Metals, Metals Park, OH, 1983. 


liquid nitrogen, a very inexpensive coolant in comparison to liquid hydrogen and 
liquid helium. These new ceramic superconductors are not without drawbacks, chief 
of which is their brittle nature. This characteristic limits the ability of these materi¬ 
als to be fabricated into useful forms such as wires. 

The phenomenon of superconductivity has many important practical implica¬ 
tions. Superconducting magnets capable of generating high fields with low power 
consumption are currently being employed in scientific test and research equip¬ 
ment. In addition, they are also used for magnetic resonance imaging (MRI) in the 
medical field as a diagnostic tool. Abnormalities in body tissues and organs can be 
detected on the basis of the production of cross-sectional images. Chemical analy¬ 
sis of body tissues is also possible using magnetic resonance spectroscopy (MRS). 
Numerous other potential applications of superconducting materials also exist. 
Some of the areas being explored include (1) electrical power transmission through 
superconducting materials—power losses would be extremely low, and the equip¬ 
ment would operate at low voltage levels; (2) magnets for high-energy particle ac¬ 
celerators; (3) higher-speed switching and signal transmission for computers; and 
(4) high-speed magnetically levitated trains, wherein the levitation results from mag¬ 
netic field repulsion. The chief deterrent to the widespread application of these 
superconducting materials is, of course, the difficulty in attaining and maintaining 
extremely low temperatures. Hopefully, this problem will be overcome with the de¬ 
velopment of the new generation of superconductors with reasonably high critical 
temperatures. 





832 * Chapter 20 / Magnetic Properties 

SUMMARY 


Basic Concepts 

• The macroscopic magnetic properties of a material are a consequence of inter¬ 
actions between an external magnetic field and the magnetic dipole moments of 
the constituent atoms. 

• The magnetic field strength ( H ) within a coil of wire is proportional to the num¬ 
ber of wire turns and the magnitude of the current, and inversely proportional 
to the coil length (Equation 20.1). 

• Magnetic flux density and magnetic field strength are proportional to one 
another. 

In a vacuum, the constant of proportionality is the permeability of a vacuum 
(Equation 20.3). 

When some material is present, this constant is the permeability of the material 
(Equation 20.2). 

• Associated with each individual electron are both orbital and spin magnetic 
moments. 

The magnitude of an electron’s orbital magnetic moment is equal to the prod¬ 
uct of the value of the Bohr magneton and the electron’s magnetic quantum 
number. 

An electron’s spin magnetic moment is plus or minus the value of the Bohr 
magneton (plus for spin up, and minus for spin down). 

• The net magnetic moment for an atom is just the sum of the contributions of 
each of its electrons, wherein there will be spin and orbital moment cancellation 
of electron pairs. When cancellation is complete, the atom will possess no mag¬ 
netic moment. 

Diamagnetism and Paramagnetism 

• Diamagnetism results from changes in electron orbital motion that are induced by 
an external field. The effect is extremely small (with susceptibilities on the order 
of -1CT 5 ) and in opposition to the applied field. All materials are diamagnetic. 

• Paramagnetic materials are those having permanent atomic dipoles, which are 
acted on individually and aligned in the direction of an external field. 

• Diamagnetic and paramagnetic materials are considered nonmagnetic because 
the magnetizations are relatively small and persist only while an applied field is 
present. 

Ferromagnetism 

• Large and permanent magnetizations may be established within the ferromag¬ 
netic metals (Fe, Co, Ni). 

• Atomic magnetic dipole moments are of spin origin, which are coupled and mu¬ 
tually aligned with moments of adjacent atoms. 

Antiferromagnetism and Ferrimagnetism 

• Antiparallel coupling of adjacent cation spin moments is found for some ionic 
materials. Those in which there is total cancellation of spin moments are termed 
antiferromagnetic. 

• With ferrimagnetism, permanent magnetization is possible because spin moment 
cancellation is incomplete. 



Summary * 833 


• For cubic ferrites, the net magnetization results from the divalent ions (e.g., Fe 2+ ) 
that reside on octahedral lattice sites, the spin moments of which are all mutu¬ 
ally aligned. 

The Influence of Temperature on Magnetic Behavior 

• With rising temperature, increased thermal vibrations tend to counteract the di¬ 
pole coupling forces in ferromagnetic and ferrimagnetic materials. Consequently, 
the saturation magnetization gradually diminishes with temperature, up to the 
Curie temperature, at which point it drops to near zero (Figure 20.10). 

• Above T c , ferromagnetic and ferrimagnetic materials are paramagnetic. 

Domains and Hysteresis 

• Below its Curie temperature, a ferromagnetic or ferrimagnetic material is 
composed of domains—small-volume regions wherein all net dipole moments are 
mutually aligned and the magnetization is saturated (Figure 20.11). 

• The total magnetization of the solid is just the appropriately weighted vector sum 
of the magnetizations of all these domains. 

• As an external magnetic field is applied, domains having magnetization vectors 
oriented in the direction of the field grow at the expense of domains that have 
unfavorable magnetization orientations (Figure 20.13). 

• At total saturation, the entire solid is a single domain and the magnetization is 
aligned with the field direction. 

• The change in domain structure with increase or reversal of a magnetic field is 
accomplished by the motion of domain walls. Both hysteresis (the lag of the B 
field behind the applied H field) as well as permanent magnetization (or rema- 
nence) result from the resistance to movement of these domain walls. 

• From a complete hysteresis curve for a ferromagnetic/ferrimagnetic material the 
following may be determined: 

Remanence—value of the B field when H = 0 (B n Figure 20.14) 

Coercivity—value of the H field when B = 0 ( H c , Figure 20.14) 

Magnetic Anisotropy 

• The M (or B) versus H behavior for a ferromagnetic single crystal is anisotropic— 
that is, dependent on the crystallographic direction along which the magnetic field 
is applied. 

• The crystallographic direction for which M s is achieved at the lowest H field is 
an easy magnetization direction. 

• For Fe, Ni, and Co easy magnetization directions are, respectively, [100], [111], 
and [0001]. 

• Energy losses in transformer cores made of magnetic ferrous alloys may be min¬ 
imized by taking advantage of anisotropic magnetic behavior. 

Soft Magnetic Materials 

Hard Magnetic Materials 

• For soft magnetic materials, domain wall movement is easy during magnetization 
and demagnetization. Consequently, they have small hysteresis loops and low en¬ 
ergy losses. 

• Domain wall motion is much more difficult for the hard magnetic materials, which 
results in larger hysteresis loops; because greater fields are required to demag¬ 
netize these materials, the magnetization is more permanent. 


834 * Chapter 20 / Magnetic Properties 

Magnetic Storage 

• Information storage is accomplished using magnetic materials; the two principal 
types of magnetic media are hard disk drives and magnetic tapes. 

• The storage medium for hard disk drives is composed of nanometer-size grains 
of an HCP cobalt-chromium ahoy. These grains are oriented such that their di¬ 
rection of easy magnetization (i.e., [0001]) is perpendicular to the plane of the 
disk. 

• For tape-memory storage, either needle-shaped ferromagnetic metal particles 
or plate-shaped ferromagnetic barium-ferrite particles are employed. Particle size 
is on the order of tens of nanometers. 

Superconductivity 

• Superconductivity has been observed in a number of materials; upon cooling and 
in the vicinity of absolute zero temperature, the electrical resistivity vanishes (Fig¬ 
ure 20.26). 

• The superconducting state ceases to exist if temperature, magnetic field, or cur¬ 
rent density exceeds a critical value. 

• For type I superconductors, magnetic field exclusion is complete below a critical 
field, and field penetration is complete once H c is exceeded. This penetration is 
gradual with increasing magnetic field for type II materials. 

• New complex oxide ceramics are being developed with relatively high criti¬ 
cal temperatures, which allow inexpensive liquid nitrogen to be used as a 
coolant. 


Equation Summary 


Equation 

Number 

Equation 

Solving For 

Page 

Number 

20.1 


Magnetic field strength within a coil 

802 

20.2 

II 

1= 

Magnetic flux density in a material 

803 

20.3 

B 0 ~ 

Magnetic flux density in a vacuum 

803 

20.4 

*1 s 

II 

Relative permeability 

803 

20.5 

B = /jl {] H + /ji 0 M 

Magnetic flux density, in terms of magnetization 

803 

20.6 

M = XmH 

Magnetization 

804 

20.7 

Xm = 1 

Magnetic susceptibility 

804 

20.8 

B = /x 0 M 

Magnetic flux density for a ferromagnetic material 

807 

20.9 

M s = 0.60 iljJST 

Saturation magnetization for Ni 

808 

20.11 

M s = N'fi B 

Saturation magnetization for a ferrimagnetic 
material 

812 














Questions and Problems * 835 


List of Symbols 


Symbol 

Meaning 

I 

Magnitude of current passing through a magnetic coil 

l 

Length of magnetic coil 

N 

Number of turns in a magnetic coil (Equation 20.1); 
number of atoms per unit volume (Equation 20.9) 

N' 

Number of Bohr magnetons per unit cell 

M 

Permeability of a material 

Mo 

Permeability of a vacuum 

Mb 

Bohr magneton (9.27 X 10~ 24 A-m 2 ) 


ferromagnetism 

hard magnetic material 

hysteresis 

magnetic field strength 
magnetic flux density 
magnetic induction 
magnetic susceptibility 
magnetization 


paramagnetism 

permeability 

remanence 

saturation magnetization 
soft magnetic material 
superconductivity 


Important Terms and Concepts 

antiferromagnetism 
Bohr magneton 
coercivity 
Curie temperature 
diamagnetism 
domain 

ferrimagnetism 
ferrite (ceramic) 

REFERENCES 


Bozorth, R. M., Ferromagnetism, Wiley-IEEE 
Press, New York/Piscataway, NJ, 1993. 

Brockman, F. G., “Magnetic Ceramics—A Review 
and Status Report,” American Ceramic Society 
Bulletin, Vol. 47, No. 2, February 1968, 
pp. 186-194. 

Craik, D. J., Magnetism: Principles and Applica¬ 
tions, Wiley, New York, 2000. 

Jiles, D., Introduction to Magnetism and Magnetic 
Materials, 2nd edition, CRC Press, Boca Raton, 
FL, 1998. 


Morrish, A. FL, The Physical Principles of Magnet¬ 
ism, Wiley-IEEE Press, New York/Piscataway, 
NJ, 2001. 

O’FIandley, R. C., Modern Magnetic Materials: 
Principles and Applications, Wiley, New York, 
2000. 

Spaldin, N. A., Magnetic Materials: Fundamentals 
and Device Applications, Cambridge Univer¬ 
sity Press, Cambridge, 2003. 


QUESTIONS AND PROBLEMS 


Basic Concepts 

20.1 A coil of wire 0.20 m long and having 200 
turns carries a current of 10 A. 

(a) What is the magnitude of the magnetic 
field strength HI 

(b) Compute the flux density B if the coil is 
in a vacuum. 

(c) Compute the flux density inside a bar of 
titanium that is positioned within the coil. 


The susceptibility for titanium is found in 
Table 20.2. 

(d) Compute the magnitude of the magne¬ 
tization M. 

20.2 Demonstrate that the relative permeability 
and the magnetic susceptibility are related 
according to Equation 20.7. 

20.3 It is possible to express the magnetic sus¬ 
ceptibility Xm i n several different units. For 







836 * Chapter 20 / Magnetic Properties 


the discussion of this chapter, x m was used 
to designate the volume susceptibility in SI 
units, that is, the quantity that gives the 
magnetization per unit volume (m 3 ) of 
material when multiplied by H. The mass 
susceptibility x m (kg) yields the magnetic 
moment (or magnetization) per kilogram 
of material when multiplied by H\ similarly, 
the atomic susceptibility ^m( a ) gives the 
magnetization per kilogram-mole. The 
latter two quantities are related to x m through 
the relationships 

Xm = Xmi kg) X mass density (in kg/m 3 ) 
Xm( a ) = Xm( kg) X atomic weight (in kg) 

When using the cgs-emu system, compara¬ 
ble parameters exist, which may be desig- 
nated by x'm, Xm( g), and x ' m (a ); the Xm and 
x'm are related in accordance with Table 20.1. 
From Table 20.2, for silver is -2.38 X 1CT 5 ; 
convert this value into the other five suscep¬ 
tibilities. 

20.4 (a) Explain the two sources of magnetic 
moments for electrons. 

(b) Do all electrons have a net magnetic 
moment? Why or why not? 

(c) Do all atoms have a net magnetic 
moment? Why or why not? 

Diamagnetism and Paramagnetism 

Ferromagnetism 

20.5 The magnetic flux density within a bar of 
some material is 0.435 tesla at an H field of 
3.44 X 10 5 A/m. Compute the following for 
this material: (a) the magnetic permeability 
and (b) the magnetic susceptibility, (c) What 
type(s) of magnetism would you suggest is 
(are) being displayed by this material? Why? 

20.6 The magnetization within a bar of some 
metal alloy is 3.2 X 10 5 A/m at an H field of 
50 A/m. Compute the following: (a) the 
magnetic susceptibility, (b) the permeability, 
and (c) the magnetic flux density within this 
material. (d) What type(s) of magnetism 
would you suggest as being displayed by this 
material? Why? 

20.7 Compute (a) the saturation magnetization 
and (b) the saturation flux density for 
cobalt, which has a net magnetic moment 


per atom of 1.72 Bohr magnetons and a den¬ 
sity of 8.90 g/cm 3 . 

20.8 Confirm that there are 2.2 Bohr magnetons 
associated with each iron atom, given that the 
saturation magnetization is 1.70 X 10 6 A/m, 
that iron has a BCC crystal structure, and that 
the unit cell edge length is 0.2866 nm. 

20.9 Assume there exists some hypothetical 
metal that exhibits ferromagnetic behavior 
and that has (1) a simple cubic crystal struc¬ 
ture (Figure 3.24), (2) an atomic radius of 
0.153 nm, and (3) a saturation flux density 
of 0.76 tesla. Determine the number of Bohr 
magnetons per atom for this material. 

20.10 There is associated with each atom in para¬ 
magnetic and ferromagnetic materials a net 
magnetic moment. Explain why ferromag¬ 
netic materials can be permanently magnet¬ 
ized whereas paramagnetic ones cannot. 

Antiferromagnetism and Ferrimagnetism 

20.11 Consult another reference in which Hund’s 
rule is outlined, and on its basis explain the 
net magnetic moments for each of the 
cations listed in Table 20.4. 

20.12 Estimate (a) the saturation magnetization 
and (b) the saturation flux density of nickel 
ferrite [(NiFe 2 0 4 ) 8 ], which has a unit cell 
edge length of 0.8337 nm. 

20.13 The chemical formula for manganese ferrite 
may be written as (MnFe 2 0 4 ) 8 because there 
are eight formula units per unit cell. If this 
material has a saturation magnetization of 
5.6 X 10 5 A/m and a density of 5.00 g/cm 3 , 
estimate the number of Bohr magnetons as¬ 
sociated with each Mn 2+ ion. 

20.14 The formula for yttrium iron garnet 
(Y 3 Fe 5 0 12 ) may be written in the form 
Yp^Fe^O^, where the superscripts a , c, 
and d represent different sites on which the 
Y 3+ and Fe 3+ ions are located. The spin mag¬ 
netic moments for the Y 3+ and Fe 3+ ions po¬ 
sitioned in the a and c sites are oriented par¬ 
allel to one another and antiparallel to the 
Fe 3+ ions in d sites. Compute the number of 
Bohr magnetons associated with each Y 3+ 
ion, given the following information: (1) 
each unit cell consists of eight formula 
(Y 3 Fe 5 0 12 ) units; (2) the unit cell is cubic 


Questions and Problems * 837 


with an edge length of 1.2376 nm; (3) the 
saturation magnetization for this material is 
1.0 X 10 4 A/m; and (4) there are five Bohr 
magnetons associated with each Fe 3+ ion. 

The Influence of Temperature on 
Magnetic Behavior 

20.15 Briefly explain why the magnitude of the 
saturation magnetization decreases with in¬ 
creasing temperature for ferromagnetic ma¬ 
terials, and why ferromagnetic behavior 
ceases above the Curie temperature. 

Domains and Hysteresis 

20.16 Briefly describe the phenomenon of mag¬ 
netic hysteresis, and why it occurs for ferro¬ 
magnetic and ferrimagnetic materials. 

20.17 A coil of wire 0.1 m long and having 15 turns 
carries a current of 1.0 A. 

(a) Compute the flux density if the coil is 
within a vacuum. 

(b) A bar of an iron-silicon alloy, the B-H 
behavior for which is shown in Figure 20.29, 
is positioned within the coil. What is the flux 
density within this bar? 

(c) Suppose that a bar of molybdenum is 
now situated within the coil. What current 
must be used to produce the same B field 
in the Mo as was produced in the iron- 
silicon alloy [part (b)] using 1.0 A? 


20.18 A ferromagnetic material has a remanence 
of 1.25 teslas and a coercivity of 50,000 A/m. 
Saturation is achieved at a magnetic field in¬ 
tensity of 100,000 A/m, at which the flux 
density is 1.50 teslas. Using these data, 
sketch the entire hysteresis curve in the 
range H = -100,000 to + 100,000 A/m. Be 
sure to scale and label both coordinate axes. 

20.19 The following data are for a transformer 
steel: 


H (A/m) 

B 

(teslas) 

H (A/m) 

B 

(teslas) 

0 

0 

200 

1.04 

10 

0.03 

400 

1.28 

20 

0.07 

600 

1.36 

50 

0.23 

800 

1.39 

100 

0.70 

1000 

1.41 

150 

0.92 




(a) Construct a graph of B versus H. 

(b) What are the values of the initial per¬ 
meability and initial relative permeability? 

(c) What is the value of the maximum per¬ 
meability? 

(d) At about what H field does this maxi¬ 
mum permeability occur? 

(e) To what magnetic susceptibility does this 
maximum permeability correspond? 


Figure 20.29 Initial 
magnetization B- 
versus -H curve for 
an iron-silicon alloy. 


Magnetic field strength, H (oersteds) 

0.5 1.0 1.5 2.0 














838 


Chapter 20 / Magnetic Properties 


20.20 An iron bar magnet having a coercivity of 
4000 A/m is to be demagnetized. If the bar 
is inserted within a cylindrical wire coil 0.15 
m long and having 100 turns, what electric 
current is required to generate the neces¬ 
sary magnetic field? 

20.21 A bar of an iron-silicon alloy having the 
B-H behavior shown in Figure 20.29 is in¬ 
serted within a coil of wire 0.20 m long and 
having 60 turns, through which passes a cur¬ 
rent of 0.1 A. 

(a) What is the B field within this bar? 

(b) At this magnetic field, 

(i) What is the permeability? 

(ii) What is the relative permeability? 

(iii) What is the susceptibility? 

(iv) What is the magnetization? 


Magnetic Anisotropy 

20.22 Estimate saturation values of H for single¬ 
crystal iron in [100], [110], and [111] 
directions. 

20.23 The energy (per unit volume) required to 
magnetize a ferromagnetic material to sat¬ 
uration ( E s ) is defined by the following 
equation: 


E v = 


im 0 H dM 


That is, E s is equal to the product of /jl 0 and 
the area under an M versus H curve, to the 
point of saturation referenced to the ordi¬ 
nate (or M ) axis—for example, in Figure 
20.17 the area between the vertical axis and 


the magnetization curve to M s . Estimate E s 
values (in J/m 3 ) for single-crystal nickel in 
[100], [110], and [111] directions. 

Soft Magnetic Materials 
Hard Magnetic Materials 

20.24 Cite the differences between hard and soft 
magnetic materials in terms of both hystere¬ 
sis behavior and typical applications. 

20.25 Assume that the commercial iron (99.95 
wt% Fe) in Table 20.5 just reaches the point 
of saturation when inserted within the coil 
in Problem 20.1. Compute the saturation 
magnetization. 

20.26 Figure 20.30 shows the 5-versus-// curve for 
a steel alloy. 

(a) What is the saturation flux density? 

(b) What is the saturation magnetization? 

(c) What is the remanence? 

(d) What is the coercivity? 

(e) On the basis of data in Tables 20.5 and 
20.6, would you classify this material as a 
soft or hard magnetic material? Why? 

Magnetic Storage 

20.27 Briefly explain the manner in which infor¬ 
mation is stored magnetically. 

Superconductivity 

20.28 For a superconducting material at a temper¬ 
ature T below the critical temperature T c , 
the critical field H C {T ), depends on temper¬ 
ature according to the relationship 



Figure 20.30 Complete magnetic hysteresis 
loop for a steel alloy. 





Design Problems * 839 


H C (T) = H c { 0)(l - (20.14) 

where H c (0 ) is the critical field at 0 K. 

(a) Using the data in Table 20.7, calculate 
the critical magnetic fields for tin at 1.5 and 
2.5 K. 

(b) To what temperature must tin be cooled 
in a magnetic field of 20,000 A/m for it to 
be superconductive? 


20.29 Using Equation 20.14, determine which of 
the superconducting elements in Table 20.7 
are superconducting at 3 K and in a mag¬ 
netic field of 15,000 A/m. 

20.30 Cite the differences between type I and type 
II superconductors. 

20.31 Briefly describe the Meissner effect. 

20.32 Cite the primary limitation of the new su¬ 
perconducting materials that have relatively 
high critical temperatures. 


DESIGN PROBLEMS 


Ferromagnetism 

20.D1 A cobalt-nickel alloy is desired that has a 
saturation magnetization of 1.3 X 10 6 A/m. 
Specify its composition in weight percent 
nickel. Cobalt has an HCP crystal structure 
with da ratio of 1.623, whereas the maxi¬ 
mum solubility of Ni in Co at room temper¬ 
ature is approximately 35 wt%. Assume that 
the unit cell volume for this alloy is the same 
as for pure Co. 


Ferrimagnetism 

20.D2 Design a cubic mixed-ferrite magnetic ma¬ 
terial that has a saturation magnetization of 
4.6 X 10 5 A/m. 



chapter 21 Optical Properties 



(a) Schematic diagram illustrating the operation of a 
photovoltaic solar cell. The cell itself is made of polycrystalline 
silicon that has been fabricated to form a p-n junction (see 
Sections 18.11 and 18.15). Photons of sunlight excite electrons 
into the conduction band on the n side of the junction, and 
create holes on the p side. These electrons and holes are drawn 
away from the junction in opposite directions, and become part 
of an external current. 

(b) Photograph of a polycrystalline silicon photovoltaic cell. 

(c) Photograph of a home that has a number of solar panels. 

[( a ) Photograph courtesy of Research Institute for Sustainable 
Energy (www.rise.org.au) and Murdoch University, (b) Photo¬ 
graph from http://commons.wikimedia.Org/wiki/File:4inch_ 
poly_solar_cell.jpg. (c) Courtesy of iStockphoto.] 


(c) 


840 • 














WHY STUDY the Optical Properties of Materials? 


When materials are exposed to electromagnetic radia¬ 
tion, it is sometimes important to be able to predict 
and alter their responses. This is possible when we are 
familiar with their optical properties and understand 
the mechanisms responsible for their optical behaviors. 
For example, in Section 21.14 on optical fiber materials. 


we note that the performance of optical fibers is 
increased by introducing a gradual variation of the 
index of refraction (i.e., a graded index) at the outer 
surface of the fiber. This is accomplished by the 
addition of specific impurities in controlled 
concentrations. 


Learning Objectives 

After studying this chapter you should be able to do the following: 


1. Compute the energy of a photon given its fre¬ 
quency and the value of Planck's constant. 

2. Briefly describe electronic polarization that 
results from electromagnetic radiation-atomic 
interactions. Cite two consequences of 
electronic polarization. 

3. Briefly explain why metallic materials are 
opaque to visible light. 

4. Define index of refraction. 


5. Describe the mechanism of photon absorption 
for (a) high-purity insulators and semiconduc¬ 
tors and (b) insulators and semiconductors that 
contain electrically active defects. 

6. For inherently transparent dielectric materials, 
note three sources of internal scattering that 
can lead to translucency and opacity. 

7. Briefly describe the construction and operation 
of ruby and semiconductor lasers. 


21.1 INTRODUCTION 

Optical property refers to a material’s response to exposure to electromagnetic ra¬ 
diation and, in particular, to visible light. This chapter first discusses some of the 
basic principles and concepts relating to the nature of electromagnetic radiation 
and its possible interactions with solid materials. Next to be explored are the optical 
behaviors of metallic and nonmetallic materials in terms of their absorption, re¬ 
flection, and transmission characteristics. The final sections outline luminescence, 
photoconductivity, and light amplification by stimulated emission of radiation 
(laser), the practical use of these phenomena, and optical fibers in communications. 

Basic Concepts 

21.2 ELECTROMAGNETIC RADIATION 

In the classical sense, electromagnetic radiation is considered to be wavelike, con¬ 
sisting of electric and magnetic field components that are perpendicular to each 
other and also to the direction of propagation (Figure 21.1). Light, heat (or radiant 
energy), radar, radio waves, and x-rays are ah forms of electromagnetic radiation. 
Each is characterized primarily by a specific range of wavelengths, and also ac¬ 
cording to the technique by which it is generated. The electromagnetic spectrum of 
radiation spans the wide range from y-rays (emitted by radioactive materials) hav¬ 
ing wavelengths on the order of 10“ 12 m (1CT 3 nm), through x-rays, ultraviolet, visible, 
infrared, and finally radio waves with wavelengths as long as 10 5 m. This spectrum, 
on a logarithmic scale, is shown in Figure 21.2. 

Visible light lies within a very narrow region of the spectrum, with wavelengths 
ranging between about 0.4 pm (4 X 10 -7 m) and 0.7 pm. The perceived color is 


• 841 







842 * Chapter 21 / Optical Properties 


Figure 21.1 An 

electromagnetic 
wave showing 
electric field % and 
magnetic field H 
components, and the 
wavelength A. 


For a vacuum, 
dependence of the 
velocity of light on 
electric permittivity 
and magnetic 
permeability 


Figure 21.2 The 

spectrum of 
electromagnetic 
radiation, including 
wavelength ranges 
for the various 
colors in the visible 
spectrum. 



determined by wavelength; for example, radiation having a wavelength of approx¬ 
imately 0.4 |xm appears violet, whereas green and red occur at about 0.5 and 0.65 
p,m, respectively. The spectral ranges for the several colors are included in Figure 
21.2. White light is simply a mixture of all colors. The ensuing discussion is con¬ 
cerned primarily with this visible radiation, by definition the only radiation to which 
the eye is sensitive. 

All electromagnetic radiation traverses a vacuum at the same velocity, that of 
light—namely, 3 X 10 8 m/s (186,000 miles/s). This velocity, c, is related to the electric 
permittivity of a vacuum 6 0 and the magnetic permeability of a vacuum jm 0 through 


Ve 0 /x 0 

Thus, there is an association between the electromagnetic constant c and these elec¬ 
trical and magnetic constants. 


Energy (eV) Wavelength (m) 

Frequency (Hz) 


T y-Rays 

I 

X-Rays J_ 

T-- 

Ultraviolet 

1 

-^ -Visible 


TT 

Infrared 



Microwave 


10 8 

10 6 

10 4 

10 2 

10 ° 

icr 2 

icr 4 


“i 

Radio, TV 


1CT 6 

icr 8 

icr 10 


C\J 

CXI 

O 

l_L 

icr 14 


10 20 

icr 12 


10 18 

icr 10 

— 1 angstrom (A) 

- 1 nanometer (nm) 

10 16 

icr 8 


10 14 

icr 6 

— 1 micrometer (|xm) 

10 12 

icr 4 

- 1 millimeter (mm) 

10 10 

10“ 2 


10 8 

10° 

— 1 meter (m) 

10 s 

10 2 

— 1 kilometer (km) 

10 4 

10 4 



Visible spectrum 
wavelength 



[) Violet 
Blue 

Green 

Yellow 

Orange 

Red 





























































21.3 Light Interactions with Solids * 843 


For electromagnetic 
radiation, 

relationship among 
velocity, wavelength, 
and frequency 


photon 


For a photon of 
electromagnetic 
radiation, 
dependence of 
energy on frequency, 
and also velocity and 
wavelength 

Planck’s constant 


Furthermore, the frequency v and the wavelength A of the electromagnetic ra¬ 
diation are a function of velocity according to 

c = Av (21.2) 

Frequency is expressed in terms of hertz (Hz), and 1 Hz = 1 cycle per second. 
Ranges of frequency for the various forms of electromagnetic radiation are also in¬ 
cluded in the spectrum (Figure 21.2). 

Sometimes it is more convenient to view electromagnetic radiation from a 
quantum-mechanical perspective, in which the radiation, rather than consisting of 
waves, is composed of groups or packets of energy, which are called photons. The 
energy E of a photon is said to be quantized, or can only have specific values, defined 
by the relationship 


E = hv = — (21.3) 

A 

where h is a universal constant called Planck’s constant, which has a value of 
6.63 X 10 -34 J • s. Thus, photon energy is proportional to the frequency of the radi¬ 
ation, or inversely proportional to the wavelength. Photon energies are also included 
in the electromagnetic spectrum (Figure 21.2). 

When describing optical phenomena involving the interactions between radia¬ 
tion and matter, an explanation is often facilitated if light is treated in terms of 
photons. On other occasions, a wave treatment is more appropriate; at one time or 
another, both approaches are used in this discussion. 



Check 21.1 


Briefly discuss the similarities and differences between photons and phonons. Hint: 
you may want to consult Section 19.2. 


[The answer may be found at www.wiley.com/college/callister (Student Companion Site).] 



Check 21.2 


Electromagnetic radiation may be treated from the classical or the quantum- 
mechanical perspective. Briefly compare these two viewpoints. 


[The answer may be found at www.wiley.com/college/callister (Student Companion Site).] 


21.3 LIGHT INTERACTIONS WITH SOLIDS 


Intensity of incident 
beam at an interface 
is equal to the sum 
of the intensities of 
transmitted, 
absorbed, and 
reflected beams 


When light proceeds from one medium into another (e.g., from air into a solid sub¬ 
stance), several things happen. Some of the light radiation may be transmitted 
through the medium, some will be absorbed, and some will be reflected at the in¬ 
terface between the two media. The intensity 7 0 of the beam incident to the surface 
of the solid medium must equal the sum of the intensities of the transmitted, ab¬ 
sorbed, and reflected beams, denoted as I T , I A , and I R , respectively, or 

I 0 = I t + I a + I r (21.4) 








844 


Chapter 21 / Optical Properties 


transparent 

translucent 


opaque 


Radiation intensity, expressed in watts per square meter, corresponds to the energy 
being transmitted per unit of time across a unit area that is perpendicular to the di¬ 
rection of propagation. 

An alternate form of Equation 21.4 is 

T + A + R = 1 (21.5) 

where T, A , and R represent, respectively, the transmissivity (IjJIo), absorptivity 
(/ A // 0 ), and reflectivity (7y/ 0 ), or the fractions of incident light that are transmitted, 
absorbed, and reflected by a material; their sum must equal unity, because all the 
incident light is either transmitted, absorbed, or reflected. 

Materials that are capable of transmitting light with relatively little absorption 
and reflection are transparent— one can see through them. Translucent materials 
are those through which light is transmitted diffusely; that is, light is scattered within 
the interior, to the degree that objects are not clearly distinguishable when viewed 
through a specimen of the material. Materials that are impervious to the transmis¬ 
sion of visible light are termed opaque. 

Bulk metals are opaque throughout the entire visible spectrum; that is, all light 
radiation is either absorbed or reflected. On the other hand, electrically insulating 
materials can be made to be transparent. Furthermore, some semiconducting ma¬ 
terials are transparent whereas others are opaque. 


21.4 ATOMIC AND ELECTRONIC INTERACTIONS 

The optical phenomena that occur within solid materials involve interactions between 
the electromagnetic radiation and atoms, ions, and/or electrons. Two of the most im¬ 
portant of these interactions are electronic polarization and electron energy transitions. 

Electronic Polarization 

One component of an electromagnetic wave is simply a rapidly fluctuating electric 
field (Figure 21.1). For the visible range of frequencies, this electric field interacts 
with the electron cloud surrounding each atom within its path in such a way as to 
induce electronic polarization, or to shift the electron cloud relative to the nucleus 
of the atom with each change in direction of electric field component, as demon¬ 
strated in Figure 18.32 a. Two consequences of this polarization are as follows: (1) 
some of the radiation energy may be absorbed, and (2) light waves are retarded in 
velocity as they pass through the medium. The second consequence is manifested 
as refraction, a phenomenon to be discussed in Section 21.5. 


For an electron 
transition, change in 
energy equals the 
product of Planck’s 
constant and the 
frequency of 
radiation absorbed 
(or emitted) 


Electron Transitions 

The absorption and emission of electromagnetic radiation may involve electron tran¬ 
sitions from one energy state to another. For the sake of this discussion, consider an 
isolated atom, the electron energy diagram for which is represented in Figure 21.3. An 
electron may be excited from an occupied state at energy E 2 to a vacant and higher- 
lying one, denoted E 4 , by the absorption of a photon of energy. The change in energy 
experienced by the electron, A E, depends on the radiation frequency as follows: 

A E = hv (21.6) 

where, again, h is Planck’s constant. At this point it is important that several concepts 
be understood. First, because the energy states for the atom are discrete, only specific 
AEs exist between the energy levels; thus, only photons of frequencies corresponding 
to the possible AEs for the atom can be absorbed by electron transitions. Furthermore, 
all of a photon’s energy is absorbed in each excitation event. 


21.4 Atomic and Electronic Interactions * 845 


excited state 
ground state 


Optica 



Figure 21.3 For an isolated atom, a schematic 
illustration of photon absorption by the 
excitation of an electron from one energy 
state to another. The energy of the photon 
(hv 42 ) must be exactly equal to the difference 
in energy between the two states (E 4 - E 2 ). 


A second important concept is that a stimulated electron cannot remain in an 
excited state indefinitely; after a short time, it falls or decays back into its ground 
state, or unexcited level, with a reemission of electromagnetic radiation. Several de¬ 
cay paths are possible, and these are discussed later. In any case, there must be a 
conservation of energy for absorption and emission electron transitions. 

As the ensuing discussions show, the optical characteristics of solid materials 
that relate to absorption and emission of electromagnetic radiation are explained 
in terms of the electron band structure of the material (possible band structures 
were discussed in Section 18.5) and the principles relating to electron transitions, 
as outlined in the preceding two paragraphs. 

Properties of Metals 

Consider the electron energy band schemes for metals as illustrated in Figures 18.4a 
and 18.4Z?; in both cases a high-energy band is only partially filled with electrons. 
Metals are opaque because the incident radiation having frequencies within the vis¬ 
ible range excites electrons into unoccupied energy states above the Fermi energy, 
as demonstrated in Figure 21.4a; as a consequence, the incident radiation is ab¬ 
sorbed, in accordance with Equation 21.6. Total absorption is within a very thin 



Empty 

states 


_Fermi 

energy 

Filled 

states 



Figure 21.4 (a) Schematic representation of the mechanism of photon absorption for 
metallic materials in which an electron is excited into a higher-energy unoccupied state. The 
change in energy of the electron A E is equal to the energy of the photon. ( b ) Reemission of 
a photon of light by the direct transition of an electron from a high to a low energy state. 

































846 * Chapter 21 / Optical Properties 

outer layer, usually less than 0.1 jxm; thus only metallic films thinner than 0.1 |xm 
are capable of transmitting visible light. 

All frequencies of visible light are absorbed by metals because of the continu¬ 
ously available empty electron states, which permit electron transitions as in Figure 
21.4^. In fact, metals are opaque to all electromagnetic radiation on the low end of 
the frequency spectrum, from radio waves, through infrared and the visible, and into 
about the middle of the ultraviolet radiation. Metals are transparent to high- 
frequency (x- and y-ray) radiation. 

Most of the absorbed radiation is reemitted from the surface in the form of vis¬ 
ible light of the same wavelength, which appears as reflected light; an electron tran¬ 
sition accompanying reradiation is shown in Figure 21 Ab. The reflectivity for most 
metals is between 0.90 and 0.95; some small fraction of the energy from electron 
decay processes is dissipated as heat. 

Because metals are opaque and highly reflective, the perceived color is de¬ 
termined by the wavelength distribution of the radiation that is reflected and not 
absorbed. A bright silvery appearance when exposed to white light indicates that 
the metal is highly reflective over the entire range of the visible spectrum. In 
other words, for the reflected beam, the composition of these reemitted photons, 
in terms of frequency and number, is approximately the same as for the incident 
beam. Aluminum and silver are two metals that exhibit this reflective behavior. 
Copper and gold appear red-orange and yellow, respectively, because some of 
the energy associated with light photons having short wavelengths is not reemit¬ 
ted as visible light. 



Check 21.3 


Why are metals transparent to high-frequency x-ray and y-ray radiation? 


[The answer may be found at www.wiley.com/college/callister (Student Companion Site).] 


Optical Properties of Nonmetals 


By virtue of their electron energy band structures, nonmetallic materials may be 
transparent to visible light. Therefore, in addition to reflection and absorption, re¬ 
fraction and transmission phenomena also need to be considered. 


21.5 REFRACTION 

Light that is transmitted into the interior of transparent materials experiences a de¬ 
crease in velocity, and, as a result, is bent at the interface; this phenomenon is termed 
refraction, index of refraction. The index of refraction n of a material is defined as the ratio of the ve- 
refraction locity in a vacuum c to the velocity in the medium v , or 


Definition of index 
of refraction—the 
ratio of light 
velocities in a 
vacuum and in the 
medium of interest 



(21.7) 


The magnitude of n (or the degree of bending) will depend on the wavelength of 
the light. This effect is graphically demonstrated by the familiar dispersion or sep¬ 
aration of a beam of white light into its component colors by a glass prism. Each 








21.5 Refraction • 847 


Velocity of light in a 
medium, in terms of 
the medium’s 
electric permittivity 
and magnetic 
permeability 

Index of refraction 
of a medium—in 
terms of the
