Repository: axyco2004-cyber/axyco2004-cyber-chemistry-chatbot-rgb

# 🧪 Chemistry Chatbot

An interactive Java-based chatbot application that helps students learn chemistry by answering questions about various chemistry topics.

## 📖 About

Chemistry Chatbot is an educational tool that provides instant answers to chemistry questions. It uses a comprehensive knowledge base covering key chemistry concepts and employs intelligent keyword matching to understand and respond to student queries.

### Sample Interaction

```
💬 You: What is an atom?
🤖 Bot: An atom is the smallest unit of matter that retains the properties 
of an element. It consists of a nucleus containing protons and neutrons, 
surrounded by electrons in energy levels or shells.

💬 You: topics

File: materials-science-textbook.txt (part 55 of 63)
MATERIALS SCIENCE AND ENGINEERING 
medium’s dielectric 
constant and 
relative magnetic 
permeability 

Relationship 
between index of 
refraction and 
dielectric constant 
for a nonmagnetic 
material 


color is deflected by a different amount as it passes into and out of the glass, which 
results in the separation of the colors. Not only does the index of refraction affect 
the optical path of light, but also, as explained shortly, it influences the fraction of 
incident light that is reflected at the surface. 

Just as Equation 21.1 defines the magnitude of c, an equivalent expression gives 
the velocity of light v in a medium as 


v = 



( 21 . 8 ) 


where e and /jl are, respectively, the permittivity and permeability of the particular 
substance. From Equation 21.7, we have 



Ve/Z 


V e r fji r 


(21.9) 


where e r and pt r are the dielectric constant and the relative magnetic permeability, 
respectively. Because most substances are only slightly magnetic, pt r = 1, and 

n =\fe r (21.10) 


Thus, for transparent materials, there is a relation between the index of refraction 
and the dielectric constant. As already mentioned, the phenomenon of refraction is 
related to electronic polarization (Section 21.4) at the relatively high frequencies 
for visible light; thus, the electronic component of the dielectric constant may be 
determined from index of refraction measurements using Equation 21.10. 

Because the retardation of electromagnetic radiation in a medium results from 
electronic polarization, the size of the constituent atoms or ions has a considerable 
influence on the magnitude of this effect—generally, the larger an atom or ion, the 
greater the electronic polarization, the slower the velocity, and the greater the index 
of refraction. The index of refraction for a typical soda-lime glass is approximately 
1.5. Additions of large barium and lead ions (as BaO and PbO) to a glass will in¬ 
crease n significantly. For example, highly leaded glasses containing 90 wt% PbO 
have an index of refraction of approximately 2.1. 

For crystalline ceramics that have cubic crystal structures, and for glasses, the 
index of refraction is independent of crystallographic direction (i.e., it is 
isotropic). Noncubic crystals, on the other hand, have an anisotropic n\ that is, 
the index is greatest along the directions that have the highest density of ions. 
Table 21.1 gives refractive indices for several glasses, transparent ceramics, and 
polymers. Average values are provided for the crystalline ceramics in which n is 
anisotropic. 



Check 21.4 


Which of the following oxide materials when added to fused silica (Si0 2 ) will 
increase its index of refraction: A1 2 0 3 , Ti0 2 , NiO, MgO? Why? You may find 
Table 12.3 helpful. 


[The answer may be found at www.wiley.com/college/callister (Student Companion Site).] 









848 * Chapter 21 / Optical Properties 


Table 21.1 Refractive Indices for Some 
Transparent Materials 


Material 

Average Index 
of Refraction 

Ceramics 

Silica glass 

1.458 

Borosilicate (Pyrex) glass 

1.47 

Soda-lime glass 

1.51 

Quartz (Si0 2 ) 

1.55 

Dense optical flint glass 

1.65 

Spinel (MgAl 2 0 4 ) 

1.72 

Periclase (MgO) 

1.74 

Corundum (A1 2 Q 3 ) 

1.76 

Polymers 

Polytetrafluoroethylene 

1.35 

Poly(methyl methacrylate) 

1.49 

Polypropylene 

1.49 

Polyethylene 

1.51 

Polystyrene 

1.60 


21.6 REFLECTION 


Definition of 
reflectivity—in 
terms of intensities 
of reflected and 
incident beams 


Reflectivity (for 
normal incidence) at 
interface between 
two media having 
indices of refraction 
of n x and n 2 


When light radiation passes from one medium into another having a different index 
of refraction, some of the light is scattered at the interface between the two media 
even if both are transparent. The reflectivity R represents the fraction of the incident 
light that is reflected at the interface, or 



( 21 . 11 ) 


where 7 0 and I R are the intensities of the incident and reflected beams, respectively. 
If the light is normal (or perpendicular) to the interface, then 


R = 


f n*-V | 2 

\n 2 + n x ) 


( 21 . 12 ) 


where n x and n 2 are the indices of refraction of the two media. If the incident light 
is not normal to the interface, R will depend on the angle of incidence. When light 
is transmitted from a vacuum or air into a solid s, then 


R = 


- iv 


n„ + 1 


(21.13) 


because the index of refraction of air is very nearly unity. Thus, the higher the in¬ 
dex of refraction of the solid, the greater the reflectivity. For typical silicate glasses, 
the reflectivity is approximately 0.05. Just as the index of refraction of a solid de¬ 
pends on the wavelength of the incident light, so also does the reflectivity vary with 
wavelength. Reflection losses for lenses and other optical instruments are mini¬ 
mized significantly by coating the reflecting surface with very thin layers of dielec¬ 
tric materials such as magnesium fluoride (MgF 2 ). 







21.7 Absorption * 849 


21.7 ABSORPTION 


For a nonmetallic 
material, condition 
for absorption of a 
photon (of radiation) 
by an electron 
transition in terms of 
radiation frequency 


Nonmetallic materials may be opaque or transparent to visible light; if transparent, 
they often appear colored. In principle, light radiation is absorbed in this group of 
materials by two basic mechanisms, which also influence the transmission charac¬ 
teristics of these nonmetals. One of these is electronic polarization (Section 21.4). 
Absorption by electronic polarization is important only at light frequencies in the 
vicinity of the relaxation frequency of the constituent atoms. The other mechanism 
involves valence band-conduction band electron transitions, which depend on the 
electron energy band structure of the material; band structures for semiconductors 
and insulators were discussed in Section 18.5. 

Absorption of a photon of light may occur by the promotion or excitation of 
an electron from the nearly filled valence band, across the band gap, and into an 
empty state within the conduction band, as demonstrated in Figure 21.5a; a free 
electron in the conduction band and a hole in the valence band are created. Again, 
the energy of excitation A E is related to the absorbed photon frequency through 
Equation 21.6. These excitations with the accompanying absorption can take place 
only if the photon energy is greater than that of the band gap E g — that is, if 

hv > E g (21.14) 


or, in terms of wavelength, 


For a nonmetallic 
material, condition 
for absorption of a 
photon (of radiation) 
by an electron 
transition in terms of 
radiation wavelength 

Maximum possible 
band gap energy for 
absorption of visible 
light by valence- 
band-to-conduction- 
band electron 
transitions 


y > E g (21.15) 

The minimum wavelength for visible light, X(min), is about 0.4 pan, and because 
c = 3 X 10 8 m/s and h = 4.13 X 1CT 15 eV-s, the maximum band gap energy E^max) 
for which absorption of visible light is possible is just 


E g { max) 


he 

A(min) 


(4.13 X 10 -15 eV*s)(3 X 10 8 m/s) 
4 X 1(T 7 m 


(21.16a) 


= 3.1 eV 


Figure 21.5 (a) Mechanism of 
photon absorption for nonmetallic 
materials in which an electron is 
excited across the band gap, leaving 
behind a hole in the valence band. 
The energy of the photon absorbed 
is A E, which is necessarily greater 
than the band gap energy E g . ( b ) 
Emission of a photon of light by a 
direct electron transition across the 
band gap. 



T3 

C 

03 

-O 


-a 

£= 

03 

-O 


(a) 

























850 * Chapter 21 / Optical Properties 


Or, no visible light is absorbed by nonmetallic materials having band gap energies 
greater than about 3.1 eV; these materials, if of high purity, will appear transparent 
and colorless. 


Minimum possible 
band gap energy for 
absorption of visible 
light by valence- 
band-to-conduction- 
band electron 
transitions 


On the other hand, the maximum wavelength for visible light, A(max), is about 
0.7 p,m; computation of the minimum band gap energy E g (min) for which there is 
absorption of visible light is according to 

( • \ he 
£ ' (m,n) = 

(4.13 X 10“ 15 eV-s)(3 X 10 8 m/s) 

= -- -i -- = 1.8 eV (21.16b) 

7 X 10 -7 m 


This result means that ah visible light is absorbed by valence-band-to-conduction- 
band electron transitions for semiconducting materials that have band gap energies 
less than about 1.8 eV; thus, these materials are opaque. Only a portion of the vis¬ 
ible spectrum is absorbed by materials having band gap energies between 1.8 and 
3.1 eV; consequently, these materials appear colored. 

Every nonmetallic material becomes opaque at some wavelength, which de¬ 
pends on the magnitude of its E g . For example, diamond, having a band gap of 5.6 
eV, is opaque to radiation having wavelengths less than about 0.22 |xm. 

Interactions with light radiation can also occur in dielectric solids having wide 
band gaps, involving other than valence band-conduction band electron transitions. 
If impurities or other electrically active defects are present, electron levels within 
the band gap may be introduced, such as the donor and acceptor levels (Section 
18.11), except that they he closer to the center of the band gap. Light radiation of 
specific wavelengths may be emitted as a result of electron transitions involving 
these levels within the band gap. For example, consider Figure 21.6a, which shows 
the valence band-conduction band electron excitation for a material that has one 
such impurity level. Again, the electromagnetic energy that was absorbed by this 



(a) 


o 





Figure 21.6 ( a ) Photon absorption via a valence band-conduction band electron 
excitation for a material that has an impurity level that lies within the band gap. ( b ) 
Emission of two photons involving electron decay first into an impurity state, and finally 
to the ground state, (c) Generation of both a phonon and a photon as an excited electron 
falls first into an impurity level and finally back to its ground state. 































21.7 Absorption * 851 


Reaction describing 
electron-hole 
recombination with 
the generation of 
energy 


Intensity of 
nonabsorbed 
radiation— 
dependence on 
absorption 
coefficient and 
distance light 
traverses through 
absorbing medium 


electron excitation must be dissipated in some manner; several mechanisms are 
possible. For one, this dissipation may occur via direct electron and hole recombi¬ 
nation according to the reaction 

electron + hole -> energy (AE) (21.17) 

which is represented schematically in Figure 21.56. In addition, multiple-step elec¬ 
tron transitions may occur, which involve impurity levels lying within the band gap. 
One possibility, as indicated in Figure 21.66, is the emission of two photons; one is 
emitted as the electron drops from a state in the conduction band to the impurity 
level, the other as it decays back into the valence band. Alternatively, one of the 
transitions may involve the generation of a phonon (Figure 21.6c), wherein the as¬ 
sociated energy is dissipated in the form of heat. 

The intensity of the net absorbed radiation is dependent on the character of 
the medium as well as the path length within. The intensity of transmitted or 
nonabsorbed radiation I' T continuously decreases with distance % that the light 
traverses: 


T t = Ibe-P* (21.18) 

where F 0 is the intensity of the nonreflected incident radiation and /3, the absorp¬ 
tion coefficient (in mm -1 ), is characteristic of the particular material; furthermore, 
13 varies with wavelength of the incident radiation. The distance parameter x is meas¬ 
ured from the incident surface into the material. Materials that have large f3 values 
are considered highly absorptive. 


EXAMPLE PROBLEM 21.1 

Computation of the Absorption Coefficient for Glass 

The fraction of nonreflected light that is transmitted through a 200-mm thick¬ 
ness of glass is 0.98. Calculate the absorption coefficient of this material. 


Solution 

This problem calls for us to solve for (3 in Equation 21.18. We first of ah re¬ 
arrange this expression as 



Now taking logarithms of both sides of the preceding equation leads to 



And, finally, solving for /3, realizing that r T H' 0 = 0.98 and x = 200 mm, yields 



1 


200 mm 


In (0.98) = 1.01 X 10 -4 mm -1 







852 * Chapter 21 / Optical Properties 


Figure 21.7 The transmission of light 
through a transparent medium for which 
there is reflection at front and back faces, as 
well as absorption within the medium. 
(Adapted from R. M. Rose, L. A. Shepard, 
and J. Wulff, The Structure and Properties of 
Materials, Vol. 4, Electronic Properties. 
Copyright © 1966 by John Wiley & Sons, 
New York. Reprinted by permission of 
John Wiley & Sons, Inc.) 


Incident beam 
h 


Reflected beam 
i r = i o r 


l 


Transmitted beam 
I T = I 0 (1-R) 2 e~P l 



Check 21.5 


Are the elemental semiconductors silicon and germanium transparent to visible 
light? Why or why not? Hint: you may want to consult Table 18.3. 


[The answer may be found at www.wiley.com/college/callister (Student Companion Site).] 


21.8 TRANSMISSION 


Intensity of radiation 
transmitted through 
a specimen of 
thickness /, 
accounting for all 
absorption and 
reflection losses 


The phenomena of absorption, reflection, and transmission may be applied to the 
passage of light through a transparent solid, as shown in Figure 21.7. For an inci¬ 
dent beam of intensity I 0 that impinges on the front surface of a specimen of thick¬ 
ness / and absorption coefficient /3, the transmitted intensity at the back face I T is 

I T = I Q {\ - Rfe~ pl (21.19) 

where R is the reflectance; for this expression, it is assumed that the same medium 
exists outside both front and back faces. The derivation of Equation 21.19 is left as 
a homework problem. 

Thus, the fraction of incident light that is transmitted through a transparent ma¬ 
terial depends on the losses that are incurred by absorption and reflection. Again, the 
sum of the reflectivity R , absorptivity A , and transmissivity T, is unity according to 
Equation 21.5. Also, each of the variables R , A , and T depends on light wavelength. 
This is demonstrated over the visible region of the spectrum for a green glass in 
Figure 21.8. For example, for light having a wavelength of 0.4 pan, the fractions trans¬ 
mitted, absorbed, and reflected are approximately 0.90, 0.05, and 0.05, respectively. 
However, at 0.55 pan, the respective fractions have shifted to about 0.50,0.48, and 0.02. 


Figure 21.8 The variation with wavelength of 
the fractions of incident light transmitted, 
absorbed, and reflected through a green glass. 
(From W. D. Kingery, H. K. Bowen, and D. R. 
Uhlmann, Introduction to Ceramics, 2nd 
edition. Copyright © 1976 by John Wiley & 
Sons, New York. Reprinted by permission of 
John Wiley & Sons, Inc.) 



Wavelength (|xm) 

















21.9 Color • 853 


21.9 COLOR 

Transparent materials appear colored as a consequence of specific wavelength 
color ranges of light that are selectively absorbed; the color discerned is a result of the 

combination of wavelengths that are transmitted. If absorption is uniform for all 
visible wavelengths, the material appears colorless; examples include high-purity 
inorganic glasses and high-purity and single-crystal diamonds and sapphire. 

Usually, any selective absorption is by electron excitation. One such situation 
involves semiconducting materials that have band gaps within the range of photon 
energies for visible light (1.8 to 3.1 eV). Thus, the fraction of the visible light hav¬ 
ing energies greater than E g is selectively absorbed by valence band-conduction 
band electron transitions. Of course, some of this absorbed radiation is reemitted 
as the excited electrons drop back into their original, lower-lying energy states. It 
is not necessary that this reemission occur at the same frequency as that of the 
absorption. As a result, the color depends on the frequency distribution of both 
transmitted and reemitted light beams. 

For example, cadmium sulfide (CdS) has a band gap of about 2.4 eV; hence, it 
absorbs photons having energies greater than about 2.4 eV, which correspond to 
the blue and violet portions of the visible spectrum; some of this energy is reradi¬ 
ated as light having other wavelengths. Nonabsorbed visible light consists of pho¬ 
tons having energies between about 1.8 and 2.4 eV. Cadmium sulfide takes on a 
yellow-orange color because of the composition of the transmitted beam. 

With insulator ceramics, specific impurities also introduce electron levels within 
the forbidden band gap, as discussed previously. Photons having energies less than 
the band gap may be emitted as a consequence of electron decay processes involving 
impurity atoms or ions, as demonstrated in Figures 21 .6b and 21.6c. Again, the color 
of the material is a function of the distribution of wavelengths that is found in the 
transmitted beam. 

For example, high-purity and single-crystal aluminum oxide or sapphire is col¬ 
orless. Ruby, which has a brilliant red color, is simply sapphire to which has been 
added 0.5 to 2% chromium oxide (Cr 2 0 3 ). The Cr 3+ ion substitutes for the Al 3+ ion 
in the A1 2 0 3 crystal structure and, furthermore, introduces impurity levels within 
the wide energy band gap of the sapphire. Light radiation is absorbed by valence 
band-conduction band electron transitions, some of which is then reemitted at spe¬ 
cific wavelengths as a consequence of electron transitions to and from these impu¬ 
rity levels. The transmittance as a function of wavelength for sapphire and ruby is 
presented in Figure 21.9. For the sapphire, transmittance is relatively constant with 


Figure 21.9 Transmission of light radiation as a 
function of wavelength for sapphire (single-crystal 
aluminum oxide) and ruby (aluminum oxide 
containing some chromium oxide). The sapphire 
appears colorless, whereas the ruby has a red tint 
due to selective absorption over specific 
wavelength ranges. (Adapted from “The Optical 
Properties of Materials,” by A. Javan. Copyright 
© 1967 by Scientific American, Inc. 

All rights reserved.) 



Wavelength, A (|xm) 







854 * Chapter 21 / Optical Properties 


wavelength over the visible spectrum, which accounts for the colorlessness of this 
material. However, strong absorption peaks (or minima) occur for the ruby, one in 
the blue-violet region (at about 0.4 fxm), and the other for yellow-green light (at 
about 0.6 p,m). That nonabsorbed or transmitted light mixed with reemitted light 
imparts to ruby its deep-red color. 

Inorganic glasses are colored by incorporating transition or rare earth ions 
while the glass is still in the molten state. Representative color-ion pairs include 
Cu 2+ , blue-green; Co 2+ , blue-violet; Cr 3+ , green; Mn 2+ , yellow; and Mn 3+ , pur¬ 
ple. These colored glasses are also used as glazes and decorative coatings on 
ceramic ware. 

7 Concept Check 21.6 

Compare the factors that determine the characteristic colors of metals and trans¬ 
parent nonmetals. 

[The answer may be found at www.wiley.com/college/callister (Student Companion Site).] 


21.10 OPACITY AND TRANSLUCENCY IN 
INSULATORS 

The extent of translucency and opacity for inherently transparent dielectric ma¬ 
terials depends to a great degree on their internal reflectance and transmittance 
characteristics. Many dielectric materials that are intrinsically transparent may 
be made translucent or even opaque because of interior reflection and refrac¬ 
tion. A transmitted light beam is deflected in direction and appears diffuse as a 
result of multiple scattering events. Opacity results when the scattering is so ex¬ 
tensive that virtually none of the incident beam is transmitted, undeflected, to 
the back surface. 

This internal scattering may result from several different sources. Polycrystalline 
specimens in which the index of refraction is anisotropic normally appear translu¬ 
cent. Both reflection and refraction occur at grain boundaries, which causes a 
diversion in the incident beam. This results from a slight difference in index of 
refraction n between adjacent grains that do not have the same crystallographic 
orientation. 

Scattering of light also occurs in two-phase materials in which one phase is 
finely dispersed within the other. Again, the beam dispersion occurs across phase 
boundaries when there is a difference in the refractive index for the two phases; 
the greater this difference, the more efficient the scattering. Glass-ceramics (Sec¬ 
tion 13.3), which may consist of both crystalline and residual glass phases, will appear 
highly transparent if the sizes of the crystallites are smaller than the wavelength of 
visible light, and when the indices of refraction of the two phases are nearly identical 
(which is possible by adjustment of composition). 

As a consequence of fabrication or processing, many ceramic pieces contain 
some residual porosity in the form of finely dispersed pores. These pores also 
effectively scatter light radiation. 

Figure 21.10 demonstrates the difference in optical transmission characteristics 
of single-crystal, fully dense polycrystalline, and porous (~5% porosity) aluminum 
oxide specimens. Whereas the single crystal is totally transparent, polycrystalline 
and porous materials are, respectively, translucent and opaque. 





21.11 Luminescence * 855 


Figure 21.10 Photograph showing the light 
transmittance of three aluminum oxide 
specimens. From left to right; single-crystal 
material (sapphire), which is transparent; a 
polycrystalline and fully dense (nonporous) 
material, which is translucent; and a 
polycrystalline material that contains 
approximately 5% porosity, which is opaque. 
(Specimen preparation, P. A. Lessing; 

photography by S. Tanner.) 



For intrinsic polymers (without additives and impurities), the degree of translu- 
cency is influenced primarily by the extent of crystallinity. Some scattering of visi¬ 
ble light occurs at the boundaries between crystalline and amorphous regions, again 
as a result of different indices of refraction. For highly crystalline specimens, this 
degree of scattering is extensive, which leads to translucency, and, in some instances, 
even opacity. Highly amorphous polymers are completely transparent. 


Appl ications of Optical Phenomena 


21.11 LUMINESCENCE 


luminescence 


fluorescence 

phosphorescence 


Some materials are capable of absorbing energy and then reemitting visible light 
in a phenomenon called luminescence. Photons of emitted light are generated from 
electron transitions in the solid. Energy is absorbed when an electron is promoted 
to an excited energy state; visible light is emitted when it falls back to a lower energy 
state if 1.8 eV < hv < 3.1 eV. The absorbed energy may be supplied as higher-energy 
electromagnetic radiation (causing valence band-conduction band transitions, 
Figure 21.6a) such as ultraviolet light; other sources such as high-energy electrons; 
or heat, mechanical, or chemical energy. Furthermore, luminescence is classified ac¬ 
cording to the magnitude of the delay time between absorption and reemission 
events. If reemission occurs for times much less than one second, the phenomenon 
is termed fluorescence; for longer times, it is called phosphorescence. A number of 
materials can be made to fluoresce or phosphoresce; these include some sulfides, 
oxides, tungstates, and a few organic materials. Ordinarily, pure materials do not 
display these phenomena, and to induce them, impurities in controlled concentra¬ 
tions must be added. 

Luminescence has a number of commercial applications. Fluorescent lamps con¬ 
sist of a glass housing, coated on the inside with specially prepared tungstates or 
silicates. Ultraviolet light is generated within the tube from a mercury glow 
discharge, which causes the coating to fluoresce and emit white light. The picture 
viewed on a television screen (cathode ray tube screen) is the product of lumines¬ 
cence. The inside of the screen is coated with a material that fluoresces as an electron 
beam inside the picture tube very rapidly traverses the screen. Detection of x-rays 
and y-rays is also possible; certain phosphors emit visible light or glow when 
introduced into a beam of the radiation that is otherwise invisible. 





electro¬ 

lumines¬ 

cence 

light- 

emitting 

diode 

(LED) 


856 * Chapter 21 / Optical Properties 


MATERIALS OF IMPORTANCE 

Light-Emitting Diodes 


I n Section 18.15 we discussed semiconductor p-n 
junctions, and how they may be used as diodes 
or as rectifiers of an electric current. 1 Further¬ 
more, in some situations, when a forward-biased 
potential of relatively high magnitude is applied 
across a p-n junction diode, visible light (or in¬ 
frared radiation) will be emitted. This conversion 
of electrical energy into light energy is termed 
electroluminescence, and the device that produces 
it is termed a light-emitting diode (LED). The 
forward-biased potential attracts electrons on 
the n -side toward the junction, where some of 
them pass into (or are “injected” into) the p-side 
(Figure 21.11a). Here, the electrons are minority 
charge carriers and therefore “recombine” with, 
or are annihilated by, the holes in the region near 
the junction, according to Equation 21.17, where 
the energy is in the form of photons of light 
(Figure 21.115). An analogous process occurs on 
the p-side—holes travel to the junction and 
recombine with the majority electrons on the 
n- side. 

The elemental semiconductors, silicon and 
germanium, are not suitable for LEDs due to the 
detailed natures of their band gap structures. 
Rather, some of the III-V semiconducting com¬ 
pounds such as gallium arsenide (GaAs), indium 
phosphide (InP), and alloys composed of these 
materials (i.e., GaAs^P^, where x is a small num¬ 
ber less than unity) are frequently used. Further¬ 
more, the wavelength (i.e., color) of the emitted 
radiation is related to the band gap of the semi¬ 
conductor (which is the normally the same for 
both n- and p-sides of the diode). For example, 
red, orange, and yellow colors are possible for the 
GaAs-InP system. Blue and green LEDs have also 
been developed using (Ga,In)N semiconducting 


1 Schematic diagrams showing electron and hole dis¬ 
tributions on both sides of the junction, with no ap¬ 
plied electric potential, as well as for both forward 
and reverse biases are presented in Figure 18.21. In 
addition, Figure 18.22 shows the current-versus- 
voltage behavior for a p-n junction. 


alloys. Thus, with this complement of colors, full- 
color displays are possible using LEDs. 

Several important applications for semicon¬ 
ductor LEDs include digital clocks and illuminated 
watch displays, optical mice (computer input 
devices), and film scanners. Electronic remote con¬ 
trols (for televisions, DVD players, etc.) also em¬ 
ploy LEDs that emit an infrared beam; this beam 
transmits coded signals that are picked up by de¬ 
tectors in the receiving devices. In addition, LEDs 
are now being used for light sources. They are 
more energy efficient than incandescent lights, 
generate very little heat, and have much longer 
lifetimes (because there is no filament that can 
burn out). Most new traffic control signals use 
LEDs instead of incandescent lights. 

We noted in Section 18.17 that some poly¬ 
meric materials may be semiconductors (both 


Injection of electron into p-side 



Recombination (annihilation of electron) 
p-side / /7-side 


+ 

® ®/ 0 e 

® y! © _ 

© © ©jo ° Photon 

© i^O emitted 

© j 0 

- 


_ i,i, Batter y _ 


I 1 1 1 

(b) 


Figure 21.11 Schematic diagram of a forward-biased 
semiconductor p-n junction showing (a) the injection 
of an electron from the n-side into the p-side, and 
(b) the emission of a photon of light as this electron 
recombines with a hole. 





















21.11 Luminescence * 857 


n- and p- type). As a consequence, light-emitting 
diodes made of polymers are possible, of which 
there are two types: (1) organic light-emitting diodes 
(or OLEDs ), which have relatively low molecular 
weights; and (2) the high-molecular-weight 
polymer light-emitting diodes (or PLED s). For 
these LED types, amorphous polymers are used 
in the form of thin layers that are sandwiched 
together with electrical contacts (anodes and 
cathodes). In order for the light to be emitted 
from the LED, one of the contacts must be trans¬ 
parent. Figure 21.12 is a schematic illustration 
that shows the components and configuration of 
an OLED. A wide variety of colors is possible us¬ 
ing OLEDs and PLEDs, and more than a single 
color may be produced from each device (such is 
not possible with semiconductor LEDs)—thus, 
combining colors makes it possible to generate 
white light. 

Although the semiconductor LEDs cur¬ 
rently have longer lifetimes than these organic 
emitters, OLEDs/PLEDs have distinct advan¬ 
tages. In addition to generating multiple colors, 
they are easier to fabricate (by “printing” onto 
their substrates with an ink-jet printer), are rel¬ 
atively inexpensive, have slimmer profiles, and 
can be patterned to give high-resolution and 
full-color images. OLED displays are currently 


2-10V DC 


Metal cathode 


1 


Electron 

transport 

(/7-type) 

layer 

Organic 

emitters 

Hole injection 
and transport 
(p-type) layer 



Light output 


being marketed for use on digital cameras, cell 
phones, and car audio components. Potential 
applications include larger displays for televisions, 
computers, and billboards. In addition, using the 
right combination of materials, these displays 
can also be flexible. Can you imagine having a 
computer monitor or television that can be 
rolled up a like projection screen, or a lighting 
fixture that is wrapped around an architectural 
column or is mounted on a room wall to make 
ever-changing wallpaper? 



Figure 21.12 Schematic diagram that shows the 
components and configuration of an organic 
light-emitting diode (OLED). (Reproduced by 
arrangement with Silicon Chip magazine.) 


Photograph showing a very large light-emitting diode 
video display located at the corner of Broadway 
and 43rd Street in New York City. (© Stephen 
Chemin/Getty Images news as Sports Services.) 
















858 * Chapter 21 / Optical Properties 

21.12 PHOTOCONDUCTIVITY 

The conductivity of semiconducting materials depends on the number of free elec¬ 
trons in the conduction band and also the number of holes in the valence band, ac¬ 
cording to Equation 18.13. Thermal energy associated with lattice vibrations can 
promote electron excitations in which free electrons and/or holes are created, as 
described in Section 18.6. Additional charge carriers may be generated as a conse¬ 
quence of photon-induced electron transitions in which light is absorbed; the at- 
photoconductivity tendant increase in conductivity is called photoconductivity. Thus, when a specimen 
of a photoconductive material is illuminated, the conductivity increases. 

This phenomenon is used in photographic light meters. A photoinduced current 
is measured, and its magnitude is a direct function of the intensity of the incident 
light radiation, or the rate at which the photons of light strike the photoconductive 
material. Of course, visible light radiation must induce electronic transitions in the 
photoconductive material; cadmium sulfide is commonly used in light meters. 

Sunlight may be directly converted into electrical energy in solar cells, which 
also employ semiconductors. The operation of these devices is, in a sense, the re¬ 
verse of that for the light-emitting diode. A p-n junction is used in which photoex- 
cited electrons and holes are drawn away from the junction, in opposite directions, 
and become part of an external current, as illustrated in the ( a ) chapter-opening 
diagram for this chapter. 

Concept Check 21.7 

Is the semiconductor zinc selenide (ZnSe), which has a band gap of 2.58 eV, pho¬ 
toconductive when exposed to visible light radiation? Why or why not? 

[The answer may be found at www.wiley.com/college/callister (Student Companion Site).] 


21.13 LASERS 

All the radiative electron transitions heretofore discussed are spontaneous; that is, 
an electron falls from a high energy state to a lower one without any external provo¬ 
cation. These transition events occur independently of one another and at random 
times, producing radiation that is incoherent; that is, the light waves are out of phase 
with one another. With lasers, however, coherent light is generated by electron tran- 
laser sitions initiated by an external stimulus; in fact, laser is just the acronym for /ight 

amplification by stimulated emission of radiation. 

Although there are several different varieties of laser, the principles of opera¬ 
tion are explained using the solid-state ruby laser. Ruby is simply a single crystal 
of A1 2 0 3 (sapphire) to which has been added on the order of 0.05% Cr 3+ ions. As 
previously explained (Section 21.9), these ions impart to ruby its characteristic red 
color; more important, they provide electron states that are essential for the laser 
to function. The ruby laser is in the form of a rod, the ends of which are flat, par¬ 
allel, and highly polished. Both ends are silvered such that one is totally reflecting 
and the other partially transmitting. 

The ruby is illuminated with light from a xenon flash lamp (Figure 21.13). 
Before this exposure, virtually all the Cr 3+ ions are in their ground states; that is, 
electrons fill the lowest energy levels, as represented schematically in Figure 21.14. 
However, photons of wavelength 0.56 jxm from the xenon lamp excite electrons 
from the Cr 3+ ions into higher energy states. These electrons can decay back into 





21.13 Lasers • 859 


Flash lamp 



Coherent beam 


Figure 21.13 Schematic diagram 
of the ruby laser and xenon flash 
lamp. (From R. M. Rose, L. A. 
Shepard, and J. Wulff, The 
Structure and Properties of 
Materials, Vol. 4, Electronic 
Properties. Copyright © 1966 by 
John Wiley & Sons, New York. 
Reprinted by permission of John 
Wiley & Sons, Inc.) 


their ground state by two different paths. Some fall back directly; associated pho¬ 
ton emissions are not part of the laser beam. Other electrons decay into a 
metastable intermediate state (path EM, Figure 21.14), where they may reside for 
up to 3 ms (milliseconds) before spontaneous emission (path MG). In terms of 
electronic processes, 3 ms is a relatively long time, which means that a large num¬ 
ber of these metastable states may become occupied. This situation is indicated 
in Figure 21.15 b. 

The initial spontaneous photon emission by a few of these electrons is the stim¬ 
ulus that triggers an avalanche of emissions from the remaining electrons in the 
metastable state (Figure 21.15c). Of the photons directed parallel to the long axis 
of the ruby rod, some are transmitted through the partially silvered end; others, in¬ 
cident to the totally silvered end, are reflected. Photons that are not emitted in this 
axial direction are lost. The light beam repeatedly travels back and forth along the 
rod length, and its intensity increases as more emissions are stimulated. Ultimately, 
a high intensity, coherent, and highly collimated laser light beam of short duration 
is transmitted through the partially silvered end of the rod (Figure 21.15c). This 
monochromatic red beam has a wavelength of 0.6943 p,m. 



Figure 21.14 Schematic 
energy diagram for the ruby 
laser, showing electron 
excitation and decay paths. 











































860 


Chapter 21 / Optical Properties 



Figure 21.15 Schematic representations of the 
stimulated emission and light amplification for 
a ruby laser, (a) The chromium ions before 
excitation. ( b ) Electrons in some chromium 
ions are excited into higher energy states by 
the xenon light flash, (c) Emission from 
metastable electron states is initiated or 
stimulated by photons that are spontaneously 
emitted. ( d ) Upon reflection from the silvered 
ends, the photons continue to stimulate 
emissions as they traverse the rod length. 

( e ) The coherent and intense beam is finally 
emitted through the partially silvered end. 
(From R. M. Rose, L. A. Shepard, and J. Wulff, 
The Structure and Properties of Materials, Vol. 
4, Electronic Properties. Copyright © 1966 by 
John Wiley & Sons, New York. Reprinted by 
permission of John Wiley & Sons, Inc.) 


(Just before (At midcrystal) (After 

next reflection) reflection) 

(d) 


o • • o o «=g* 
:o o o o • • o |r ~ o 
-o«oooo a==E • 


o o o o o o o: 
o*ooooo: 
0 0 * 0 * 0 0 = 


(e) 


• Excited Cr atom 
o Cr atom in ground state 


Semiconducting materials such as gallium arsenide may also be used as lasers 
that are employed in compact disc players and in the modern telecommunications 
industry. One requirement of these semiconducting materials is that the wavelength 
A associated with the band gap energy E g must correspond to visible light. That is, 
from a modification of Equation 21.3, namely 

A = ^ (21.20) 

h g 

the value of A must lie between 0.4 and 0.7 pan. A voltage applied to the material 
excites electrons from the valence band, across the band gap, and into the conduc¬ 
tion band; correspondingly, holes are created in the valence band. This process is 
demonstrated in Figure 21.16a, which shows the energy band scheme over some re¬ 
gion of the semiconducting material, along with several holes and excited electrons. 
Subsequently, a few of these excited electrons and holes spontaneously recombine. 
For each recombination event, a photon of light having a wavelength given by Equa¬ 
tion 21.20 is emitted (Figure 21.16a). One such photon will stimulate the recombi¬ 
nation of other excited electron-hole pairs, Figure 2116b-f, and the production of 
additional photons that have the same wavelength and are all in phase with one 
another and with the original photon; thus, a monochromatic and coherent beam 
results. As with the ruby laser (Figure 21.15), one end of the semiconductor laser is 
totally reflecting; at this end, the beam is reflected back into the material so that 







21.13 Lasers • 861 


- Partially reflecting mirror 


Fully reflecting mirror- 




o 

Conduction band 

0000000 pp 

1 

E 

J 

- 

* 

Excited 

/x ^ x ^ xxx ^ x ^ x ^Photon electrons 
emission 

Holes 

f y 

© 

© © d 

k ©©©©©" 

Valence band 



(a) 


(d) 




(b) 


(e) 



Figure 21.16 For the semiconductor laser, schematic representations of the stimulated 
recombination of excited electrons in the conduction band with holes in the valence band 
that gives rise to a laser beam, (a) One excited electron recombines with a hole; the 
energy associated with this recombination is emitted as a photon of light. ( b ) The photon 
emitted in (a) stimulates the recombination of another excited electron and hole, resulting 
in the emission of another photon of light, (c) The two photons emitted in (a) and 
( b ), having the same wavelength and being in phase with one another, are reflected by 
the fully reflecting mirror back into the laser semiconductor. In addition, new excited 
electrons and new holes are generated by a current that passes through the 
semiconductor. ( d ) and ( e ) In proceeding through the semiconductor, more excited 
electron-hole recombinations are stimulated, which give rise to additional photons of 
light that also become part of the monochromatic and coherent laser beam. (/) Some 
portion of this laser beam escapes through the partially reflecting mirror at one end of the
