Repository: axyco2004-cyber/axyco2004-cyber-chemistry-chatbot-rgb

# 🧪 Chemistry Chatbot

An interactive Java-based chatbot application that helps students learn chemistry by answering questions about various chemistry topics.

## 📖 About

Chemistry Chatbot is an educational tool that provides instant answers to chemistry questions. It uses a comprehensive knowledge base covering key chemistry concepts and employs intelligent keyword matching to understand and respond to student queries.

### Sample Interaction

```
💬 You: What is an atom?
🤖 Bot: An atom is the smallest unit of matter that retains the properties 
of an element. It consists of a nucleus containing protons and neutrons, 
surrounded by electrons in energy levels or shells.

💬 You: topics

File: materials-science-textbook.txt (part 56 of 63)
MATERIALS SCIENCE AND ENGINEERING 
semiconducting material. (Adapted from “Photonic Materials,” by J. M. Rowell. 

Copyright © 1986 by Scientific American, Inc. All rights reserved.) 


additional recombinations will be stimulated. The other end of the laser is partially 
reflecting, which allows for some of the beam to escape. Furthermore, with this type 
of laser, a continuous beam is produced inasmuch as a constant applied voltage en¬ 
sures that there is always a steady source of holes and excited electrons. 

The semiconductor laser is composed of several layers of semiconducting materials 
that have different compositions and are sandwiched between a heat sink and a metal 
conductor; a typical arrangement is represented schematically in Figure 21.17. The com¬ 
positions of the layers are chosen so as to confine both the excited electrons and holes 
as well as the laser beam to within the central gallium arsenide layer. 






























862 


Chapter 21 / Optical Properties 


Metal 

Silicon dioxide 

Heavily p-doped 
gallium arsenide 

p-Doped gallium 
aluminum arsenide 

Gallium arsenide 

rc-Doped gallium 
aluminum arsenide 

Heavily rc-doped 
gallium arsenide 



Figure 21.17 Schematic 
diagram showing the 
layered cross section of 
a GaAs semiconducting 
laser. Holes, excited 
electrons, and the laser 
beam are confined to 
the GaAs layer by the 
adjacent n- and p- type 
GaAlAs layers. 
(Adapted from 
“Photonic Materials,” 
by J. M. Rowell. 
Copyright © 1986 by 
Scientific American, Inc. 
All rights reserved.) 


Metal X Heatsink 


A variety of other substances may be used for lasers, including some gases and 
glasses. Table 21.2 lists several common lasers and their characteristics. Laser 
applications are diverse. Because laser beams may be focused to produce localized 
heating, they are used in some surgical procedures and for cutting, welding, and 
machining metals. Lasers are also used as light sources for optical communication 
systems. Furthermore, because the beam is highly coherent, they may be used for 
making very precise distance measurements. 


Table 21.2 Characteristics and Applications of Several Types of Lasers 


Laser 

Type 

Common 

Wavelengths (pm) 

Max. Output 
Power (W) a 

Applications 

He-Ne 

Gas 

0.6328,1.15, 3.39 

0.0005-0.05 (CW) 

Line-of-sight communications, recording/ 
playback of holograms 

co 2 

Gas 

9.6,10.6 

500-15,000 (CW) 

Heat treating, welding, cutting, scribing, 
marking 

Argon 

Gas ion 

0.488, 0.5145 

0.005-20 (CW) 

Surgery, distance measurements, holog¬ 
raphy 

HeCd 

Metal vapor 

0.441, 0.325 

0.05-0.1 

Light shows, spectroscopy 

Dye 

Liquid 

0.38-1.0 

0.01 (CW) 

1 X 10 6 (P) 

Spectroscopy, pollution detection 

Ruby 

Solid state 

0.694 

(P) 

Pulsed holography, hole piercing 

Nd-YAG 

Solid state 

1.06 

1000 (CW) 

2 X 10 8 (P) 

Welding, hole piercing, cutting 

Nd-Glass 

Solid state 

1.06 

5 X 10 14 (P) 

Pulse welding, hole piercing 

Diode 

Semiconductor 

0.33-40 

0.6 (CW) 

100 (P) 

Bar-code reading, CDs and DVDs, 
optical communications 


a “CW” denotes continuous; “P” denotes pulsed. 

























21.4 Optical Fibers in Communications * 863 


Fiber-optic cable 



Figure 21.18 Schematic diagram showing the components of an optical-fiber 
communications system. 


21.14 OPTICAL FIBERS IN COMMUNICATIONS 

The communications field has recently experienced a revolution with the develop¬ 
ment of optical fiber technology; at present, virtually all telecommunications are trans¬ 
mitted via this medium rather than through copper wires. Signal transmission through 
a metallic wire conductor is electronic (i.e., by electrons), whereas using optically 
transparent fibers, signal transmission is photonic , meaning that it uses photons of 
electromagnetic or light radiation. Use of fiber-optic systems has improved speed of 
transmission, information density, and transmission distance, with a reduction in error 
rate; furthermore, there is no electromagnetic interference with fiber optics. With re¬ 
gard to speed, optical fibers can transmit, in one second, information equivalent to 
three episodes of your favorite television program. Or relative to information density, 
two small optical fibers can transmit the equivalent of 24,000 telephone calls simul¬ 
taneously. Furthermore, it would require 30,000 kg (33 tons) of copper to transmit 
the same amount of information as only 0.1 kg (^lb m ) of optical fiber material. 

The present treatment will center on the characteristics of optical fibers; how¬ 
ever, it is worthwhile to first briefly discuss the components and operation of the 
transmission system. A schematic diagram showing these components is presented in 
Figure 21.18. The information (i.e., telephone conversation) in electronic form must 
first be digitized into bits, that is, Is and 0s; this is accomplished in the encoder. It is 
next necessary to convert this electrical signal into an optical (photonic) one, which 
takes place in the electrical-to-optical converter (Figure 21.18). This converter is nor¬ 
mally a semiconductor laser, as described in the previous section, which emits mono¬ 
chromatic and coherent light. The wavelength normally lies between 0.78 and 1.6 p,m, 
which is in the infrared region of the electromagnetic spectrum; absorption losses are 
low within this range of wavelengths. The output from this laser converter is in the 
form of pulses of light; a binary 1 is represented by a high-power pulse (Figure 21.19a), 
whereas a 0 corresponds to a low-power pulse (or the absence of one), Figure 21.19Z>. 

Figure 21.19 Digital 
encoding scheme for 
optical communications. 
(a) A high-power pulse 
of photons corresponds 
to a 1 in the binary 
format. ( b ) A low- 
power photon pulse 
represents a 0. 


Time Time 


A 



(a) 


(b) 
























Radial position 


864 


Chapter 21 / Optical Properties 



Figure 21.20 Schematic cross section of an optical fiber. 


These photonic pulse signals are then fed into and carried through the fiber-optic 
cable (sometimes called a waveguide) to the receiving end. For long transmissions, 
repeaters may be required; these are devices that amplify and regenerate the signal. 
Finally, at the receiving end the photonic signal is reconverted to an electronic one 
and then decoded (undigitized). 

The heart of this communication system is the optical fiber. It must guide these 
light pulses over long distances without significant signal power loss (i.e., attenua¬ 
tion) and pulse distortion. Fiber components are the core, cladding, and coating; 
these are represented in the cross-section profile shown in Figure 21.20. The signal 
passes through the core, whereas the surrounding cladding constrains the light rays 
to travel within the core; the outer coating protects core and cladding from dam¬ 
age that might result from abrasion and external pressures. 

High-purity silica glass is used as the fiber material; fiber diameters normally 
range between about 5 and 100 jxm. The fibers are relatively flaw-free and, thus, re¬ 
markably strong; during production the continuous fibers are tested to ensure that 
they meet minimum strength standards. 

Containment of the light to within the fiber core is made possible by total in¬ 
ternal reflection; that is, any light rays traveling at oblique angles to the fiber axis 
are reflected back into the core. Internal reflection is accomplished by varying the 
index of refraction of the core and cladding glass materials. In this regard, two de¬ 
sign types are employed. With one type (termed step-index ), the index of refrac¬ 
tion of the cladding is slightly lower than that of the core. The index profile and the 
manner of internal reflection are shown in Figures 21.215 and 21.21d. For this de¬ 
sign, the output pulse will be broader than the input one (Figures 21.21c and c), a 


(a) 


Index of 
refraction 

(b) 


Input 



Output 

impulse 



(e) 


Figure 21.21 Step-index optical fiber design, (a) Fiber cross section. ( b ) Fiber radial index 
of refraction profile, (c) Input light pulse. ( d ) Internal reflection of light rays. ( e ) Output 
light pulse. (Adapted from S. R. Nagel, IEEE Communications Magazine, Vol. 25, 

No. 4, p. 34,1987.) 























Radial position 


Summary * * 865 


Input 

impulse 


Output 

impulse 




A 


Index of 
refraction 


Time 


Time 


(b) 


(c) 


(d) 


(e) 


Figure 21.22 Graded-index optical-fiber design. ( a ) Fiber cross section. ( b ) Fiber radial 
index of refraction profile, (c) Input light pulse. ( d ) Internal reflection of a light ray. 

(e) Output light pulse. (Adapted from S. R. Nagel, IEEE Communications Magazine, 

Vol. 25, No. 4, p. 34,1987.) 

phenomenon that is undesirable because it limits the rate of transmission. Pulse 
broadening results because various light rays, although being injected at approxi¬ 
mately the same instant, arrive at the output at different times; they traverse dif¬ 
ferent trajectories and, thus, have a variety of path lengths. 

Pulse broadening is largely avoided by use of the other or graded-index design. 
Here, impurities such as boron oxide (B 2 0 3 ) or germanium dioxide (Ge0 2 ) are added 
to the silica glass such that the index of refraction is made to vary parabolically across 
the cross section (Figure 21.22b). Thus, the velocity of light within the core varies with 
radial position, being greater at the periphery than at the center. Consequently, light 
rays that traverse longer path lengths through the outer periphery of the core travel 
faster in this lower-index material and arrive at the output at approximately the same 
time as undeviated rays that pass through the center portion of the core. 

Exceptionally pure and high-quality fibers are fabricated using advanced and so¬ 
phisticated processing techniques, which will not be discussed here. Impurities and 
other defects that absorb, scatter, and thus attenuate the light beam must be elimi¬ 
nated. The presence of copper, iron, and vanadium is especially detrimental; their con¬ 
centrations are reduced to on the order of several parts per billion. Likewise, water 
and hydroxyl contaminant contents are extremely low. Uniformity of fiber cross- 
sectional dimensions and core roundness are critical; tolerances of these parameters 
to within a micrometer over 1 km (0.6 mile) of length are possible. In addition, bubbles 
within the glass and surface defects have been virtually eliminated. The attenuation of 
light in this glass material is imperceptibly small. For example, the power loss through 
a 16-kilometer (10-mile) thickness of optical-fiber glass is equivalent to the power loss 
through a 25-millimeter (1-inch) thickness of ordinary window glass! 


SUMMARY 


Electromagnetic Radiation 

• The optical behavior of a solid material is a function of its interactions with 
electromagnetic radiation having wavelengths within the visible region of the 
spectrum (about 0.4 jxm to 0.7 |xm). 

• From a quantum-mechanical perspective, electromagnetic radiation may be 
considered to be composed of photons—groups or packets of energy that are 
quantized, that is, they can have only specific values of energy. 

















866 * Chapter 21 / Optical Properties 

• Photon energy is equal to the product of Planck’s constant and radiation fre¬ 
quency (Equation 21.3). 

Light Interactions with Solids 

• Possible interactive phenomena that may occur as light radiation passes from one 
medium to another are refraction, reflection, absorption, and transmission. 

• Regarding degree of light transmissivity, materials are classified as follows: 

Transparent—light is transmitted through the material with very little 
absorption and reflection. 

Translucent—light is transmitted diffusely; there is some scattering within the 
interior of the material. 

Opaque—virtually all light is scattered or reflected such that none is trans¬ 
mitted through the material. 

Atomic and Electronic Interactions 

• One possible interaction between electromagnetic radiation and matter is elec¬ 
tronic polarization—the electric field component of a light wave induces a shift 
of the electron cloud around an atom relative to its nucleus (Figure 18.32a). 

• Two consequences of electronic polarization are absorption and refraction of light. 

• Electromagnetic radiation may be absorbed by causing the excitation of electrons 
from one energy state to a higher state (Figure 21.3). 

Optical Properties of Metals 

• Metals appear opaque as a result of the absorption and then reemission of light 
radiation within a thin outer surface layer. 

• Absorption occurs via the excitation of electrons from occupied energy states to 
unoccupied ones above the Fermi energy level (Figure 21.4a). Reemission takes 
place by decay electron transitions in the reverse direction (Figure 21.45). 

• The perceived color of a metal is determined by the spectral composition of the 
reflected light. 

Refraction 

• Light radiation experiences refraction in transparent materials; that is, its velocity 
is retarded and the light beam is bent at the interface. 

• The phenomenon of refraction is a consequence of electronic polarization of the 
atoms or ions. The larger an atom or ion, the greater the index of refraction. 

Reflection 

• When light passes from one transparent medium to another having a different 
index of refraction, some of it is reflected at the interface. 

• The degree of the reflectance depends on the indices of refraction of both me¬ 
dia, as well as the angle of incidence. For normal incidence, reflectivity may be 
calculated using Equation 21.12. 

Absorption 

• Pure nonmetallic materials are either intrinsically transparent or opaque. 

Opacity results in relatively narrow-band-gap materials ( E g <1.8 eV) as a 
result of absorption whereby a photon’s energy is sufficient to promote 
valence band-conduction band electron transitions (Figure 21.5). 


Summary * 867 


Transparent nonmetals have band gaps greater than 3.1 eV. 

For nonmetallic materials that have band gaps between 1.8 and 3.1 eV, only 
a portion of the visible spectrum is absorbed; these materials appear 
colored. 

• Some light absorption occurs in even transparent materials as a consequence of 
electronic polarization. 

• For wide-band-gap insulators that contain impurities, decay processes involving 
excited electrons to states within the band gap are possible with the emission of 
photons having energies less than the band gap energy (Figure 21.6). 

Color 

• Transparent materials appear colored as a consequence of specific wavelength 
ranges of light that are selectively absorbed (usually by electron excitations). 

• The color discerned is a result of the distribution of wavelength ranges in the 
transmitted beam. 

Opacity and Translucency in Insulators 

• Normally transparent materials may be made translucent or even opaque if the 
incident light beam experiences interior reflection and/or refraction. 

• Translucency and opacity as a result of internal scattering may occur 

(1) in polycrystalline materials that have anisotropic indices of refraction; 

(2) in two-phase materials; 

(3) in materials containing small pores; and 

(4) in highly crystalline polymers. 

Luminescence 

• With luminescence, energy is absorbed as a consequence of electron excitations, 
which is subsequently reemitted as visible light. 

When light is reemitted in less than a second after excitation, the phenome¬ 
non is called fluorescence. 

For longer reemission times, the term phosphorescence is used. 

• Electroluminescence is the phenomenon whereby light is emitted as a result of 
electron-hole recombination events that are induced in a forward-biased diode 
(Figure 21.11). 

• The device that experiences electroluminescence is the light-emitting diode 
(LED). 

Photoconductivity 

• Photoconductivity is the phenomenon whereby the electrical conductivity of some 
semiconductors may be enhanced by photo-induced electron transitions, whereby 
additional free electrons and holes are generated. 

Lasers 

• Coherent and high-intensity light beams are produced in lasers by stimulated 
electron transitions. 

• With the ruby laser, a beam is generated by electrons that decay back into their 
ground Cr 3+ states from metastable excited states. 

• The beam from a semiconducting laser results from the recombination of excited 
electrons in the conduction band with valence band holes. 


868 * Chapter 21 / Optical Properties 

Optical Fibers in Communications 

• Use of fiber-optic technology in our modern telecommunications provides for the 
transmission of information that is interference free, rapid, and intense. 

• An optical fiber is composed of the following elements: 

A core through which the pulses of light propagate 

The cladding, which provides for total internal reflection and containment of 
the light beam within the core 

The coating, which protects the core and cladding from damage 


Equation Summary 


Equation 

Number 

Equation 

Solving for 

Page 

Number 

21.1 

1 

c = _ 

v e 0 ^ 0 

The velocity of light in a vacuum 

842 

21.2 

c = Av 

Velocity of electromagnetic radiation 

843 

21.3 

ii 

> 

II 

Energy of a photon of electromagnetic radiation 

843 

21.6 

A E = hv 

Energy absorbed or emitted during an electron transition 

844 

21.8 

1 

v = /— 

ve/i 

Velocity of light in a medium 

847 

21.9 

c /- 

n = — = V e r /jL r 

V 

Index of refraction 

847 

21.12 

R = h ~ ni ) 2 
\n 2 + n x J 

Reflectivity at interface between two media for normal incidence 

848 

21.18 

& 

i 

II 

Intensity of transmitted radiation (reflection losses not taken into account) 

851 

21.19 

I T = I 0 (l - Rfe-V 

Intensity of radiation transmitted (reflection losses taken into account) 

852 


List of Symbols 


Symbol 

Meaning 

h 

Planck’s constant (6.63 X 10“ 34 J-s) 

Io 

Intensity of incident radiation 

I'o 

Intensity of nonreflected incident radiation 

l 

Thickness of transparent medium 

n 1} n 2 

Indices of refraction for media 1 and 2 

V 

Velocity of light in a medium 

X 

Distance light traverses in a transparent medium 

P 

Absorption coefficient 

€ 

Electric permittivity of a material 

6 0 

Electric permittivity of a vacuum (8.85 X 10“ 12 F/m) 

e r 

Dielectric constant 

A 

Wavelength of electromagnetic radiation 

[X 

Magnetic permeability of a material 

Mo 

Magnetic permeability of a vacuum (1.257 X 10“ 6 H/m) 

Mr 

Relative magnetic permeability 

V 

Frequency of electromagnetic radiation 



















Questions and Problems * 869 


Important Terms and Concepts 


absorption 

color 

electroluminescence 
excited state 
fluorescence 
ground state 
index of refraction 


laser 

light-emitting diode (LED) 

luminescence 

opaque 

phosphorescence 

photoconductivity 

photon 


Planck’s constant 

reflection 

refraction 

translucent 

transmission 

transparent 


REFERENCES 


Fox, M., Optical Properties of Solids, Oxford Uni¬ 
versity Press, New York, 2001. 

Gupta, M. C., and J. Ballato, The Handbook of Pho¬ 
tonics, 2nd edition, CRC Press, Boca Raton, 
FL, 2007. 

Hecht, J., Understanding Lasers: An Entry-Level 
Guide, 3rd edition, Wiley-IEEE Press, Hobo- 
ken/Piscataway, NJ, 2008. 

Kingery, W. D., H. K. Bowen, and D. R. Uhlmann, 
Introduction to Ceramics, 2nd edition, Wiley, 
New York, 1976, Chapter 13. 


Rogers, A., Essentials of Photonics, 2nd edition, 
CRC Press, Boca Raton, FL, 2008. 

Saleh, B. E. A., and M. C. Teich, Fundamentals of 
Photonics, 2nd Edition, Wiley, Hoboken, 
NJ, 2007. 

Svelto, O., Principles of Lasers, 4th edition, 
Springer, New York, 1998. 


QUESTIONS AND PROBLEMS 


Electromagnetic Radiation 

21.1 Visible light having a wavelength of 6 X 10 -7 
m appears orange. Compute the frequency 
and energy of a photon of this light. 

Light Interactions with Solids 

21.2 Distinguish between materials that are 
opaque, translucent, and transparent in terms 
of their appearance and light transmittance. 

Atomic and Electronic Interactions 

21.3 (a) Briefly describe the phenomenon of 
electronic polarization by electromagnetic 
radiation. (b) What are two consequences 
of electronic polarization in transparent 
materials? 

Optical Properties of Metals 

21.4 Briefly explain why metals are opaque to 
electromagnetic radiation having photon 
energies within the visible region of the 
spectrum. 


Refraction 

21.5 In ionic materials, how does the size of the 
component ions affect the extent of elec¬ 
tronic polarization? 

21.6 Can a material have an index of refraction 
less than unity? Why or why not? 

21.7 Compute the velocity of light in calcium flu¬ 
oride (CaF 2 ), which has a dielectric constant 
e r of 2.056 (at frequencies within the visible 
range) and a magnetic susceptibility of 
-1.43 X 10“ 5 . 

21.8 The indices of refraction of fused silica and 
a soda-lime glass within the visible spectrum 
are 1.458 and 1.51, respectively. For each of 
these materials determine the fraction of the 
relative dielectric constant at 60 Hz that is 
due to electronic polarization, using the data 
of Table 18.5. Neglect any orientation 
polarization effects. 

21.9 Using the data in Table 21.1, estimate the 
dielectric constants for borosilicate glass, 




870 * Chapter 21 / Optical Properties 

periclase (MgO),poly(methyl methacrylate), 
and polypropylene, and compare these values 
with those cited in the following table. Briefly 
explain any discrepancies. 


Material 

Dielectric Constant 
(1 MHz) 

Borosilicate glass 

4.65 

Periclase 

9.65 

Poly(methyl methacrylate) 

2.76 

Polypropylene 

2.30 


21.10 Briefly describe the phenomenon of disper¬ 
sion in a transparent medium. 

Reflection 

21.11 It is desired that the reflectivity of light at 
normal incidence to the surface of a trans¬ 
parent medium be less than 6.0%. Which of 
the following materials in Table 21.1 are 
likely candidates: silica glass, Pyrex glass, 
corundum, spinel, polystyrene, and poly- 
tetrafluoroethylene? Justify your selection(s). 

21.12 Briefly explain how reflection losses of 
transparent materials are minimized by thin 
surface coatings. 

21.13 The index of refraction of corundum 
(A1 2 0 3 ) is anisotropic. Suppose that visible 
light is passing from one grain to another of 
different crystallographic orientation and at 
normal incidence to the grain boundary. 
Calculate the reflectivity at the boundary if 
the indices of refraction for the two grains 
are 1.757 and 1.779 in the direction of light 
propagation. 

Absorption 

21.14 Zinc telluride has a band gap of 2.26 eV. 
Over what range of wavelengths of visible 
light is it transparent? 

21.15 Briefly explain why the magnitude of the ab¬ 
sorption coefficient (/3 in Equation 21.18) 
depends on the radiation wavelength. 

21.16 The fraction of nonreflected radiation that 
is transmitted through a 10-mm thickness of 
a transparent material is 0.90. If the thick¬ 
ness is increased to 20 mm, what fraction of 
light will be transmitted? 


Transmission 

21.17 Derive Equation 21.19, starting from other 
expressions given in the chapter. 

21.18 The transmissivity T of a transparent 
material 20 mm thick to normally incident 
light is 0.85. If the index of refraction of 
this material is 1.6, compute the thickness 
of material that will yield a transmissivity 
of 0.75. All reflection losses should be 
considered. 

Color 

21.19 Briefly explain what determines the charac¬ 
teristic color of (a) a metal and (b) a trans¬ 
parent nonmetal. 

21.20 Briefly explain why some transparent 
materials appear colored whereas others are 
colorless. 

Opacity and Translucency in Insulators 

21.21 Briefly describe the three absorption mech¬ 
anisms in nonmetallic materials. 

21.22 Briefly explain why amorphous polymers 
are transparent, while predominantly crys¬ 
talline polymers appear opaque or, at best, 
translucent. 

Luminescence 

Photoconductivity 

Lasers 

21.23 (a) In your own words, briefly describe the 
phenomenon of luminescence. 

(b) What is the distinction between fluores¬ 
cence and phosphorescence? 

21.24 In your own words, briefly describe the phe¬ 
nomenon of photoconductivity. 

21.25 Briefly explain the operation of a photo¬ 
graphic lightmeter. 

21.26 In your own words, describe how a ruby laser 
operates. 

21.27 Compute the difference in energy between 
metastable and ground electron states for 
the ruby laser. 

Optical Fibers in Communications 

21.28 At the end of Section 21.14 it was noted that 
the intensity of light absorbed while passing 
through a 16-kilometer length of optical 





Design Problem * 871 


fiber glass is equivalent to the light intensity 
absorbed through for a 25-mm thickness 
of ordinary window glass. Calculate the 


absorption coefficient /3 of the optical fiber 
glass if the value of /3 for the window glass is 
5 X 1(T 4 mm -1 . 


DESIGN PROBLEM 


Atomic and Electronic Interactions 
21.D1 Gallium arsenide (GaAs) and gallium phos¬ 
phide (GaP) are compound semiconductors 
that have room-temperature band gap ener¬ 
gies of 1.42 and 2.25 eV, respectively, and form 
solid solutions in all proportions. Further¬ 
more, the band gap of the alloy increases 


approximately linearly with GaP additions (in 
mol%). Alloys of these two materials are used 
for light-emitting diodes wherein light is gen¬ 
erated by conduction band-to-valence band 
electron transitions. Determine the composi¬ 
tion of a GaAs-GaP alloy that will emit or¬ 
ange light having a wavelength of 0.60 |xm. 



22 Economic, Environmental, and 
Societal Issues in Materials 
Science and Engineering 



(a) Photograph showing beverage cans that are made 
of an aluminum alloy (left) and a steel alloy (right). The 
steel beverage can has corroded significantly, and, there¬ 
fore, is biodegradable and nonrecyclable. Conversely, the 
aluminum can is nonbiodegradable and recyclable 
inasmuch as it experienced very little corrosion. 

( b ) Photographs showing a fork made of the biodegrad¬ 
able polymer poly(lactic acid) at various stages of 
degradation. As may be noted, the total degradation 
process took about 45 days. [Figure ( b ) courtesy of 
Roger Ressmeyer/© Corbis; Figure (c) courtesy of Jennifer 
Welter.] 





872 • 



















WHY STUDY Economic, Environmental, and Societal Issues in Materials 
Science and Engineering? 


It is essential for the engineer to know about and 
understand economic issues simply because the company/ 
institution for which he or she works must realize a 
profit from the products it manufactures. Materials 
engineering decisions have economic consequences 
with regard to both material and production costs. 

An awareness of environmental and societal issues 
is important for the engineer because, over time, 
greater demands are being made on the world's natural 


resources. Furthermore, levels of pollution are ever 
increasing. Materials engineering decisions have impacts 
on the consumption of raw materials and energy, on 
the contamination of our water and atmosphere, on 
human health, on global climate change, and on the 
ability of the consumer to recycle or dispose of spent 
products. The quality of life for this and future genera¬ 
tions will depend, to some degree, on how these issues 
are addressed by the global engineering community. 


Learning Objectives 

After studying this chapter you should be able to do the following: 


1. List and briefly discuss three factors over which 
an engineer has control that affect the cost of 
a product. 

2. Diagram the total materials cycle, and briefly 
discuss relevant issues that pertain to each 
stage of this cycle. 

3. List the two inputs and five outputs for the life 
cycle analysis/assessment scheme. 


4. Cite issues that are relevant to the "green 
design" philosophy of product design. 

5. Discuss recyclability/disposability issues relative 
to (a) metals, (b) glass, (c) plastics and rubber, 
and (d) composite materials. 


22.1 INTRODUCTION 

In previous chapters, we dealt with a variety of materials science and materials en¬ 
gineering issues to include criteria that may be employed in the materials selection 
process. Many of these selection criteria relate to material properties or property 
combinations—mechanical, electrical, thermal, corrosion, and so on; the perform¬ 
ance of some component will depend on the properties of the material from which 
it is made. Processability or ease of fabrication of the component may also play a 
role in the selection process. Virtually all of this book, in one way or another, has 
addressed these property and fabrication issues. 

In engineering practice, other important criteria must be considered in the de¬ 
velopment of a marketable product. Some of these are economic in nature, which, 
to some degree, are unrelated to scientific principles and engineering practice, and 
yet are significant if a product is to be competitive in the commercial marketplace. 
Other criteria that should be addressed involve environmental and societal issues 
such as pollution, disposal, recycling, toxicity, and energy. This final chapter offers 
relatively brief overviews of economic, environmental, and societal considerations 
that are important in engineering practice. 

Economic Considerations 


Engineering practice involves using scientific principles to design components and 
systems that perform reliably and satisfactorily. Another critical driving force in en¬ 
gineering practice is that of economics; simply stated, the company or institution 


• 873 







874 * Chapter 22 / Economic, Environmental, and Societal Issues in Materials Science 


must realize a profit from the products that it manufactures and sells. The engineer 
may design the perfect component; however, as manufactured, it must be offered 
for sale at a price that is attractive to the consumer and return a suitable profit to 
the company. 

Furthermore, in today’s world and the global marketplace, economics doesn’t 
always mean just the final cost of a product. Many countries have specific regu¬ 
lations regarding the chemicals used, C0 2 emissions, and end-of-life procedures. 
Companies must consider a myriad of such factors. For example, in some instances, 
deleting toxic chemicals (which are regulated) in a product results in a cheaper 
fabrication process. 

Only a brief overview of important economic considerations as they apply to 
the materials engineer will be provided. The student may want to consult refer¬ 
ences provided at the end of this chapter that address engineering economics in 
detail. 

The materials engineer has control over three factors that affect the cost of a 
product: (1) component design, (2) the material(s) used, and (3) the manufacturing 
technique(s) that are employed. These factors are interrelated in that component 
design may affect which material is used, and both component design and the 
material used will influence the choice of manufacturing technique(s). Economic 
considerations for each of these factors is now briefly discussed. 

22.2 COMPONENT DESIGN 

Some fraction of the cost of a component is associated with its design. In this con¬ 
text, component design is the specification of size, shape, and configuration, which 
will affect in-service component performance. For example, if mechanical forces are 
present, then stress analyses may be required. Detailed drawings of the component 
must be prepared; computers are normally employed, using software that has been 
generated for this specific function. 

A single component is often part of a complex device or system consisting of 
a large number of components (the television, automobile, DVD player/recorder, 
etc.). Thus, design must take into consideration each component’s contribution to 
the efficient operation of the complete system. 

The approximate cost of a product is determined by this up-front design, even 
before the product has been manufactured. Thus, employment of a creative design 
and the selection of appropriate materials can have a significant impact later on. 

Component design is a highly iterative process that involves many compromises 
and trade-offs. The engineer should keep in mind that an optimal component de¬ 
sign may not be possible because of system constraints. 

22.3 MATERIALS 

In terms of economics, we want to select the material or materials with the appro¬ 
priate combination(s) of properties that are the least expensive, which may also in¬ 
clude consideration of availability. Once a family of materials has been selected that 
satisfy the design constraints, cost comparisons of the various candidate materials 
may be made on the basis of cost per part. Material price is usually quoted per unit 
mass. The part volume may be determined from its dimensions and geometry, which 
is then converted into mass using the density of the material. In addition, during 
manufacturing there is ordinarily some unavoidable material waste, which should 
also be taken into account in these computations. Current prices for a wide variety 
of engineering materials are contained in Appendix C. 


Environmental and Societal Considerations * 875 


22.4 MANUFACTURING TECHNIQUES 

As already stated, the choice of manufacturing process will be influenced by both 
the material selected and part design. The entire manufacturing process will nor¬ 
mally consist of primary and secondary operations. Primary operations are those 
that convert the raw material into a recognizable part (casting, plastic forming, pow¬ 
der compaction, molding, etc.), whereas secondary ones are those subsequently em¬ 
ployed to produce the finished part (e.g., heat treatments, welding, grinding, drilling, 
painting, decorating). The major cost considerations for these processes include cap¬ 
ital equipment, tooling, labor, repairs, machine downtime, and waste. Of course, 
within this cost analysis, rate of production is an important consideration. If this 
particular part is one component of a system, then assembly costs must also be ad¬ 
dressed. Finally, there will undoubtedly be costs associated with inspection, pack¬ 
aging, and transportation of the final product. 

As a sidelight, there are also other factors not directly related to design, mate¬ 
rial, or manufacturing that figure into the product selling price. These factors in¬ 
clude labor fringe benefits, supervisory and management labor, research and de¬ 
velopment, property and rent, insurance, profit, taxes, and so on. 


Environmental and Societal 
Considerations 

Our modern technologies and the manufacturing of their associated products im¬ 
pact our societies in a variety of ways—some are positive, others are adverse. Fur¬ 
thermore, these impacts are economic and environmental in type, and international 
in scope inasmuch as (1) the resources required for a new technology often come 
from many different countries, (2) the economic prosperity resulting from techno¬ 
logical development is global in extent, and (3) environmental impacts may extend 
beyond the boundaries of a single country. 

Materials play a crucial role in this technology-economy-environment scheme. 
A material that is used in some end product and then discarded passes through sev¬ 
eral stages or phases; these stages are represented in Figure 22.1, which is some¬ 
times termed the total materials cycle or just materials cycle and represents the “cra- 
dle-to-grave” life circuit of a material. Beginning on the far left side of Figure 22.1, 
raw materials are extracted from their natural earthly habitats by mining, drilling, 
harvesting, and so on. These raw materials are then purified, refined, and converted 
into bulk forms such as metals, cements, petroleum, rubber, and fibers. Further syn¬ 
thesis and processing results in products that are what may be termed engineered 
materials; examples include metal alloys, ceramic powders, glass, plastics, compos¬ 
ites, semiconductors, and elastomers. Next, these engineered materials are further 
shaped, treated, and assembled into products, devices, and appliances that are ready 
for the consumer—this constitutes the “product design, manufacture, assembly” 
stage of Figure 22.1. The consumer purchases these products and uses them (the 
“applications” stage) until they wear out or become obsolete, and are discarded. At 
this time the product constituents may either be recycled/reused (whereby they 
reenter the materials cycle) or disposed of as waste, normally being either inciner¬ 
ated or dumped as solid waste in municipal landfills—and so they return to the earth 
and complete the materials cycle. 





876 


Chapter 22 / Economic, Environmental, and Societal Issues in Materials Science 




Applications 
Agriculture • Construction 
Environmental • Defense 
Information/Communications 
Transportation • Energy • Health 
Extraction/Production 


Product design, 
manufacture, 
assembly 



Figure 22.1 Schematic representation of the total materials cycle. (Adapted from M. Cohen, 
Advanced Materials & Processes, Vol. 147, No. 3, p. 70,1995. Copyright © 1995 by ASM 
International. Reprinted by permission of ASM International, Materials Park, OH.) 


It has been estimated that worldwide, about 15 billion tons of raw materials are 
extracted from the earth every year; some of these are renewable and some are not. 
Over time, it is becoming more apparent that the earth is virtually a closed system 
relative to its constituent materials and that its resources are finite. In addition, as 
our societies mature and populations increase, the available resources become 
scarcer, and greater attention must be paid to more effective use of these resources 
relative to the materials cycle. 

Furthermore, energy must be supplied at each cycle stage; in the United States 
it has been estimated that approximately one-half of the energy consumed by 
manufacturing industries goes to produce and fabricate materials. Energy is a re¬ 
source that, to some degree, is limited in supply, and measures must be taken to 
conserve and more effectively use it in the production, application, and disposal 
of materials. 

Finally, there are interactions with and impacts on the natural environment at 
all stages of the materials cycle. The condition of the earth’s atmosphere, water, and 
land depends to a large extent on how carefully we traverse the materials cycle. 
Some ecological damage and landscape spoilage undoubtedly result during the ex¬ 
traction of raw materials. Pollutants may be generated that are expelled into the air 
and water during synthesis and processing; in addition, any toxic chemicals that are 
produced need to be disposed of or discarded. The final product, device, or appli¬ 
ance should be designed so that during its lifetime, any impact on the environment 
is minimal; furthermore, at the end of its life, provision should be made for recy¬ 
cling its component materials, or at least for their disposal with little ecological 
impact (i.e., it should be biodegradable). 

Recycling of used products rather than disposing of them as waste is a desir¬ 
able approach for several reasons. First of all, using recycled material obviates the 
need to extract raw materials from the earth and thus conserves natural resources 












Environmental and Societal Considerations * 877 


and eliminates any associated ecological impact from the extraction phase. Second, 
energy requirements for the refinement and processing of recycled materials are 
normally less than for their natural counterparts; for example, approximately 28 
times as much energy is required to refine natural aluminum ores as to recycle
