Repository: axyco2004-cyber/axyco2004-cyber-chemistry-chatbot-rgb

# 🧪 Chemistry Chatbot

An interactive Java-based chatbot application that helps students learn chemistry by answering questions about various chemistry topics.

## 📖 About

Chemistry Chatbot is an educational tool that provides instant answers to chemistry questions. It uses a comprehensive knowledge base covering key chemistry concepts and employs intelligent keyword matching to understand and respond to student queries.

### Sample Interaction

```
💬 You: What is an atom?
🤖 Bot: An atom is the smallest unit of matter that retains the properties 
of an element. It consists of a nucleus containing protons and neutrons, 
surrounded by electrons in energy levels or shells.

💬 You: topics

File: materials-science-textbook.txt (part 57 of 63)
MATERIALS SCIENCE AND ENGINEERING 
aluminum beverage can scrap. Finally, there is no need to dispose of recycled 
materials. 

Thus, the materials cycle (Figure 22.1) is really a system that involves interac¬ 
tions and exchanges among materials, energy, and the environment. Furthermore, 
future engineers, worldwide, must understand the interrelationships among these 
various stages so as to effectively use the earth’s resources and minimize adverse 
ecological affects on our environment. 

In many countries, environmental problems and issues are being addressed by 
the establishment of standards that are mandated by governmental regulatory agen¬ 
cies (e.g., the use of lead in electronic components is being phased out). Further¬ 
more, from an industrial perspective, it becomes incumbent on engineers to propose 
viable solutions to existing and potential environmental concerns. 

Correcting any environmental problems associated with manufacturing will 
influence product price. A common misconception is that a more environmen¬ 
tally friendly product or process will inherently be more costly than one that is 
environmentally unfriendly. Engineers who use “out-of-the-box” thinking can 
generate better and cheaper products/processes. Another consideration relates 
to how one defines cost; in this regard it is essential to look at the entire life 
cycle and take into account all relevant factors (including disposal and environ¬ 
mental impact issues). 

One approach that is being implemented by industry to improve the environ¬ 
mental performance of products is termed life cycle analysis/assessment. With this 
approach to product design, consideration is given to the cradle-to-grave environ¬ 
mental assessment of the product, from material extraction to product manufacture 
to product use, and, finally, to recycling and disposal; sometimes this approach is 
also labeled green design. One important phase of this approach is to quantify the 
various inputs (i.e., materials and energy) and outputs (i.e., wastes) for each phase 
of the life cycle; this is represented schematically in Figure 22.2. In addition, an as¬ 
sessment is conducted relative to the impact on both global and local environments 
in terms of the effects on ecology, human health, and resource reserves. 


Figure 22.2 Schematic representation of an 
input/output inventory for the life-cycle 
assessment of a product. (Adapted from J. L. 

Sullivan and S. B. Young, Advanced 
Materials & Processes, Vol. 147, No. 2, p. 38, 
1995. Copyright © 1995 by ASM 
International. Reprinted by permission of 
ASM International, Materials Park, OH.) 









































878 * Chapter 22 / Economic, Environmental, and Societal Issues in Materials Science 

One of the current environmental/economic/societal buzzwords is sustainabil¬ 
ity. In this context, sustainability represents the ability to maintain an acceptable 
lifestyle at the present level and into the indefinite future while preserving the en¬ 
vironment. This means that over time and as populations increase in size, the earth’s 
resources must be used at a rate such that they can be replenished naturally and 
that emission levels of pollutants are maintained at acceptable levels. For engineers 
this concept of sustainability translates into being responsible for the development 
of sustainable products. An internationally accepted standard, ISO 14001, has been 
established to help organizations comply with applicable laws and regulations and 
address the delicate balance between being profitable and reducing impacts on the 
environment. 1 

22.5 RECYCLING ISSUES IN MATERIALS SCIENCE 
AND ENGINEERING 

Important stages in the materials cycle where materials science and engineering 
plays a significant role are recycling and disposal. The issues of recyclability and dis¬ 
posability are important when new materials are being designed and synthesized. 
Furthermore, during the materials selection process, the ultimate disposition of the 
materials employed should be an important criterion. Let us conclude this section 
by briefly discussing several of these recyclability/disposability issues. 

From an environmental perspective, the ideal material should be either totally 
recyclable or completely biodegradable. Recyclable means that a material, after com¬ 
pleting its life cycle in one component, could be reprocessed, could reenter the ma¬ 
terials cycle, and could be reused in another component—a process that could be 
repeated an indefinite number of times. By completely biodegradable , we mean that, 
by interactions with the environment (natural chemicals, microorganisms, oxygen, 
heat, sunlight, etc.), the material deteriorates and returns to virtually the same state 
in which it existed prior to the initial processing. Engineering materials exhibit vary¬ 
ing degrees of recyclability and biodegradability. 

Metals 

Most metal alloys (i.e., Fe, Cu), to one degree or another experience corrosion and 
are also biodegradable. However, some metals (i.e., Hg, Pb) are toxic and, when 
placed in landfills, may present health hazards. Furthermore, alloys of most metals 
are recyclable; on the other hand, it is not feasible to recycle all alloys of every 
metal. In addition, the quality of alloys that are recycled tends to diminish with each 
cycle. 

Product designs should allow for the dismantling of components composed of 
different alloys. Another problem with recycling involves separation of various al¬ 
loy types (i.e., aluminum from ferrous alloys) after dismantling and shredding; in 
this regard, some rather ingenious separation techniques have been devised (i.e., 
magnetic and gravity). Joining of dissimilar alloys presents contamination problems; 
for example, if two similar alloys are to be joined, welding is preferred over bolt¬ 
ing or riveting. Coatings (paints, anodized layers, claddings, etc.) may also act as 
contaminants and render the material nonrecyclable. These examples illustrate why 


1 The International Organization for Standardization , also known as ISO , is a worldwide 
body composed of representatives from various national standards organizations that 
establishes and disseminates industrial and commercial standards. 



22.5 Recycling Issues in Materials Science and Engineering * 879 

it is so important to consider the entire life cycle of a product at the beginning stages 
of its design. 

Aluminum alloys are very corrosion resistant and, therefore, nonbiodegradable. 
Fortunately, however, they may be recycled; in fact, aluminum is the most impor¬ 
tant recyclable nonferrous metal. Because aluminum is not easily corroded, it may 
be totally reclaimed. A low ratio of energy is required to refine recycled aluminum 
relative to its primary production. In addition, a large number of commercially 
available alloys have been designed to accommodate impurity contamination. The 
primary sources of recycled aluminum are used beverage cans and scrapped 
automobiles. 

Glass 

The one ceramic material that is consumed by the general public in the greatest 
quantities is glass, in the form of containers. Glass is a relatively inert material, and, 
as such, it does not decompose; thus, it is not biodegradable. A significant propor¬ 
tion of municipal landfills consists of waste glass; so also does incinerator residue. 

In addition, there is no significant economic driving force for recycling glass. Its 
basic raw materials (sand, soda ash, and limestone) are inexpensive and readily 
available. Furthermore, salvaged glass (also called cullet ) must be sorted by color 
(clear, amber, and green), by type (plate versus container), and by composition (lime, 
lead, and borosilicate [or Pyrex]); these sorting procedures are time-consuming and 
expensive. Therefore, scrap glass has a low market value, which diminishes its 
recyclability. Advantages of using recycled glass include more rapid and increased 
production rates and a reduction in pollutant emissions. 

Plastics and Rubber 

One reason that synthetic polymers (including rubber) are so popular as engineer¬ 
ing materials is their chemical and biological inertness. On the down side, this char¬ 
acteristic is really a liability when it comes to waste disposal. Most polymers are not 
biodegradable, and, therefore, don’t biodegrade in landfills; major sources of waste 
are from packaging, junk automobiles, automobile tires, and domestic durables. 
Biodegradable polymers have been synthesized, but they are relatively expensive 
to produce (see the Materials of Importance box that follows). On the other hand, 
because some polymers are combustible and do not yield appreciable toxic or pol¬ 
luting emissions, they may be disposed of by incineration. 

Thermoplastic polymers, specifically poly (ethylene terephthalate), polyethyl¬ 
ene, and polypropylene, are those most amenable to reclamation and recycling, be¬ 
cause they may be re-formed upon heating. Sorting by type and color is necessary. 
In some countries, type sorting of packaging materials is facilitated using a number 
identification code; for example, a “1” denotes poly (ethylene terephthalate) (PET 
or PETE). Table 22.1 presents these recycling code numbers and their associated 
materials. Also included in the table are uses of virgin and recycled materials. Plas¬ 
tics recycling is complicated by the presence of fillers (Section 15.21) that were 
added to modify the original properties. The recycled plastic is less costly than the 
original material, and quality and appearance are generally degraded with each re¬ 
cycle. Typical applications for recycled plastics include shoe soles, tool handles, and 
industrial products such as pallets. 

The recycling of thermoset resins is much more difficult because these materi¬ 
als are not easily remolded or reshaped because of their crosslinked or network 
structures. Some thermosets are ground up and added to the virgin molding material 
prior to processing; therefore, they are recycled as filler materials. 


880 * Chapter 22 / Economic, Environmental, and Societal Issues in Materials Science 


Table 22.1 Recycle Codes, Uses of Virgin Material, and Recycled Products for Several 
Commercial Polymers 


Recycle 

Code 

Polymer Name 

Uses of Virgin Material 

Recycled Products 

1 

Poly(ethylene 

terephthalate) 

(PET or PETE) 

Plastic beverage containers, 
mouthwash jars, peanut butter 
and salad dressing bottles 

Liquid-soap bottles, strapping, fiberfill for 
winter coats, surfboards, paint brushes, 
fuzz on tennis balls, soft-drink bottles, 
film, egg cartons, skis, carpets, boats 

2 

High-density 

polyethylene 

(HDPE) 

Milk, water and juice containers, 
grocery bags, toys, liquid 
detergent bottles 

Soft-drink bottle base caps, flower pots, 
drain pipes, signs, stadium seats, trash 
cans, recycling bins, traffic-barrier cones, 
golf bag liners, detergent bottles, toys 

3 

Poly(vinyl chloride) 
or vinyl (V) 

Clear food packaging, shampoo 
bottles 

Floor mats, pipes, hoses, mud flaps 

4 

Low-density poly¬ 
ethylene (LDPE) 

Bread bags, frozen-food bags, 
grocery bags 

Garbage can liners, grocery bags, 
multipurpose bags 

5 

Polypropylene (PP) 

Ketchup bottles, yogurt contain¬ 
ers and margarine tubs, 
medicine bottles 

Manhole steps, paint buckets, ice scrapers, 
fast-food trays, lawn mower wheels, 
automobile battery parts 

6 

Polystyrene (PS) 

Compact disc jackets, coffee 
cups; knives, spoons, and forks; 
cafeteria trays, grocery store 
meat trays, and fast-food 
sandwich containers 

License plate holders, golf course and 
septic tank drainage systems, desktop 
accessories, hanging files, food service 
trays, flowerpots, trash cans 


Source: American Plastics Council. 


Rubber materials present some disposal and recycling challenges. When vul¬ 
canized, they are thermoset materials, which makes chemical recycling difficult. In 
addition, they may also contain a variety of fillers. The major source of rubber scrap 
in the United States is discarded automobile tires, which are highly nonbiodegrad- 
able. Scrap tires have been used as a fuel for some industrial applications (i.e., ce¬ 
ment plants) but yield dirty emissions. Recycled rubber tires that have been split 
and reshaped are used in a variety of applications such as automotive bumper 
guards, mud flaps, doormats, and conveyor rollers; and, of course, used tires may 
also be recapped. In addition, rubber tires may be ground into small chunks that 
are then recombined into the desired shape using some type of adhesive; the re¬ 
sulting material may be used in a number of nondemanding applications such as 
placemats and rubber toys. 

The most viable recyclable alternatives to the traditional rubber materials are 
the thermoplastic elastomers (Section 15.19). Being thermoplastic in nature they 
are not chemically crosslinked and, thus, are easily reshaped. Furthermore, pro¬ 
duction energy requirements are lower than for the thermoset rubbers because a 
vulcanization step is not required in their manufacture. 

Composite Materials 

Composites are inherently difficult to recycle because they are multiphase in na¬ 
ture. The two or more phases/materials that constitute the composite are normally 
intermixed on a very fine scale, and trying to separate them complicates the recycling 





22.5 Recycling Issues in Materials Science and Engineering * 881 

process. However, some techniques have been developed, with modest success, for 
recycling polymer-matrix composites. Recycling technologies will differ only slightly 
for thermoset-matrix and thermoplastic-matrix composite materials. 

The first step in recycling both thermoset- and thermoplastic-matrix composites 
is shredding/grinding, wherein the components are reduced in size to relatively small 
particles. In some instances, these ground particles are used as filler materials that 
are blended with a polymer (and perhaps other fillers) before fabrication (usually 
using some type of molding technique) into postconsumer products. Other recycling 
processes allow for separating of the fibers and/or matrix materials. With some tech¬ 
niques the matrix is volatilized; with others it is recovered as a monomer. Of course, 
the recovered fibers have short lengths as a result of the shredding/grinding process. 
In addition, fibers will experience a reduction of mechanical strength, the degree 
of which will depend on the specific recovery process as well as fiber type. 


MATERIALS OF IMPORTANCE 

Biodegradable and Biorenewable Polymers/Plastics 


M ost of the polymers manufactured today are 
synthetic and petroleum based. These syn¬ 
thetic materials (e.g., polyethylene and poly¬ 
styrene) are extremely stable and resistant to 
degradation, particularly in moist environments. 
In the 1970s and 1980s it was feared that the large 
volume of plastic waste being generated would 
contribute to the filling of all available landfill 
capacity. Thus, the resistance to degradation of 
polymers was viewed as a liability rather than as 
an asset. The introduction of biodegradable poly¬ 
mers was perceived as a means to eliminate some 
of this landfill waste, and the response of the poly¬ 
mer industry was to start developing biodegrad¬ 
able materials. 

Biodegradable polymers are those that degrade 
naturally in the environment, normally by microbial 
action. With regard to degradation mechanism, mi¬ 
crobes sever polymer chain bonds, which leads to a 
decrease in molecular size; these smaller molecules 
may then be ingested by microbes, in a process that 
is similar to the composting of plants. Of course, nat¬ 
ural polymers such as wool, cotton, and wood are 
biodegradable inasmuch as microbes can readily di¬ 
gest these materials. 

The first generation of these degradable ma¬ 
terials was based on common polymers such as 
polyethylene. Compounds were added to make 
these materials decompose in sunlight (i.e., pho¬ 
todegrade), to oxidize by reacting with oxygen in 
the air, and/or to degrade biologically. Unfortu¬ 
nately, this first generation did not measure up to 


expectations. They degraded slowly if at all, and the 
anticipated reduction in landfill waste was not 
realized. These initial disappointments gave 
degradable polymers a bad reputation that hin¬ 
dered their development. By way of response, the 
polymer industry instituted standards that accu¬ 
rately measure degradation rate as well as charac¬ 
terize the mode of degradation. These developments 
led to a renewed interest in biodegradable polymers. 

Development of the current generation of 
biodegradable polymers is frequently directed to 
niche applications that take advantage of their 
short lifetimes. For example, biodegradable leaf 
and yard waste bags can be used to contain com¬ 
postable matter, which eliminates the need to de¬ 
bag the material. 

Another important application of biodegrad¬ 
able plastics is as mulch films for farming (Fig¬ 
ure 22.3). In colder regions of the world, covering 
seedbeds with plastic sheets can extend the grow¬ 
ing season so as to increase crop yields and, in ad¬ 
dition, reduce costs. The plastic sheets absorb heat, 
raise the ground temperature, and increase mois¬ 
ture retention. Traditionally, black polyethylene 
(nonbiodegradable) sheets were used. However, 
at the end of the growing season these sheets had 
to be manually gathered from the field and disposed 
of because they did not decompose/biodegrade. 
More recently, biodegradable plastics have been 
developed for use as mulch films. After the crops 
have been harvested, these films are simply 
plowed into and enrich the soil as they decompose. 






882 * Chapter 22 / Economic, Environmental, and Societal Issues in Materials Science 



Figure 22.3 Photograph showing biodegradable plastic mulch 
films that have been laid out on farmland that is being cultivated. 
(Photograph courtesy of Dubois Agrinovation.) 


Other potential opportunities for this group 
of materials exist in the fast-food industry. For ex¬ 
ample, if all of the plates, cups, packaging, and so 
on were based on biodegradable materials, they 
could be commingled with food waste and then 
composted in large-scale urban operations. Not 
only would these measures reduce the amount of 
material entering landfills, but if the polymers 
were derived from renewable materials, a reduc¬ 
tion in greenhouse gas emissions would result. 

In order to reduce our dependence on petro¬ 
leum and the emissions of greenhouse gases, there 
has been a major effort to develop biodegradable 
polymers that are also biorenewable —based on 
plant-derived materials {biomass 2 ). These new 
materials must be cost-competitive with existing 
polymers and capable of being processed using 
conventional techniques (extrusion, injection 
molding, etc.). 

Over the past 30 or so years a number of 
biorenewable polymers have been synthesized 
that have properties comparable to the petroleum- 


derived materials; some are biodegradable, and 
others are not. Perhaps the best known of these 
bioderived polymers is poly(l-lactic acid) (abbre¬ 
viated PLA), which has the following repeat unit 
structure: 



Commercially, PLA is derived from lactic acid; 
however, the raw materials for its manufacture are 
starch-rich renewable products such as corn, sugar 
beets, and wheat. Mechanically, the modulus of 
elasticity and tensile strength of PLA are compa¬ 
rable to poly (ethylene terephthalate), and copoly¬ 
merization with other biodegradable polymers 
[e.g., poly (glycolic acid) (PGA)] promotes prop¬ 
erty alterations so as to allow the use of conven¬ 
tional manufacturing processes such as injection 
molding, extrusion, blow molding, and fiber form¬ 
ing. Other of its properties make PLA desirable 


2 Biomass refers to biological material such as the stems, leaves, and seeds of plants that 
can be used as fuel or as an industrial feed stock. 














22.5 Recycling Issues in Materials Science and Engineering * 883 


as a packaging material, especially for beverages 
and food products—transparency, resistance to at¬ 
tack by moisture and grease, odorlessness, and 
odor barrier characteristics. Furthermore, PLA is 
also bioresorbable, meaning that it is assimilated 
(or absorbed) in biological systems—for example 
the human body. Hence, it has been used in a 
variety of biomedical applications, including re¬ 
sorbable sutures, implants, and controlled release 
of drugs. 

The primary obstacle to the widespread use of 
PLA and other biodegradable polymers has been 
that of high cost, a common problem associated 
with the introduction of new materials. However, 
the development of more efficient and economi¬ 
cal synthesis and processing techniques has re¬ 
sulted in a significant reduction in the cost of this 
class of materials, making them more competitive 
with the conventional petroleum-based polymers. 

Although PLA is biodegradable, it will degrade 
only under carefully controlled circumstances— 
that is, at elevated temperatures generated in com¬ 
mercial composting facilities. At room temperature 
and normal ambient conditions it is stable indefi¬ 
nitely. The degradation products consist of water, 


carbon dioxide, and organic matter. The initial 
stages of the degradation process in which a high- 
molecular-weight polymer is broken into smaller 
pieces is not truly one of “biodegradation” as de¬ 
scribed earlier; rather it involves hydrolytic cleav¬ 
age of the polymer backbone chain, and there is 
little or no evidence of microbial action. How¬ 
ever, the subsequent degradation of these lower- 
molecular-weight fragments is microbial. 

Furthermore, poly(lactic acid) is also 
recyclable—with the right equipment it can be 
converted back into the original monomer and 
then resynthesized to form PLA. 

A number of other characteristics of PLA 
make it an especially attractive material, in par¬ 
ticular for textile applications. For example, it 
may be spun into fibers using conventional melt¬ 
spinning processes (Section 15.24). In addition, 
PLA has excellent crimp and crimp retention, is 
resistant to degradation when exposed to ultravi¬ 
olet light (i.e., resists fading), and is relatively in¬ 
flammable. Other potential applications for this 
material include household furnishings such as 
drapes, upholstery, and awnings, as well as diapers 
and industrial wipes. 



Examples of applications for biodegradable/biorenewable poly (lactic acid): 
films, packaging, and fabrics. (Photograph courtesy of Nature Works LLC and 
International Paper, Inc.) 




884 


Chapter 22 / Economic, Environmental, and Societal Issues in Materials Science 


SUMMARY 


Economic Considerations 

• To minimize product cost, materials engineers must take into account component 
design, the materials used, and manufacturing processes. 

• Other significant economic factors include fringe benefits, labor, insurance, and profit. 

Environmental and Societal Considerations 

• Environmental and societal impacts of production are becoming significant en¬ 
gineering issues. In this regard, the material cradle-to-grave life cycle is an im¬ 
portant consideration. 

• The materials cycle consists of extraction, synthesis/processing, product design/ 
manufacture, application, and disposal stages (Figure 22.1). 

• Efficient operation of the materials cycle is facilitated using an input/output in¬ 
ventory for the life-cycle assessment of a product. Materials and energy are the 
input parameters, whereas outputs include usable products, water effluents, air 
emissions, and solid wastes (Figure 22.2). 

• The earth is a closed system in that its materials resources are finite; to some de¬ 
gree, the same may be said of energy resources. Environmental issues involve 
ecological damage, pollution, and waste disposal. 

• Recycling of used products and the use of green design obviate some of these 
environmental problems. 

Recycling Issues in Materials Science and Engineering 

• Recyclability and disposability issues are important in the context of materials 
science and engineering. Ideally, a material should be at best recyclable, and at 
least biodegradable or disposable. 

• With regard to the recyclability/disposability of the various material types: 

Among metal alloys there are varying degrees of recyclability and biodegrad¬ 
ability (i.e., susceptibility to corrosion). Some metals are toxic and, there¬ 
fore, not disposable. 

Glass is the most common commercial ceramic. It is not biodegradable; fur¬ 
thermore, at present there is no economic incentive to recycle glass. 

Most plastics and rubber are nonbiodegradable. Thermoplastic polymers 
are recyclable, whereas thermosetting materials are for the most part 
nonrecyclable. 

Composite materials are very difficult to recycle because they are composed 
of two or more phases that are normally intermixed on a fine scale. 


REFERENCES 


Engineering Economics 

Newnan, D. G., T. G. Eschenbach, and J. R 
Lavelle, Engineering Economic Analysis, 
10th edition, Oxford University Press, New 
York, 2008. 

Park, C. S., Fundamentals of Engineering Econom¬ 
ics, 2nd edition, Prentice Hall, Upper Saddle 
River, NJ, 2008. 


White, J. A., K. E. Case, and D. B. Pratt, Principles 
of Engineering Economics Analysis, 5th edi¬ 
tion, Wiley, Hoboken, NJ, 2009. 

Societal 

Cohen, M., “Societal Issues in Materials Science 
and Technology,” Materials Research Society 
Bulletin, September, 1994, pp. 3-8. 




Design Questions * 885 


Environmental 

Ackerman, F., Why Do We Recycle?: Markets, Val¬ 
ues, and Public Policy, Island Press, Washing¬ 
ton, DC, 1997. 

Ashby, M. F., Materials and the Environment: Eco- 
Informed Material Choice, Butterworth- 
Heinemann/Elsevier, Oxford, 2009. 

Azapagic, A., A. Emsley, and I. Hamerton, Poly¬ 
mers, the Environment and Sustainable Devel¬ 
opment, Wiley, West Sussex, UK, 2003. 


Landreth, R. E., and P. E. Rebers (Editors), Mu¬ 
nicipal Solid Wastes—Problems and Solutions, 
CRC Press, Boca Raton, FL, 1997. 

McDonough, W., and M. Braungart, Cradle to Cra¬ 
dle: Remaking the Way We Make Things, North 
Point Press, New York, 2002. 

Nemerow, N. L., F. J. Agardy, and J. A. Salvato (Ed¬ 
itors), Environmental Engineering, 6th edition, 
Wiley, Hoboken, NJ, 2009. 

Porter, R. C., The Economics of Waste, Resources 
for the Future Press, Washington, DC, 2002. 


DESIGN QUESTIONS 


22.D1 Glass, aluminum, and various plastic materi¬ 
als are used for containers (see the chapter¬ 
opening photograph for Chapter 1 and the 
photograph accompanying the Materials of 
Importance box for this chapter). Make a 
list of the advantages and disadvantages 
of using each of these three material 
types; include such factors as cost, recy¬ 
clability, and energy consumption for con¬ 
tainer production. 


22.D2 Discuss why it is important to consider the 
entire life cycle, rather than just the first 
stage. 

22.D3 Discuss how materials engineering can play 
a role in “green design.” 

22.D4 Suggest other consumer actions for minimal 
environmental impact than just recycling. 




Appendix A The International System 


of Units (SI 



Units in the International System of Units fall into two classifications: base and 
derived. Base units are fundamental and not reducible. Table A.l lists the base units 
of interest in the discipline of materials science and engineering. 

Derived units are expressed in terms of the base units, using mathematical signs 
for multiplication and division. For example, the SI units for density are kilogram 
per cubic meter (kg/m 3 ). For some derived units, special names and symbols exist; 
for example, N is used to denote the newton, the unit of force, which is equivalent 
to 1 kg • m/s 2 . Table A.2 contains a number of the important derived units. 

It is sometimes necessary, or convenient, to form names and symbols that are 
decimal multiples or submultiples of SI units. Only one prefix is used when a mul¬ 
tiple of an SI unit is formed, which should be in the numerator. These prefixes and 
their approved symbols are given in Table A.3. Symbols for all units used in this 
book, SI or otherwise, are contained inside the front cover. 


Table A.l The SI Base Units 


Quantity 

Name 

Symbol 

Length 

meter, metre 

m 

Mass 

kilogram 

kg 

Time 

second 

s 

Electric current 

ampere 

A 

Thermodynamic temperature 

kelvin 

K 

Amount of substance 

mole 

mol 


• A1 





A2 * Appendix A / The International System of Units (Si) 


Table A.2 Some of the SI Derived Units 


Quantity 

Name 

Formula 

Special 

Symbol 

Area 

square meter 

m 2 

— 

Volume 

cubic meter 

m 3 

— 

Velocity 

meter per second 

m/s 

— 

Density 

kilogram per cubic meter 

kg/m 3 

— 

Concentration 

moles per cubic meter 

mol/m 3 

— 

Force 

newton 

kg • m/s 2 

N 

Energy 

joule 

kg • m 2 /s 2 , N • m 

J 

Stress 

pascal 

kg/m • s 2 , N/m 2 

Pa 

Strain 

— 

m/m 

— 

Power, radiant flux 

watt 

kg • m 2 /s 3 , J/s 

W 

Viscosity 

pascal-second 

kg/m • s 

Pa • s 

Frequency (of a periodic 
phenomenon) 

hertz 

s _1 

Hz 

Electric charge 

coulomb 

A • s 

C 

Electric potential 

volt 

kg - m 2 /s 2 • C 

V 

Capacitance 

farad 

s 2 • C 2 /kg • m 2 

F 

Electric resistance 

ohm 

kg • m 2 /s • C 2 

n 

Magnetic flux 

weber 

kg • m 2 /s • C 

Wb 

Magnetic flux density 

tesla 

kg/s • C, Wb/m 2 

(T) a 


a T is a special symbol approved for SI but not used in this text; here, the name tesla is 
used. 


Table A.3 SI Multiple and Submultiple 
Prefixes 


Factor by Which 
Multiplied 

Prefix 

Symbol 

10 9 

giga 

G 

10 6 

mega 

M 

10 3 

kilo 

k 

icr 2 

centi* 

c 

10 3 

milli 

m 

10~ 6 

micro 


10~ 9 

nano 

n 

10“ 12 

pico 

P 


Avoided when possible. 








Appendix B Properties of Selected 

Engineering Materials 



B.l: Density A3 

B.2: Modulus of Elasticity A6 

B.3: Poisson’s Ratio A10 

B.4: Strength and Ductility All 

B.5: Plane Strain Fracture Toughness A16 

B.6: Linear Coefficient of Thermal Expansion A17 

B.7: Thermal Conductivity A21 

B.8: Specific Heat A24 

B.9: Electrical Resistivity A26 

B.10: Metal Alloy Compositions A29 


This appendix represents a compilation of important properties for approxi¬ 
mately 100 common engineering materials. Each table contains data values of one 
particular property for this chosen set of materials; also included is a tabulation of 
the compositions of the various metal alloys that are considered (Table B.10). Data 
are tabulated by material type (metals and metal alloys; graphite, ceramics, and 
semiconducting materials; polymers; fiber materials; and composites). Within each 
classification, the materials are listed alphabetically. 

A couple of comments are appropriate relative to the content of these tables. 
First, data entries are expressed either as ranges of values or as single values that 
are typically measured. Also, on occasion, “(min)” is associated with an entry; this 
means that the value cited is a minimum one. 

Table B.l Room-Temperature Density Values for Various 
Engineering Materials 


Density 


Material 

g/cm 3 

lb m /in 3 

Steel alloy A36 

METALS AND METAL ALLOYS 
Plain Carbon and Low-Alloy Steels 

7.85 

0.283 

Steel alloy 1020 

7.85 

0.283 

Steel alloy 1040 

7.85 

0.283 

Steel alloy 4140 

7.85 

0.283 

Steel alloy 4340 

7.85 

0.283 

Stainless alloy 304 

Stainless Steels 

8.00 

0.289 

Stainless alloy 316 

8.00 

0.289 


• A3 







A4 * Appendix B / Properties of Selected Engineering Materials 


Table B.1 ( Continued) 


Density 


Material 

g/cm 3 

lb m /in 3 

Stainless alloy 405 

7.80 

0.282 

Stainless alloy 440A 

7.80 

0.282 

Stainless alloy 17-7PH 

7.65 

0.276 

Gray irons 
• Grade G1800 

Cast Irons 

7.30 

0.264 

• Grade G3000 

7.30 

0.264 

• Grade G4000 

7.30 

0.264 

Ductile irons 
• Grade 60-40-18 

7.10 

0.256 

• Grade 80-55-06 

7.10 

0.256 

• Grade 120-90-02 

7.10 

0.256 

Alloy 1100 

Aluminum Alloys 

2.71 

0.0978 

Alloy 2024 

2.77 

0.100 

Alloy 6061 

2.70 

0.0975 

Alloy 7075 

2.80 

0.101 

Alloy 356.0 

2.69 

0.0971 

Copper Alloys 

Cl1000 (electrolytic tough pitch) 8.89 

0.321 

C17200 (beryllium-copper) 

8.25 

0.298 

C26000 (cartridge brass) 

8.53 

0.308 

C36000 (free-cutting brass) 

8.50 

0.307 

C71500 (copper-nickel, 30%) 

8.94 

0.323 

C93200 (bearing bronze) 

8.93 

0.322 

Alloy AZ31B 

Magnesium Alloys 

1.77 

0.0639 

Alloy AZ91D 

1.81 

0.0653 

Titanium Alloys 

Commercially pure (ASTM grade 1) 4.51 

0.163 

Alloy Ti-5Al-2.5Sn 

4.48 

0.162 

Alloy Ti-6A1-4V 

4.43 

0.160 

Gold (commercially pure) 

Precious Metals 

19.32 

0.697 

Platinum (commercially pure) 

21.45 

0.774 

Silver (commercially pure) 

10.49 

0.379 

Refractory Metals 

Molybdenum (commercially pure) 10.22 

0.369 

Tantalum (commercially pure) 

16.6 

0.599 

Tungsten (commercially pure) 

19.3 

0.697 

Miscellaneous Nonferrous Alloys 

Nickel 200 8.89 

0.321 

Inconel 625 

8.44 

0.305 

Monel 400 

8.80 

0.318 

Haynes alloy 25 

9.13 

0.330 

Invar 

8.05 

0.291 





Appendix B / Properties of Selected Engineering Materials * A5 


Table B.1 ( Continued) 


Density 


Material 

g/cm 3 

lb m /in 3 

Super invar 

8.10 

0.292 

Kovar 

8.36 

0.302 

Chemical lead 

11.34 

0.409 

Antimonial lead (6%) 

10.88 

0.393 

Tin (commercially pure) 

7.17 

0.259 

Lead-tin solder (60Sn-40Pb) 

8.52 

0.308 

Zinc (commercially pure) 

7.14 

0.258 

Zirconium, reactor grade 702 

6.51 

0.235 

GRAPHITE, CERAMICS, AND 


SEMICONDUCTING MATERIALS 

Aluminum oxide 



• 99.9% pure 

3.98 

0.144 

• 96% pure 

3.72 

0.134 

• 90% pure 

3.60 

0.130 

Concrete 

2.4 

0.087 

Diamond 



• Natural 

3.51 

0.127 

• Synthetic 

3.20-3.52 

0.116-0.127 

Gallium arsenide 

5.32 

0.192 

Glass, borosilicate (Pyrex) 

2.23 

0.0805 

Glass, soda-lime 

2.5 

0.0903 

Glass-ceramic (Pyroceram) 

2.60 

0.0939 

Graphite 



• Extruded 

1.71 

0.0616 

• Isostatically molded 

1.78 

0.0643 

Silica, fused 

2.2 

0.079 

Silicon 

2.33 

0.0841 

Silicon carbide 



• Hot pressed 

3.3 

0.119 

• Sintered 

3.2 

0.116 

Silicon nitride 



• Hot pressed 

3.3 

0.119 

• Reaction bonded 

2.7 

0.0975 

• Sintered 

3.3 

0.119 

Zirconia, 3 mol% Y 2 0 3 , sintered 

6.0 

0.217 

POLYMERS 


Elastomers 



• Butadiene-acrylonitrile (nitrile) 

0.98 

0.0354 

• Styrene-butadiene (SBR) 

0.94 

0.0339 

• Silicone 

1.1-1.6 

0.040-0.058 

Epoxy 

1.11-1.40 

0.0401-0.051 

Nylon 6,6 

1.14 

0.0412 

Phenolic 

1.28 

0.0462 

Poly(butylene terephthalate) (PBT) 

1.34 

0.0484 

Polycarbonate (PC) 

1.20 

0.0433 

Polyester (thermoset) 

1.04-1.46 

0.038-0.053 

Polyetheretherketone (PEEK) 

1.31 

0.0473 

Polyethylene 



• Low density (LDPE) 

0.925 

0.0334 

• High density (HDPE) 

0.959 

0.0346 





A6 


Appendix B / Properties of Selected Engineering Materials 


Table B.1 ( Continued) 


Density 


Material 

g/cm 3 

lb m /in 3 

• Ultrahigh molecular weight 

(UHMWPE) 

0.94 

0.0339 

Poly(ethylene terephthalate) (PET) 

1.35 

0.0487 

Poly(methyl methacrylate) (PMMA) 

1.19 

0.0430 

Polypropylene (PP) 

0.905 

0.0327 

Polystyrene (PS) 

1.05 

0.0379 

Polytetrafluoroethylene (PTFE) 

2.17 

0.0783 

Poly (vinyl chloride) (PVC) 

1.30-1.58 

0.047-0.057 

FIBER MATERIALS 


Aramid (Kevlar 49) 

1.44 

0.0520 

Carbon (PAN precursor) 

• Standard modulus 

1.78 

0.0643 

• Intermediate modulus 

1.78 

0.0643 

• High modulus 

1.81 

0.0653 

E-glass 

2.58 

0.0931 

COMPOSITE MATERIALS 


Aramid fibers-epoxy matrix 

(V f = 0.60) 

1.4 

0.050 

High-modulus carbon fibers-epoxy 

matrix (Vf = 0.60) 

1.7 

0.061 

E-glass fibers-epoxy matrix 

(Vf = 0.60) 

2.1 

0.075 

Wood 

• Douglas fir (12% moisture) 

0.46-0.50 

0.017-0.018 

• Red oak (12% moisture) 

0.61-0.67 

0.022-0.024 


Sources: ASM Handbooks, Volumes 1 and 2, Engineered Materials Handbook, 
Volume 4, Metals Handbook: Properties and Selection: Nonferrous Alloys and 
Pure Metals, Vol. 2, 9th edition, and Advanced Materials & Processes, Vol. 146, 
No. 4, ASM International, Materials Park, OH; Modern Plastics Encyclopedia ’96, 
The McGraw-Hill Companies, New York, NY; R. F. Floral and S. T. Peters, 
“Composite Structures and Technologies,” tutorial notes, 1989; and manufacturers’ 
technical data sheets. 


Table B.2 Room-Temperature Modulus of Elasticity Values for 
Various Engineering Materials 



Modulus of Elasticity 

Material 

GPa 

10 6 psi 


METALS AND METAL ALLOYS 
Plain Carbon and Low-Alloy Steels 


Steel alloy A36 

207 

30 

Steel alloy 1020 

207 

30 

Steel alloy 1040 

207 

30 

Steel alloy 4140 

207 

30 

Steel alloy 4340 

207 

30 


Stainless Steels 


Stainless alloy 304 

193 

28 

Stainless alloy 316 

193 

28 









Appendix B / Properties of Selected Engineering Materials * A7 


Table B.2 (Continued) 


Modulus of Elasticity 


Material 

GPa 

10 6 psi 

Stainless alloy 405 

200 

29 

Stainless alloy 440A 

200 

29 

Stainless alloy 17-7PH 

204 

29.5 

Gray irons 
• Grade G1800 

Cast Irons 

66-97 a 

9.6-14* 

• Grade G3000 

90-113* 

13.0-16.4* 

• Grade G4000 

110-138 a 

16-20* 

Ductile irons 
• Grade 60-40-18 

169 

24.5 

• Grade 80-55-06 

168 

24.4 

• Grade 120-90-02 

164 

23.8 

Alloy 1100 

Aluminum Alloys 

69 

10 

Alloy 2024 

72.4 

10.5 

Alloy 6061 

69 

10 

Alloy 7075 

71 

10.3 

Alloy 356.0 

72.4 

10.5 

Copper Alloys 

Cl1000 (electrolytic tough pitch) 115 

16.7 

C17200 (beryllium-copper) 

128 

18.6 

C26000 (cartridge brass) 

110 

16 

C36000 (free-cutting brass) 

97 

14 

C71500 (copper-nickel, 30%) 

150 

21.8 

C93200 (bearing bronze) 

100 

14.5 

Alloy AZ31B 

Magnesium Alloys 

45 

6.5 

Alloy AZ91D 

45 

6.5 

Titanium Alloys 

Commercially pure (ASTM grade 1) 103 

14.9 

Alloy Ti-5Al-2.5Sn 

110 

16 

Alloy Ti-6A1-4V 

114 

16.5 

Gold (commercially pure) 

Precious Metals 

77 

11.2 

Platinum (commercially pure) 

171 

24.8 

Silver (commercially pure) 

74 

10.7 

Refractory Metals 

Molybdenum (commercially pure) 320 

46.4 

Tantalum (commercially pure) 

185 

27 

Tungsten (commercially pure) 

400 

58 

Miscellaneous Nonferrous Alloys 


Nickel 200 

204 

29.6 

Inconel 625 

207 

30 

Monel 400 

180 

26 

Haynes alloy 25 

236 

34.2 

Invar 

141 

20.5 

Super invar 

144 

21 





AS • Appendix B / Properties of Selected Engineering Materials 


Table B.2 (Continued) 


Material 

Modulus of Elasticity 

GPa 10 6 psi 

Kovar 

207 

30 

Chemical lead 

13.5 

2 

Tin (commercially pure) 

44.3 

6.4 

Lead-tin solder (60Sn-40Pb) 

30 

4.4 

Zinc (commercially pure) 

104.5 

15.2 

Zirconium, reactor grade 702 

99.3 

14.4 

GRAPHITE, 

CERAMICS, AND 


SEMICONDUCTING MATERIALS 


Aluminum oxide 

• 99.9% pure 

380 

55 

• 96% pure 

303 

44 

• 90% pure 

275 

40 

Concrete 

25.4-36.6" 

3.7-5.3" 

Diamond 

• Natural 

700-1200 

102-174 

• Synthetic 

800-925 

116-134 

Gallium arsenide, single crystal 

• In the (100) direction 

85 

12.3 

• In the (110) direction 

122 

17.7 

• In the (111) direction 

142 

20.6 

Glass, borosilicate (Pyrex) 

70 

10.1 

Glass, soda-lime 

69 

10 

Glass-ceramic (Pyroceram) 

120 

17.4 

Graphite 

• Extruded 

11 

1.6 

• Isostatically molded 

11.7 

1.7 

Silica, fused 

73 

10.6 

Silicon, single crystal 

• In the (100) direction 

129 

18.7 

• In the (110) direction 

168 

24.4 

• In the (111) direction 

187 

27.1 

Silicon carbide 

• Hot pressed 

207-483 

30-70 

• Sintered 

207-483 

30-70 

Silicon nitride 

• Hot pressed 

304 

44.1 

• Reaction bonded 

304 

44.1 

• Sintered 

304 

44.1 

Zirconia, 3 mol% Y 2 0 3 

205 

30 

POLYMERS 


Elastomers
