Repository: axyco2004-cyber/axyco2004-cyber-chemistry-chatbot-rgb

# 🧪 Chemistry Chatbot

An interactive Java-based chatbot application that helps students learn chemistry by answering questions about various chemistry topics.

## 📖 About

Chemistry Chatbot is an educational tool that provides instant answers to chemistry questions. It uses a comprehensive knowledge base covering key chemistry concepts and employs intelligent keyword matching to understand and respond to student queries.

### Sample Interaction

```
💬 You: What is an atom?
🤖 Bot: An atom is the smallest unit of matter that retains the properties 
of an element. It consists of a nucleus containing protons and neutrons, 
surrounded by electrons in energy levels or shells.

💬 You: topics

File: materials-science-textbook.txt (part 59 of 63)
MATERIALS SCIENCE AND ENGINEERING 
Sources: ASM Handbooks, Volumes 1 and 2, Engineered Materials Handbooks, 
Volumes 1, 2, and 4, Metals Handbook: Properties and Selection: Nonferrous 
Alloys and Pure Metals, Vol. 2, 9th edition, and Advanced Materials & Processes, 
Vol. 146, No. 4, ASM International, Materials Park, OH; Modern Plastics 
Encyclopedia 1977-1978, The McGraw-Hill Companies, New York, NY; and 
manufacturers’ technical data sheets. 


Table B.10 Compositions of Metal Alloys for Which Data Are Included 
in Tables B.1 through B.9 


Alloy (UNS Designation) 


Composition (wt%) 


A36 (ASTM A36) 
1020 (G10200) 
1040 (G10400) 
4140 (G41400) 
4340 (G43400) 


PLAIN CARBON AND LOW-ALLOY STEELS 

98.0 Fe (min), 0.29 C, 1.0 Mn, 0.28 Si 

99.1 Fe (min), 0.20 C, 0.45 Mn 
98.6 Fe (min), 0.40 C, 0.75 Mn 

96.8 Fe (min), 0.40 C, 0.90 Cr, 0.20 Mo, 0.9 Mn 

95.2 Fe (min), 0.40 C, 1.8 Ni, 0.80 Cr, 0.25 Mo, 0.7 Mn 


304 (S30400) 

316 (S31600) 

405 (S40500) 
440A (S44002) 
17-7PH (S17700) 


Grade G1800 (F10004) 
Grade G3000 (F10006) 
Grade G4000 (F10008) 
Grade 60-40-18 (F32800) 
Grade 80-55-06 (F33800) 
Grade 120-90-02 (F36200) 


STAINLESS STEELS 

66.4 Fe (min), 0.08 C, 19.0 
61.9 Fe (min), 0.08 C, 17.0 
83.1 Fe (min), 0.08 C, 13.0 

78.4 Fe (min), 0.70 C, 17.0 
70.6 Fe (min), 0.09 C, 17.0 

CAST IRONS 

Fe (bal), 3.4-3.7 C, 2.8-2.3 
Fe (bal), 3.1-3.4 C, 2.3-1.9 
Fe (bal), 3.0-3.3 C, 2.1-1.8 
Fe (bal), 3.4^1.0 C, 2.0-2.8 
Fe (bal), 3.3-3.8 C, 2.0-3.0 
Fe (bal), 3.4-3.8 C, 2.0-2.8 


Cr, 9.25 Ni, 2.0 Mn 
Cr, 12.0 Ni, 2.5 Mo, 2.0 Mn 
Cr, 0.20 Al, 1.0 Mn 
Cr, 0.75 Mo, 1.0 Mn 
Cr, 7.1 Ni, 1.1 Al, 1.0 Mn 


Si, 0.65 Mn, 0.15 P, 0.15 S 
Si, 0.75 Mn, 0.10 P, 0.15 S 
Si, 0.85 Mn, 0.07 P, 0.15 S 
Si, 0-1.0 Ni, 0.05 Mg 
Si, 0-1.0 Ni, 0.05 Mg 
Si, 0-2.5 Ni, 0-1.0 Mo, 0.05 Mg 







A30 * Appendix B / Properties of Selected Engineering Materials 
Table B.10 ( Continued) 


Alloy (UNS Designation) 

Composition (wt%) 

1100 (A91100) 

2024 (A92024) 

6061 (A96061) 

7075 (A97075) 

356.0 (A03560) 

ALUMINUM ALLOYS 

99.00 A1 (min), 0.20 Cu (max) 

90.75 A1 (min), 4.4 Cu, 0.6 Mn, 1.5 Mg 

95.85 A1 (min), 1.0 Mg, 0.6 Si, 0.30 Cu, 0.20 Cr 

87.2 A1 (min), 5.6 Zn, 2.5 Mg, 1.6 Cu, 0.23 Cr 

90.1 A1 (min), 7.0 Si, 0.3 Mg 

(Cl 1000) 

(C17200) 

(C26000) 

(C36000) 

(C71500) 

(C93200) 

COPPER ALLOYS 

99.90 Cu (min), 0.04 O (max) 

96.7 Cu (min), 1.9 Be, 0.20 Co 

Zn (bal), 70 Cu, 0.07 Pb, 0.05 Fe (max) 

60.0 Cu (min), 35.5 Zn, 3.0 Pb 

63.75 Cu (min), 30.0 Ni 

81.0 Cu (min), 7.0 Sn, 7.0 Pb, 3.0 Zn 

AZ31B (M11311) 

AZ91D (M11916) 

MAGNESIUM ALLOYS 

94.4 Mg (min), 3.0 Al, 0.20 Mn (min), 1.0 Zn, 0.1 Si (max) 
89.0 Mg (min), 9.0 Al, 0.13 Mn (min), 0.7 Zn, 0.1 Si (max) 

Commercial, grade 1 (R50250) 
Ti-5Al-2.5Sn (R54520) 

Ti-6A1-4V (R56400) 

TITANIUM ALLOYS 

99.5 Ti (min) 

90.2 Ti (min), 5.0 Al, 2.5 Sn 

87.7 Ti (min), 6.0 Al, 4.0 V 

Nickel 200 

Inconel 625 

Monel 400 

Haynes alloy 25 

Invar (K93601) 

Super invar 

Kovar 

Chemical lead (L51120) 

Antimonial lead, 6% (L53105) 

Tin (commercially pure) 

(ASTM B339A) 

Lead-tin solder (60Sn-40Pb) 
(ASTM B32 grade 60) 

Zinc (commercially pure) (Z21210) 
Zirconium, reactor grade 702 
(R60702) 

MISCELLANEOUS ALLOYS 

99.0 Ni (min) 

58.0 Ni (min), 21.5 Cr, 9.0 Mo, 5.0 Fe, 3.65 Nb + Ta, 1.0 Co 
63.0 Ni (min), 31.0 Cu, 2.5 Fe, 0.2 Mn, 0.3 C, 0.5 Si 

49.4 Co (min), 20 Cr, 15 W, 10 Ni, 3 Fe (max), 0.10 C, 1.5 Mn 
64 Fe, 36 Ni 

63 Fe, 32 Ni, 5 Co 

54 Fe, 29 Ni, 17 Co 

99.90 Pb (min) 

94 Pb, 6 Sb 

98.85 Pb (min) 

60 Sn, 40 Pb 

99.9 Zn (min), 0.10 Pb (max) 

99.2 Zr + Hf (min), 4.5 Hf (max), 0.2 Fe + Cr 


Sources: ASM Handbooks, Volumes 1 and 2, ASM International, Materials Park, OH. 





Append,^ C Costs and Relative Costs for 

Selected Engineering 
Materials 


This appendix contains price information for the same set of materials for which 
the properties are included in Appendix B. The collection of valid cost data for 
materials is an extremely difficult task, which explains the dearth of materials pricing 
information in the literature. One reason for this is that there are three pricing tiers: 
manufacturer, distributor, and retail. Under most circumstances, we have cited dis¬ 
tributor prices. For some materials (e.g., specialized ceramics such as silicon carbide 
and silicon nitride), it was necessary to use manufacturers’ prices. In addition, there 
may be significant variation in the cost for a specific material. There are several rea¬ 
sons for this. First, each vendor has its own pricing scheme. Furthermore, cost will 
depend on quantity of material purchased and, in addition, how it was processed 
or treated. We have endeavored to collect data for relatively large orders—that is, 
quantities on the order of 900 kg (2000 lb m ) for materials that are ordinarily sold 
in bulk lots —and also for common shapes/treatments. When possible, we obtained 
price quotes from at least three distributors/manufacturers. 

This pricing information was collected in January 2007. Cost data are in U.S. 
dollars per kilogram; in addition, these data are expressed as both price ranges and 
single-price values. The absence of a price range (i.e., when a single value is cited) 
means either that the variation is small or that, on the basis of limited data, it is not 
possible to identify a range of prices. Furthermore, inasmuch as material prices 
change over time, it was decided to use a relative cost index; this index represents 
the per unit mass cost (or average per unit mass cost) of a material divided by the 
average per unit mass cost of a common engineering material—A36 plain carbon 
steel. Although the price of a specific material will vary over time, the price ratio 
between that material and another will, most likely, change more slowly. 


Material/Condition Cost ($US/kg) Relative Cost 

PLAIN CARBON AND LOW-ALLOY STEELS 


Steel alloy A36 


• Plate, hot rolled 

0.90-1.50 

1.00 

• Angle bar, hot rolled 

1.00-1.65 

1.0 

Steel alloy 1020 

• Plate, hot rolled 

0.90-1.65 

1.0 

• Plate, cold rolled 

0.85-1.40 

0.9 

Steel alloy 1040 

• Plate, hot rolled 

0.90-0.95 

0.7 

• Plate, cold rolled 

2.20 

1.7 


• A31 





A32 * Appendix C / Costs and Relative Costs for Selected Engineering Materials 


Material/Condition 

Cost ($US/kg) 

Relative Cost 

Steel alloy 4140 



• Bar, normalized 

1.50-2.60 

1.6 

• H grade (round), normalized 

Steel alloy 4340 

5.00 

3.9 

• Bar, annealed 

2.55 

2.0 

• Bar, normalized 

3.60 

2.8 


STAINLESS STEELS 


Stainless alloy 304 

6.20-9.20 

6.0 

Stainless alloy 316 

6.20-11.70 

7.3 

Stainless alloy 17-7PH 

9.20 

7.1 


CAST IRONS 


Gray irons (all grades) 

1.75-2.40 

1.7 

Ductile irons (all grades) 

2.00-3.20 

2.0 


ALUMINUM ALLOYS 


Aluminum (unalloyed) 

Alloy 1100 

2.65-2.75 

2.1 

• Sheet, annealed 

Alloy 2024 

5.30-5.50 

4.2 

• Sheet, T3 temper 

12.50-19.50 

12.9 

• Bar, T351 temper 

Alloy 5052 

11 .00-21.00 

13.4 

• Sheet, H32 temper 

Alloy 6061 

4.85-5.10 

3.9 

• Sheet, T6 temper 

6.60-8.50 

5.7 

• Bar, T651 temper 

Alloy 7075 

5.10-7.50 

5.0 

• Sheet, T6 temper 

Alloy 356.0 

11.30-14.70 

10.0 

• As cast, high production 

2.70-3.35 

2.4 

• As cast, custom pieces 

17.50 

13.6 

• T6 temper, custom pieces 

18.90 

14.7 


COPPER ALLOYS 


Copper (unalloyed) 

5.60-7.00 

4.8 

Alloy Cl 1000 (electrolytic tough pitch), sheet 7.60-11.60 

7.4 

Alloy C17200 (beryllium-copper), sheet 

9.00-36.00 

17.5 

Alloy C26000 (cartridge brass), sheet 

7.10-12.80 

7.5 

Alloy C36000 (free-cutting brass), sheet, rod 

7.20-10.90 

7.0 

Alloy C71500 (copper-nickel, 30%), sheet 
Alloy C93200 (bearing bronze) 

27.00 

21.0 

• Bar 

9.70 

7.5 

• As cast, custom piece 

23.00 

17.9 


MAGNESIUM ALLOYS 


Magnesium (unalloyed) 

Alloy AZ31B 

3.00-3.30 

2.4 

• Sheet (rolled) 

17.60-46.00 

23.4 

• Extruded 

9.90-14.30 

9.4 

Alloy AZ91D (as cast) 

3.40 

2.6 




Appendix C / Costs and Relative Costs for Selected Engineering Materials * A33 


Material/Condition 


Cost ($US/kg) Relative Cost 

TITANIUM ALLOYS 


Commercially pure 



• ASTM grade 1, annealed 

100 .00-120.00 

85.6 

• ASTM grade 2, annealed 

90.00-160.00 

95.9 

Alloy Ti-5Al-2.5Sn 

110 .00-120.00 

89.3 

Alloy Ti-6A1-4V 

66.00-154.00 

94.2 


PRECIOUS METALS 


Gold, bullion 

18,600-20,900 

15,300 

Platinum, bullion 

32,100-40,000 

28,400 

Silver, bullion 

350-450 

313 


REFRACTORY METALS 


Molybdenum, commercial purity 

180-300 

161 

Tantalum, commercial purity 

400-420 

318 

Tungsten, commercial purity 

225 

175 

MISCELLANEOUS NONFERROUS ALLOYS 


Nickel, commercial purity 

25.00-34.50 

23.7 

Nickel 200 

35.00-74.00 

46.8 

Inconel 625 

59.00-88.00 

55.5 

Monel 400 

15.00-33.00 

16.8 

Haynes alloy 25 

143.00-165.00 

120 

Invar 

44.00-54.00 

37.2 

Super invar 

44.00 

34.2 

Kovar 

50.00-66.00 

44.3 

Chemical lead 



• Ingot 

1.50-2.00 

1.4 

• Plate 

2.15-4.40 

2.5 

Antimonial lead (6%) 



• Ingot 

2.30-3.90 

2.4 

• Plate 

3.10-6.10 

3.4 

Tin, commercial purity 

9.75-10.75 

8.0 

Solder (60Sn-40Pb), bar 

8.10-16.50 

9.4 

Zinc, commercial purity, ingot or anode 

2.00-4.65 

2.8 

Zirconium, reactor grade 702, plate 

46.00-88.00 

52.2 


GRAPHITE, CERAMICS, AND SEMICONDUCTING MATERIALS 

Aluminum oxide 

• Calcined powder, 99.8% pure, particle size 


between 0.4 and 5 pm 

1.85-2.80 

1.8 

• Ball grinding media, 99% pure, X A in. dia. 

39.00-52.00 

35.1 

• Ball grinding media, 96% pure, A in. dia. 

33.00 

25.6 

• Ball grinding media, 90% pure, A in. dia. 

16.00 

12.4 

Concrete, mixed 

0.05 

0.04 

Diamond 

• Synthetic, 30-40 mesh, industrial grade 

7700 

6000 

• Natural, powder, 45 pm, polishing abrasive 

2300 

1800 

• Natural, industrial, % carat 

50,000-85,000 

52,400 

Gallium arsenide 

• Mechanical grade, 75-mm-dia. wafers, -625 pm thick 

3900 

3000 

• Prime grade, 75-mm-dia. Wafers, -625 pm thick 

6500 

5000 




A34 * Appendix C / Costs and Relative Costs for Selected Engineering Materials 


Material/Condition 

Cost ($US/kg) 

Relative Cost 

Glass, borosilicate (Pyrex), plate 

9.20-11.30 

7.9 

Glass, soda-lime, plate 

0.56-1.35 

0.7 

Glass-ceramic (Pyroceram), plate 

12.65-16.55 

11.3 

Graphite 

• Powder, synthetic, 99+% pure, particle 

1.80-7.00 

3.1 

size, ~10 pm 

• Isostatically pressed parts, high purity, ~20-pm 

50.00-125.00 

65.3 

particle size 

Silica, fused, plate 

1200-1700 

1100 

Silicon 

• Test grade, undoped, 100-mm-dia. wafers, 

5100-9000 

5500 

-425 pm thick 

• Prime grade, undoped, 100-mm-dia. wafers, 

8000-14,000 

8800 

-425 pm thick 

Silicon carbide 

• a-phase ball grinding media, % in. dia., sintered 

250.00 

194 

Silicon nitride 

• Powder, submicron particle size 

100-200 

100 

• Balls, finished ground, 0.25 in. to 0.50 in. 

diameter, hot isostatically pressed 

1000-4000 

1600 

Zirconia (5 mol% Y 2 0 3 ), 15-mm-dia. ball 

50-200 

97.1 

grinding media 

POLYMERS 

Butadiene-acrylonitrile (nitrile) rubber 

• Raw and unprocessed 

4.00 

3.1 

• Extruded sheet (Z-A in. thick) 

8.25 

6.4 

• Calendered sheet (Z-A in. thick) 

5.25-7.40 

4.9 

Styrene-butadiene (SBR) rubber 

• Raw and unprocessed 

1.70 

1.3 

• Extruded sheet (Z-A in. thick) 

5.05 

3.9 

• Calendered sheet (Z-A in. thick) 

3.25-3.75 

2.7 

Silicone rubber 

• Raw and unprocessed 

9.90-14.00 

9.5 

• Extruded sheet (Z-A in. thick) 

28.00-29.50 

22.4 

• Calendered sheet (Z-A in. thick) 

7.75-12.00 

7.7 

Epoxy resin, raw form 

2.20-2.80 

1.9 

Nylon 6,6 

• Raw form 

3.20-4.00 

2.8 

• Extruded 

12.80 

9.9 

Phenolic resin, raw form 

1.65-1.90 

1.4 

Poly(butylene terephthalate) (PBT) 

• Raw form 

4.00-7.00 

4.3 

• Sheet 

40.00-100.00 

54.3 

Polycarbonate (PC) 

• Raw form 

3.00-4.70 

2.9 

• Sheet 

10.50 

8.2 

Polyester (thermoset), raw form 

3.10-4.30 

2.7 

Polyetheretherketone (PEEK), raw form 

90.00-105.00 

76.0 

Polyethylene 

• Low density (LDPE), raw form 

1.60-1.85 

1.3 

• High density (HDPE), raw form 

1.20-1.75 

1.2 

• Ultrahigh molecular weight (UHMWPE), 

2.20-3.00 

2.1 

raw form 




Appendix C / Costs and Relative Costs for Selected Engineering Materials * A3 5 


Material/Condition 

Cost ($US/kg) 

Relative Cost 

Poly(ethylene terephthalate) (PET) 



• Raw form 

1.50-1.75 

1.3 

• Sheet 

3.30-5.40 

3.4 

Poly(methyl methacrylate) (PMMA) 


3.1 

• Raw form 

2.60-5.40 

3.1 

• Extruded sheet (% in. thick) 

4.65-6.05 

4.1 

Polypropylene (PP), raw form 

1.05-1.70 

1.2 

Polystyrene (PS), raw form 

1.55-1.95 

1.4 

Polytetrafluoroethylene (PTFE) 



• Raw form 

14.80-16.90 

11.9 

• Rod 

21.00 

16.3 

Poly (vinyl chloride) (PVC), raw form 

1.10-1.85 

1.2 

FIBER MATERIALS 


Aramid (Kevlar 49), continuous 

35.00-100.00 

38.8 

Carbon (PAN precursor), continuous 



• Standard modulus 

40.00-80.00 

48.1 

• Intermediate modulus 

60.00-130.00 

69.1 

• High modulus 

220.00-275.00 

193 

E-glass, continuous 

1.55-2.65 

1.6 

COMPOSITE MATERIALS 


Aramid (Kevlar 49) continuous-fiber, epoxy prepreg 

75.00-100.00 

66.8 

Carbon continuous-fiber, epoxy prepreg 



• Standard modulus 

49.00-66.00 

43.1 

• Intermediate modulus 

75.00-240.00 

123 

• High modulus 

120.00-725.00 

330 

E-glass continuous-fiber, epoxy prepreg 

24.00-50.00 

28.3 

Woods 



• Douglas fir 

0.61-0.97 

0.6 

• Ponderosa pine 

1.15-1.50 

1.0 

• Red oak 

3.35-3.75 

2.8 





Appendix D Repeat Unit Structures 

for Common Polymers 



Chemical Name 


Repeat Unit Structure 


Epoxy (diglycidyl ether of 
bisphenol A, DGEPA) 


Melamine-formaldehyde (melamine) 


Phenol-formaldehyde (phenolic) 


Polyacrylonitrile (PAN) 


Poly(amide-imide) (PAI) 



H H 

I I 

— C —C — 

I I 

H C = N 


H 

I 

-N —C 

O 



N — R — 


A36 • 










Appendix D / Repeat Unit Structures for Common Polymers * A37 


Chemical Name 


Polybutadiene 


Poly(butylene terephthalate) (PBT) 


Polycarbonate (PC) 


Polychloroprene 


Polychlorotrifluoroethylene 


Poly(dimethyl siloxane) (silicone rubber) 


Polyetheretherketone (PEEK) 


Polyethylene (PE) 


Poly(ethylene terephthalate) (PET) 


Poly(hexamethylene adipamide) 
(nylon 6,6) 


Repeat Unit Structure 

H H H H 


—C—C=C—C— 



CH 3 

H Cl H H 


—C—C=C—C— 

I I 

H H 

F F 

I I 

— C-C — 

i i 

F Cl 

CH 3 

I 

— Si — o — 

I 

ch 3 

H H 

I I 

— C —C — 

I I 

H H 

O O 

H H 



1 

o 

r h i 

1 

O 

N — 

l 

1 

—c— 

l 

1 

-2! 

1 

n= 

1 

1 

— c— 

1 

—c— 

H 

L H J 

1 

6 H 

L H J 

4 




























A38 * Appendix D / Repeat Unit Structures for Common Polymers 


Chemical Name 


Polyimide 


Polyisobutylene 


ds-Polyisoprene (natural rubber) 


Poly(methyl methacrylate) (PMMA) 


Poly(phenylene oxide) (PPO) 


Repeat Unit Structure 



— C -C — 


CH 3 


H CH 3 H H 

I I I I 
—c—c=c—c— 
I I 

H H 

H CH 3 

I I 

—c—c— 

I I 

H C — O —CH 3 
O 



Poly(phenylene sulfide) (PPS) 



Poly(paraphenylene terephthalamide) 
(aramid) 



H 

I 

C — N — 

II 


H 


O 


— C —C — 

I I 

H CH 3 


Polypropylene (PP) 




















Appendix D / Repeat Unit Structures for Common Polymers * A39 


Chemical Name 


Polystyrene (PS) 


Repeat Unit Structure 


H H 


— C —C — 



Polytetrafluoroethylene (PTFE) 


F F 

I I 

— C —C — 

I I 

F F 


Poly(vinyl acetate) (PVAc) 


C> 




CFF 


C 

I 

H O 

I I 

—c—c— 
I I 

H H 


Poly(vinyl alcohol) (PVA) 


H H 

I I 

— c —c — 
I I 

H OH 


Poly (vinyl chloride) (PVC) 


H H 

I I 

— C —C — 

I I 

H Cl 


Poly(vinyl fluoride) (PVF) 


— c —c — 
I I 

H F 


Poly(vinylidene chloride) (PVDC) 


H Cl 

I I 

— C —C — 

I I 

H Cl 


Poly(vinylidene fluoride) (PVDF) 


H F 

I I 

— C — C — 

I I 

H F 





















Appendix E Glass Transition and Melting 

Temperatures for Common 
Polymeric Materials 


Polymer 

Glass Transition 
Temperature 
[°C (°F)] 

Melting 
Temperature 
[°C (°F)] 

Aramid 

375 (705) 

-640 (-1185) 

Polyimide (thermoplastic) 

280-330 

a 

Poly(amide-imide) 

(535-625) 

277-289 

a 

Polycarbonate 

(530-550) 

150 (300) 

265 (510) 

Polyetheretherketone 

143 (290) 

334 (635) 

Polyacrylonitrile 

104 (220) 

317 (600) 

Polystyrene 
• Atactic 

100 (212) 

a 

• Isotactic 

100 (212) 

240 (465) 

Poly(butylene terephthalate) 

— 

220-267 

Poly(vinyl chloride) 

87 (190) 

(428-513) 

212 (415) 

Poly(phenylene sulfide) 

85 (185) 

285 (545) 

Poly(ethylene terephthalate) 

69 (155) 

265 (510) 

Nylon 6,6 

57 (135) 

265 (510) 

Poly(methyl methacrylate) 

• Syndiotactic 

3 (35) 

105 (220) 

• Isotactic 

3 (35) 

45 (115) 

Polypropylene 
• Isotactic 

-10 (15) 

175 (347) 

• Atactic 

-18 (0) 

175 (347) 

Poly(vinylidene chloride) 

• Atactic 

-18 (0) 

175 (347) 

Poly(vinyl fluoride) 

-20 (-5) 

200 (390) 

Poly(vinylidene fluoride) 

-35 (-30) 

— 

Polychloroprene (chloroprene rubber 

-50 (-60) 

80 (175) 

or neoprene) 

Polyisobutylene 

-70 (-95) 

128 (260) 

ds-Polyisoprene 

-73 (-100) 

28 (80) 

Polybutadiene 
• Syndiotactic 

-90 (-130) 

154 (310) 

• Isotactic 

-90 (-130) 

120 (250) 

High-density polyethylene 

-90 (-130) 

137 (279) 

Polytetrafluoroethylene 

-97 (-140) 

327 (620) 

Low-density polyethylene 

-110 (-165) 

115 (240) 

Poly(dimethyl siloxane) (silicone rubber) 

-123 (-190) 

-54 (-65) 


a These polymers normally exist at least 95% noncrystalline. 


A40 





Glossary 


A 

abrasive. A hard and wear-resistant 
material (commonly a ceramic) that 
is used to wear, grind, or cut away 
other material. 

absorption. The optical phenome¬ 
non whereby the energy of a pho¬ 
ton of light is assimilated within a 
substance, normally by electronic 
polarization or by an electron exci¬ 
tation event. 

acceptor state (level). For a semi¬ 
conductor or insulator, an energy 
level lying within yet near the bot¬ 
tom of the energy band gap that 
may accept electrons from the 
valence band, leaving behind holes. 
The level is normally introduced by 
an impurity atom, 
activation energy ( Q ). The energy 
required to initiate a reaction, such 
as diffusion. 

activation polarization. The condi¬ 
tion wherein the rate of an electro¬ 
chemical reaction is controlled by 
the one slowest step in a sequence 
of steps that occur in series, 
addition (or chain reaction) poly¬ 
merization. The process by which 
monomer units are attached one at 
a time, in chainlike fashion, to form 
a linear polymer macromolecule, 
adhesive. A substance that bonds 
together the surfaces of two other 
materials (termed adherends). 
age hardening. See precipitation 
hardening. 

allotropy. The possibility of the ex¬ 
istence of two or more different 
crystal structures for a substance 
(generally an elemental solid). 


alloy. A metallic substance that is 
composed of two or more elements, 
alloy steel. A ferrous (or iron-based) 
alloy that contains appreciable 
concentrations of alloying elements 
(other than C and residual amounts 
of Mn, Si, S, and P).These alloying el¬ 
ements are usually added to improve 
mechanical and corrosion-resistance 
properties. 

alternating copolymer. A copoly¬ 
mer in which two different repeat 
units alternate positions along the 
molecular chain. 

amorphous. Having a noncrys¬ 
talline structure. 

anelastic deformation. Time- 
dependent elastic (nonpermanent) 
deformation. 

anion. A negatively charged, non- 
metallic ion. 

anisotropic. Exhibiting different 
values of a property in different 
crystallographic directions, 
annealing. A generic term used to 
denote a heat treatment wherein the 
microstructure and, consequently, 
the properties of a material are al¬ 
tered. “Annealing” frequently refers 
to a heat treatment whereby a pre¬ 
viously cold-worked metal is soft¬ 
ened by allowing it to recrystallize, 
annealing point (glass). The tem¬ 
perature at which residual stresses in 
a glass are eliminated within about 
15 min; this corresponds to a glass 
viscosity of about 10 12 Pa-s (10 13 P). 
anode. The electrode in an electro¬ 
chemical cell or galvanic couple 
that experiences oxidation, or gives 
up electrons. 


antiferromagnetism. A phenome¬ 
non observed in some materials 
(e.g., MnO): complete magnetic mo¬ 
ment cancellation occurs as a result 
of antiparallel coupling of adjacent 
atoms or ions. The macroscopic 
solid possesses no net magnetic 
moment. 

artificial aging. For precipitation 
hardening, aging above room tem¬ 
perature. 

atactic. A type of polymer chain con¬ 
figuration (stereoisomer) wherein 
side groups are randomly posi¬ 
tioned on one side of the chain or 
the other. 

athermal transformation. A reac¬ 
tion that is not thermally activated, 
and usually diffusionless, as with the 
martensitic transformation. Nor¬ 
mally, the transformation takes 
place with great speed (i.e., is inde¬ 
pendent of time), and the extent of 
reaction depends on temperature, 
atomic mass unit (amu). A measure 
of atomic mass; one-twelfth of the 
mass of an atom of C 12 . 
atomic number (Z). For a chemi¬ 
cal element, the number of protons 
within the atomic nucleus, 
atomic packing factor (APF). The 
fraction of the volume of a unit cell 
that is occupied by “hard sphere” 
atoms or ions. 

atomic vibration. The vibration of 
an atom about its normal position 
in a substance. 

atomic weight (A). The weighted 
average of the atomic masses of an 
atom’s naturally occurring isotopes. 
It may be expressed in terms of 


• G1 




G2 * Glossary 


atomic mass units (on an atomic ba¬ 
sis), or the mass per mole of atoms, 
atom percent (at%). A concentra¬ 
tion specification on the basis of the 
number of moles (or atoms) of a par¬ 
ticular element relative to the total 
number of moles (or atoms) of all el¬ 
ements within an alloy, 
austenite. Face-centered cubic iron; 
also iron and steel alloys that have 
the FCC crystal structure, 
austenitizing. Forming austenite by 
heating a ferrous alloy above its up¬ 
per critical temperature—to within 
the austenite phase region from the 
phase diagram. 

B 

bainite. An austenitic transforma¬ 
tion product found in some steels 
and cast irons. It forms at tempera¬ 
tures between those at which pearlite 
and martensite transformations oc¬ 
cur. The microstructure consists of 
a-ferrite and a fine dispersion of 
cementite. 

band gap energy ( E g ). For semi¬ 
conductors and insulators, the en¬ 
ergies that lie between the valence 
and conduction bands; for intrinsic 
materials, electrons are forbidden 
to have energies within this range, 
bifunctional. Designates monomers 
that may react to form two covalent 
bonds with other monomers to cre¬ 
ate a two-dimensional chainlike mo¬ 
lecular structure. 

block copolymer. A linear copoly¬ 
mer in which identical repeat units 
are clustered in blocks along the 
molecular chain. 

body-centered cubic (BCC). A 

common crystal structure found in 
some elemental metals. Within the 
cubic unit cell, atoms are located at 
corner and cell center positions. 
Bohr atomic model. An early 
atomic model in which electrons are 
assumed to revolve around the nu¬ 
cleus in discrete orbitals. 

Bohr magneton (/ i B ). The most 
fundamental magnetic moment, of 
magnitude 9.27 X 1(T 24 A-m 2 . 
Boltzmann’s constant (&). A ther¬ 
mal energy constant having the 


value of 1.38 X 10 -23 J/atom-K 
(8.62 X 1CT 5 eV/atom-K). See also 

gas constant. 

bonding energy. The energy re¬ 
quired to separate two atoms that 
are chemically bonded to each other. 
It may be expressed on a per-atom 
basis or per mole of atoms. 

Bragg’s law. A relationship (Equa¬ 
tion 3.13) that stipulates the condi¬ 
tion for diffraction by a set of crys¬ 
tallographic planes, 
branched polymer. A polymer hav¬ 
ing a molecular structure of sec¬ 
ondary chains that extend from the 
primary main chains, 
brass. A copper-rich copper-zinc 
alloy. 

brazing. A metal joining technique 
that uses a molten filler metal alloy 
having a melting temperature 
greater than about 425°C (800°F). 
brittle fracture. Fracture that oc¬ 
curs by rapid crack propagation and 
without appreciable macroscopic 
deformation. 

bronze. A copper-rich copper-tin 
alloy; aluminum, silicon, and nickel 
bronzes are also possible. 

Burgers vector (b). A vector that 
denotes the magnitude and direc¬ 
tion of lattice distortion associated 
with a dislocation. 

c 

calcination. A high-temperature 
reaction whereby one solid material 
dissociates to form a gas and an¬ 
other solid. It is one step in the pro¬ 
duction of cement, 
capacitance (C). The charge-storing 
ability of a capacitor, defined as the 
magnitude of charge stored on 
either plate divided by the applied 
voltage. 

carbon-carbon composite. A com¬ 
posite composed of continuous fibers 
of carbon that are embedded in a car¬ 
bon matrix. The matrix was originally 
a polymer resin that was subse¬ 
quently pyrolyzed to form carbon, 
carburizing. The process by which 
the surface carbon concentration 
of a ferrous alloy is increased by 
diffusion from the surrounding 
environment. 


case hardening. Hardening of the 
outer surface (or “case”) of a steel 
component by a carburizing or 
nitriding process; used to improve 
wear and fatigue resistance, 
cast iron. Generically, a ferrous al¬ 
loy, the carbon content of which is 
greater than the maximum solubility 
in austenite at the eutectic tempera¬ 
ture. Most commercial cast irons 
contain between 3.0 and 4.5 wt% C, 
and between 1 and 3 wt% Si. 
cathode. The electrode in an elec¬ 
trochemical cell or galvanic couple 
at which a reduction reaction occurs; 
thus the electrode that receives elec¬ 
trons from an external circuit, 
cathodic protection. A means of 
corrosion prevention whereby elec¬ 
trons are supplied to the structure 
to be protected from an external 
source such as another more reac¬ 
tive metal or a dc power supply, 
cation. A positively charged metal¬ 
lic ion. 

cement. A substance (often a ce¬ 
ramic) that by chemical reaction 
binds particulate aggregates into a 
cohesive structure. With hydraulic 
cements the chemical reaction is 
one of hydration, involving water, 
cementite. Iron carbide (Fe 3 C). 
ceramic. A compound of metallic 
and nonmetallic elements, for which 
the interatomic bonding is predom¬ 
inantly ionic. 

ceramic-matrix composite (CMC). 

A composite for which both matrix 
and dispersed phases are ceramic 
materials. The dispersed phase is 
normally added to improve fracture 
toughness. 

cermet. A composite material con¬ 
sisting of a combination of ceramic 
and metallic materials. The most 
common cermets are the cemented 
carbides, composed of an extremely 
hard ceramic (e.g.,WC,TiC), bonded 
together by a ductile metal such as 
cobalt or nickel. 

chain-folded model. For crystalline 
polymers, a model that describes the 
structure of platelet crystallites. 
Molecular alignment is accom¬ 
plished by chain folding that occurs 
at the crystallite faces. 


Glossary * G3 


Charpy test. One of two tests (see 
also Izod test) that may be used to 
measure the impact energy or notch 
toughness of a standard notched 
specimen. An impact blow is im¬ 
parted to the specimen by means of 
a weighted pendulum, 
cis. For polymers, a prefix denoting 
a type of molecular structure. For 
some unsaturated carbon chain 
atoms within a repeat unit, a side 
atom or group may be situated on 
one side of the double bond or di¬ 
rectly opposite at a 180° rotation 
position. In a cis structure, two such 
side groups within the same repeat 
unit reside on the same side (e.g., 
ds-isoprene). 

coarse pearlite. Pearlite for which 
the alternating ferrite and cemen- 
tite layers are relatively thick, 
coercivity (or coercive field, // c ). 
The applied magnetic field neces¬ 
sary to reduce to zero the magnetic 
flux density of a magnetized ferro¬ 
magnetic or ferrimagnetic material, 
cold working. The plastic deforma¬ 
tion of a metal at a temperature be¬ 
low that at which it recrystallizes, 
color. Visual perception stimu¬ 
lated by the combination of wave¬ 
lengths of light that are transmitted 
to the eye. 

colorant. An additive that imparts 
a specific color to a polymer, 
compacted graphite iron. A cast 
iron that is alloyed with silicon and 
a small amount of magnesium, 
cerium, or other additives, in which 
the graphite exists as wormlike 
particles. 

component. A chemical constituent 
(element or compound) of an alloy 
that may be used to specify its 
composition. 

composition (C ; ). The relative con¬ 
tent of a particular element or con¬ 
stituent (/) within an alloy, usually 
expressed in weight percent or atom 
percent. 

concentration. See composition, 
concentration gradient ( dC/dx ). 
The slope of the concentration pro¬ 
file at a specific position, 
concentration polarization. The 
condition wherein the rate of an 


electrochemical reaction is limited 
by the rate of diffusion in the solu¬ 
tion. 

concentration profile. The curve 
that results when the concentration 
of a chemical species is plotted ver¬ 
sus position in a material, 
concrete. A composite material 
consisting of aggregate particles 
bound together in a solid body by a 
cement. 

condensation (or step reaction) 
polymerization. The formation of 
polymer macromolecules by an in- 
termolecular reaction, usually with 
the production of a by-product of 
low molecular weight, such as water, 
conduction band. For electrical in¬ 
sulators and semiconductors, the 
lowest-lying electron energy band 
that is empty of electrons at 0 K. 
Conduction electrons are those that 
have been excited to states within 
this band. 

conductivity, electrical (cr). The 

proportionality constant between 
current density and applied electric 
field; also, a measure of the ease with 
which a material is capable of con¬ 
ducting an electric current, 
congruent transformation. A trans¬ 
formation of one phase to another 
of the same composition, 
continuous cooling transformation 
(CCT) diagram. A plot of temper¬ 
ature versus the logarithm of time for 
a steel alloy of definite composition. 
Used to indicate when transforma¬ 
tions occur as the initially austeni¬ 
tized material is continuously cooled 
at a specified rate; in addition, the 
final microstructure and mechanical 
characteristics may be predicted, 
coordination number. The number 
of atomic or ionic nearest neighbors, 
copolymer. A polymer that con¬ 
sists of two or more dissimilar re¬ 
peat units in combination along its 
molecular chains. 

corrosion. Deteriorative loss of a 
metal as a result of dissolution en¬ 
vironmental reactions, 
corrosion fatigue. A type of failure 
that results from the simultaneous 
action of a cyclic stress and chemical 
attack. 


corrosion penetration rate (CPR). 

Thickness loss of material per unit 
of time as a result of corrosion; usu¬ 
ally expressed in terms of mils per 
year or millimeters per year, 
coulombic force. A force between 
charged particles such as ions; the 
force is attractive when the particles 
are of opposite charge, 
covalent bond. A primary inter¬ 
atomic bond that is formed by the 
sharing of electrons between neigh¬ 
boring atoms. 

creep. The time-dependent perma¬ 
nent deformation that occurs under 
stress; for most materials it is impor¬ 
tant only at elevated temperatures, 
crevice corrosion. A form of corro¬ 
sion that occurs within narrow 
crevices and under deposits of dirt 
or corrosion products (i.e., in re¬ 
gions of localized depletion of oxy¬ 
gen in the solution), 
critical resolved shear stress (T crss ). 
The shear stress, resolved within a 
slip plane and direction, that is re¬ 
quired to initiate slip, 
crosslinked polymer. A polymer in 
which adjacent linear molecular 
chains are joined at various posi¬ 
tions by covalent bonds, 
crystalline. The state of a solid ma¬ 
terial characterized by a periodic 
and repeating three-dimensional 
array of atoms, ions, or molecules, 
crystallinity. For polymers, the 
state wherein a periodic and 
repeating atomic arrangement is 
achieved by molecular chain 
alignment. 

crystallite. A region within a crys¬ 
talline polymer in which all the mo¬ 
lecular chains are ordered and 
aligned. 

crystallization (glass-ceramics). The 

process in which a glass (noncrys¬ 
talline or vitreous solid) transforms 
to a crystalline solid, 
crystal structure. For crystalline 
materials, the manner in which 
atoms or ions are arrayed in space. 
It is defined in terms of the unit cell 
geometry and the atom positions 
within the unit cell, 
crystal system. A scheme by which 
crystal structures are classified 


G4 * Glossary 


according to unit cell geometry. This 
geometry is specified in terms of the 
relationships between edge lengths 
and interaxial angles. There are 
seven different crystal systems. 
Curie temperature (T c ). The tem¬ 
perature above which a ferromag¬ 
netic or ferrimagnetic material 
becomes paramagnetic. 

D 

defect structure. Relating to the 
kinds and concentrations of vacan¬ 
cies and interstitials in a ceramic 
compound. 

degradation. A term used to de¬ 
note the deteriorative processes 
that occur with polymeric materials. 
These processes include swelling, 
dissolution, and chain scission, 
degree of polymerization (DP). 
The average number of repeat units 
per polymer chain molecule, 
design stress (a d ). Product of the 
calculated stress level (on the basis 
of estimated maximum load) and a 
design factor (which has a value 
greater than unity). Used to protect 
against unanticipated failure, 
diamagnetism. A weak form of in¬ 
duced or nonpermanent magnetism 
for which the magnetic susceptibil¬ 
ity is negative. 

die. An individual integrated cir¬ 
cuit chip with a thickness on the or¬ 
der of 0.4 mm (0.015 in.) and with 
a square or rectangular geometry, 
each side measuring on the order of 
6 mm (0.25 in.). 

dielectric. Any material that is 
electrically insulating, 
dielectric constant (6^). The ratio of 
the permittivity of a medium to that 
of a vacuum. Often called the rela¬ 
tive dielectric constant or relative 
permittivity. 

dielectric displacement ( D ). The 

magnitude of charge per unit area 
of capacitor plate, 
dielectric (breakdown) strength. 
The magnitude of an electric field 
necessary to cause significant current 
passage through a dielectric material, 
diffraction (x-ray). Constructive in¬ 
terference of x-ray beams that are 
scattered by atoms of a crystal. 


diffusion. Mass transport by atomic 
motion. 

diffusion coefficient (Z)). The con¬ 
stant of proportionality between the 
diffusion flux and the concentration 
gradient in Fick’s first law. Its mag¬ 
nitude is indicative of the rate of 
atomic diffusion. 

diffusion flux (J). The quantity of 
mass diffusing through and perpen¬ 
dicular to a unit cross-sectional area 
of material per unit time, 
diode. An electronic device that 
rectifies an electrical current—that 
is, allows current flow in one direc¬ 
tion only. 

dipole (electric). A pair of equal 
yet opposite electrical charges that 
are separated by a small distance, 
dislocation. A linear crystalline de¬ 
fect around which there is atomic 
misalignment. Plastic deformation 
corresponds to the motion of dislo¬ 
cations in response to an applied 
shear stress. Edge, screw, and mixed 
dislocations are possible, 
dislocation density. The total dislo¬ 
cation length per unit volume of 
material; alternately, the number of 
dislocations that intersect a unit 
area of a random surface section, 
dislocation line. The line that ex¬ 
tends along the end of the extra 
half-plane of atoms for an edge dis¬ 
location, and along the center of the 
spiral of a screw dislocation, 
dispersed phase. For composites 
and some two-phase alloys, the dis¬ 
continuous phase that is sur¬ 
rounded by the matrix phase, 
dispersion strengthening. A means 
of strengthening materials wherein 
very small particles (usually less 
than 0.1 pm) of a hard yet inert 
phase are uniformly dispersed 
within a load-bearing matrix phase, 
domain. A volume region of a fer¬ 
romagnetic or ferrimagnetic mate¬ 
rial in which all atomic or ionic 
magnetic moments are aligned in 
the same direction, 
donor state (level). For a semicon¬ 
ductor or insulator, an energy level 
lying within yet near the top of the 
energy band gap, and from which 
electrons may be excited into the 


conduction band. It is normally 
introduced by an impurity atom, 
doping. The intentional alloying of 
semiconducting materials with con¬ 
trolled concentrations of donor or 
acceptor impurities, 
drawing (metals). A forming tech¬ 
nique used to fabricate metal wire 
and tubing. Deformation is accom¬ 
plished by pulling the material 
through a die by means of a tensile 
force applied on the exit side, 
drawing (polymers). A deformation 
technique wherein polymer fibers 
are strengthened by elongation, 
driving force. The impetus behind 
a reaction, such as diffusion, grain 
growth, or a phase transformation. 
Usually attendant to the reaction is 
a reduction in some type of energy 
(e.g., free energy), 
ductile fracture. A mode of frac¬ 
ture that is attended by extensive 
gross plastic deformation, 
ductile iron. A cast iron that is al¬ 
loyed with silicon and a small con¬ 
centration of magnesium and/or 
cerium and in which the free graphite 
exists in nodular form. Sometimes 
called nodular iron, 
ductile-to-brittle transition. The tran¬ 
sition from ductile to brittle behav¬ 
ior with a decrease in temperature 
exhibited by some low-strength 
steel (BCC) alloys; the temperature 
range over which the transition oc¬ 
curs is determined by Charpy and 
Izod impact tests. 

ductility. A measure of a mater¬ 
ial’s ability to undergo appreciable 
plastic deformation before frac¬ 
ture; it may be expressed as per¬ 
cent elongation (%EL) or percent 
reduction in area (%RA) from a 
tensile test. 

E 

edge dislocation. A linear crystalline 
defect associated with the lattice 
distortion produced in the vicinity 
of the end of an extra half-plane of 
atoms within a crystal. The Burgers 
vector is perpendicular to the dis¬ 
location line. 

elastic deformation. Deformation 
that is nonpermanent—that is, totally 


Glossary * G5 


recovered upon release of an applied 
stress. 

elastic recovery. Nonpermanent de¬ 
formation that is recovered or re¬ 
gained upon release of a mechanical 
stress. 

elastomer. A polymeric material 
that may experience large and re¬ 
versible elastic deformations. 

electrical conductivity. See conduc¬ 
tivity, electrical. 

electric dipole. See dipole (electric), 
electric field (%). The gradient of 
voltage. 

electroluminescence. The emission 
of visible light by a p-n junction 
across which a forward-biased volt¬ 
age is applied. 

electrolyte. A solution through 
which an electric current may be 
carried by the motion of ions, 
electromotive force (emf) series. A 
ranking of metallic elements ac¬ 
cording to their standard electro¬ 
chemical cell potentials, 
electron configuration. For an atom, 
the manner in which possible elec¬ 
tron states are filled with electrons, 
electronegative. For an atom, having 
a tendency to accept valence elec¬ 
trons. Also, a term used to describe 
nonmetallic elements, 
electron energy band. A series of 
electron energy states that are very 
closely spaced with respect to en¬ 
ergy. 

electroneutrality. The state of having 
exactly the same numbers of positive 
and negative electrical charges (ionic 
and electronic)—that is, of being elec¬ 
trically neutral. 

electron state (level). One of a set 
of discrete, quantized energies that 
are allowed for electrons. In the 
atomic case each state is specified 
by four quantum numbers, 
electron volt (eV). A convenient 
unit of energy for atomic and sub¬ 
atomic systems. It is equivalent to 
the energy acquired by an electron
