Repository: axyco2004-cyber/axyco2004-cyber-chemistry-chatbot-rgb

# 🧪 Chemistry Chatbot

An interactive Java-based chatbot application that helps students learn chemistry by answering questions about various chemistry topics.

## 📖 About

Chemistry Chatbot is an educational tool that provides instant answers to chemistry questions. It uses a comprehensive knowledge base covering key chemistry concepts and employs intelligent keyword matching to understand and respond to student queries.

### Sample Interaction

```
💬 You: What is an atom?
🤖 Bot: An atom is the smallest unit of matter that retains the properties 
of an element. It consists of a nucleus containing protons and neutrons, 
surrounded by electrons in energy levels or shells.

💬 You: topics

File: materials-science-textbook.txt (part 60 of 63)
MATERIALS SCIENCE AND ENGINEERING 
when it falls through an electric po¬ 
tential of one volt, 
electropositive. For an atom, hav¬ 
ing a tendency to release valence 
electrons. Also, a term used to de¬ 
scribe metallic elements. 


endurance limit. See fatigue limit, 
energy band gap. See band gap en¬ 
ergy. 

engineering strain. See strain, engi¬ 
neering. 

engineering stress. See stress, engi¬ 
neering. 

equilibrium (phase). The state of a 
system in which the phase charac¬ 
teristics remain constant over indef¬ 
inite time periods. At equilibrium 
the free energy is a minimum, 
erosion-corrosion. A form of cor¬ 
rosion that arises from the com¬ 
bined action of chemical attack and 
mechanical wear. 

eutectic phase. One of the two 
phases found in the eutectic struc¬ 
ture. 

eutectic reaction. A reaction 
wherein, upon cooling, a liquid 
phase transforms isothermally and 
reversibly into two intimately 
mixed solid phases, 
eutectic structure. A two-phase mi¬ 
crostructure resulting from the so¬ 
lidification of a liquid having the 
eutectic composition; the phases ex¬ 
ist as lamellae that alternate with 
one another. 

eutectoid reaction. A reaction 
wherein, upon cooling, one solid 
phase transforms isothermally and 
reversibly into two new solid phases 
that are intimately mixed, 
excited state. An electron energy 
state, not normally occupied, to 
which an electron may be promoted 
(from a lower energy state) by the 
absorption of some type of energy 
(e.g., heat, radiative), 
extrinsic semiconductor. A semi¬ 
conducting material for which the 
electrical behavior is determined by 
impurities. 

extrusion. A forming technique 
whereby a material is forced, by com¬ 
pression, through a die orifice. 

F 

face-centered cubic (FCC). A crys¬ 
tal structure found in some of the 
common elemental metals. Within 
the cubic unit cell, atoms are lo¬ 
cated at all corner and face-centered 
positions. 


fatigue. Failure, at relatively low 
stress levels, of structures that are 
subjected to fluctuating and cyclic 
stresses. 

fatigue life (Nf). The total number 
of stress cycles that will cause a fa¬ 
tigue failure at some specified stress 
amplitude. 

fatigue limit. For fatigue, the max¬ 
imum stress amplitude level below 
which a material can endure an es¬ 
sentially infinite number of stress 
cycles and not fail, 
fatigue strength. The maximum 
stress level that a material can sus¬ 
tain, without failing, for some spec¬ 
ified number of cycles. 

Fermi energy (£)). For a metal, the 
energy corresponding to the highest 
filled electron state at 0 K. 
ferrimagnetism. Permanent and 
large magnetizations found in some 
ceramic materials. It results from an¬ 
tiparallel spin coupling and incom¬ 
plete magnetic moment cancellation, 
ferrite (ceramic). Ceramic oxide 
materials composed of both diva¬ 
lent and trivalent cations (e.g., Fe 2+ 
and Fe 3+ ), some of which are ferri- 
magnetic. 

ferrite (iron). Body-centered cubic 
iron; also iron and steel alloys that 
have the BCC crystal structure, 
ferroelectric. A dielectric material 
that may exhibit polarization in the 
absence of an electric field, 
ferromagnetism. Permanent and 
large magnetizations found in some 
metals (e.g., Fe, Ni, and Co) that re¬ 
sult from the parallel alignment of 
neighboring magnetic moments, 
ferrous alloy. A metal alloy for 
which iron is the prime constituent, 
fiber. Any polymer, metal, or ce¬ 
ramic that has been drawn into a 
long and thin filament, 
fiber-reinforced composite. A com¬ 
posite in which the dispersed phase 
is in the form of a fiber (i.e., a fila¬ 
ment that has a large length-to- 
diameter ratio). 

fiber reinforcement. Strengthening 
or reinforcement of a relatively 
weak material by embedding a 
strong fiber phase within the weak 
matrix material. 


G6 * Glossary 


Fick’s first law. The diffusion flux is 
proportional to the concentration 
gradient. This relationship is em¬ 
ployed for steady-state diffusion 
situations. 

Fick’s second law. The time rate of 
change of concentration is propor¬ 
tional to the second derivative of 
concentration. This relationship is 
employed in nonsteady-state diffu¬ 
sion situations. 

filler. An inert foreign substance 
added to a polymer to improve or 
modify its properties, 
fine pearlite. Pearlite in which the 
alternating ferrite and cementite 
layers are relatively thin, 
firing. A high-temperature heat 
treatment that increases the density 
and strength of a ceramic piece, 
flame retardant. A polymer addi¬ 
tive that increases flammability re¬ 
sistance. 

flexural strength (oy s ). Stress at 
fracture from a bend (or flexure) 
test. 

fluorescence. Luminescence that 
occurs for times much less than a 
second after an electron excitation 
event. 

foam. A polymer that has been 
made porous (or spongelike) by the 
incorporation of gas bubbles, 
forging. Mechanical forming of a 
metal by heating and hammering, 
forward bias. The conducting bias 
for a p-n junction rectifier such that 
electron flow is to the n side of the 
junction. 

fracture mechanics. A technique of 
fracture analysis used to determine 
the stress level at which preexisting 
cracks of known size will propagate, 
leading to fracture, 
fracture toughness ( K c ). The meas¬ 
ure of a material’s resistance to 
fracture when a crack is present, 
free electron. An electron that has 
been excited into an energy state 
above the Fermi energy (or into the 
conduction band for semiconductors 
and insulators) and may participate 
in the electrical conduction process, 
free energy. A thermodynamic quan¬ 
tity that is a function of both the 
internal energy and entropy (or 


randomness) of a system. At equilib¬ 
rium, the free energy is at a minimum. 
Frenkel defect. In an ionic solid, a 
cation-vacancy and cation-interstitial 
pair. 

full annealing. For ferrous alloys, 
austenitizing, followed by cooling 
slowly to room temperature, 
functionality. The number of cova¬ 
lent bonds that a monomer can 
form when reacting with other 
monomers. 

G 

galvanic corrosion. The preferential 
corrosion of the more chemically 
active of two metals that are elec¬ 
trically coupled and exposed to an 
electrolyte. 

galvanic series. A ranking of metals 
and alloys as to their relative elec¬ 
trochemical reactivity in seawater, 
gas constant ( R ). Boltzmann’s con¬ 
stant per mole of atoms. R = 8.31 
J/mol-K (1.987 cal/mobK). 

Gibbs phase rule. For a system at 
equilibrium, an equation (Equation 
9.16) that expresses the relationship 
between the number of phases pres¬ 
ent and the number of externally 
controllable variables, 
glass-ceramic. A fine-grained crys¬ 
talline ceramic material that was 
formed as a glass and subsequently 
crystallized. 

glass transition temperature (T g ). 

The temperature at which, upon 
cooling, a noncrystalline ceramic or 
polymer transforms from a super¬ 
cooled liquid to a rigid glass, 
graft copolymer. A copolymer 
wherein homopolymer side branches 
of one monomer type are grafted to 
homopolymer main chains of a dif¬ 
ferent monomer type, 
grain. An individual crystal in a 
polycrystalline metal or ceramic, 
grain boundary. The interface sep¬ 
arating two adjoining grains having 
different crystallographic orienta¬ 
tions. 

grain growth. The increase in aver¬ 
age grain size of a polycrystalline 
material; for most materials, an ele¬ 
vated-temperature heat treatment 
is necessary. 


grain size. The average grain diam¬ 
eter as determined from a random 
cross section. 

gray cast iron. A cast iron alloyed 
with silicon in which the graphite 
exists in the form of flakes. A frac¬ 
tured surface appears gray, 
green ceramic body. A ceramic 
piece, formed as a particulate aggre¬ 
gate, that has been dried but not 
fired. 

ground state. A normally filled 
electron energy state from which an 
electron excitation may occur, 
growth (particle). During a phase 
transformation and subsequent to 
nucleation, the increase in size of a 
particle of a new phase. 

H 

Hall effect. The phenomenon whe¬ 
reby a force is brought to bear on a 
moving electron or hole by a mag¬ 
netic field that is applied perpendi¬ 
cular to the direction of motion. The 
force direction is perpendicular to 
both the magnetic field and the par¬ 
ticle motion directions, 
hardenability. A measure of the 
depth to which a specific ferrous al¬ 
loy may be hardened by the forma¬ 
tion of martensite upon quenching 
from a temperature above the up¬ 
per critical temperature, 
hard magnetic material. A ferri- 
magnetic or ferromagnetic mate¬ 
rial that has large coercive field 
and remanence values, normally 
used in permanent magnet appli¬ 
cations. 

hardness. The measure of a mater¬ 
ial’s resistance to deformation by 
surface indentation or by abrasion, 
heat capacity ( C p , C v ). The quan¬ 
tity of heat required to produce a 
unit temperature rise per mole of 
material. 

hexagonal close-packed (HCP). A 

crystal structure found for some 
metals. The HCP unit cell is of 
hexagonal geometry and is gener¬ 
ated by the stacking of close-packed 
planes of atoms. 

high polymer. A solid polymeric 
material having a molecular weight 
greater than about 10,000 g/mol. 


Glossary * G7 


high-strength, low-alloy (HSLA) 
steels. Relatively strong, low-car¬ 
bon steels, with less than about 10 
wt% total of alloying elements, 
hole (electron). For semiconduc¬ 
tors and insulators, a vacant elec¬ 
tron state in the valence band that 
behaves as a positive charge carrier 
in an electric field, 
homopolymer. A polymer having a 
chain structure in which all repeat 
units are of the same type, 
hot working. Any metal-forming 
operation that is performed above 
a metal’s recrystallization tempera¬ 
ture. 

hybrid composite. A composite 
that is fiber reinforced by two or 
more types of fibers (e.g., glass and 
carbon). 

hydrogen bond. A strong second¬ 
ary interatomic bond that exists be¬ 
tween a bound hydrogen atom (its 
unscreened proton) and the elec¬ 
trons of adjacent atoms, 
hydrogen embrittlement. The loss 
or reduction of ductility of a metal 
alloy (often steel) as a result of the 
diffusion of atomic hydrogen into 
the material. 

hydroplastic forming. The molding 
or shaping of clay-based ceramics 
that have been made plastic and pli¬ 
able by adding water, 
hypereutectoid alloy. For an alloy 
system displaying a eutectoid, an al¬ 
loy for which the concentration of 
solute is greater than the eutectoid 
composition. 

hypoeutectoid alloy. For an alloy 
system displaying a eutectoid, an al¬ 
loy for which the concentration of 
solute is less than the eutectoid 
composition. 

hysteresis (magnetic). The irrever¬ 
sible magnetic flux density- 
versus-magnetic field strength 
(^-versus-//) behavior found for 
ferromagnetic and ferrimagnetic 
materials; a closed B-H loop is 
formed upon field reversal. 

I 

impact energy (notch toughness). 

A measure of the energy absorbed 
during the fracture of a specimen of 


standard dimensions and geometry 
when subjected to very rapid (im¬ 
pact) loading. Charpy and Izod im¬ 
pact tests are used to measure this 
parameter, which is important in as¬ 
sessing the ductile-to-brittle transi¬ 
tion behavior of a material, 
imperfection. A deviation from 
perfection; normally applied to 
crystalline materials wherein there 
is a deviation from atomic/molecu¬ 
lar order and/or continuity, 
index of refraction (w). The ratio of 
the velocity of light in a vacuum to 
the velocity in some medium, 
inhibitor. A chemical substance 
that, when added in relatively low 
concentrations, retards a chemical 
reaction. 

insulator (electrical). A nonmetal- 
lic material that has a filled valence 
band at 0 K and a relatively wide 
energy band gap. Consequently, 
the room-temperature electrical 
conductivity is very low, less than 
about lCT 10 (fUm) -1 . 
integrated circuit. Millions of elec¬ 
tronic circuit elements (transistors, 
diodes, resistors, capacitors, etc.) in¬ 
corporated on a very small silicon 
chip. 

interdiffusion. Diffusion of atoms 
of one metal into another metal, 
intergranular corrosion. Preferen¬ 
tial corrosion along grain-boundary 
regions of polycrystalline materials, 
intergranular fracture. Fracture of 
polycrystalline materials by crack 
propagation along grain boundaries, 
intermediate solid solution. A solid 
solution or phase having a compo¬ 
sition range that does not extend to 
either of the pure components of 
the system. 

intermetallic compound. A com¬ 
pound of two metals that has a dis¬ 
tinct chemical formula. On a phase 
diagram it appears as an intermedi¬ 
ate phase that exists over a very 
narrow range of compositions, 
interstitial diffusion. A diffusion 
mechanism whereby atomic motion 
is from interstitial site to interstitial 
site. 

interstitial solid solution. A solid 
solution wherein relatively small 


solute atoms occupy interstitial po¬ 
sitions between the solvent or host 
atoms. 

intrinsic semiconductor. A semi¬ 
conductor material for which the 
electrical behavior is characteristic 
of the pure material; that is, in which 
electrical conductivity depends 
only on temperature and the band 
gap energy. 

invariant point. A point on a binary 
phase diagram at which three 
phases are in equilibrium, 
ionic bond. A coulombic inter¬ 
atomic bond that exists between 
two adjacent and oppositely 
charged ions. 

isomerism. The phenomenon 
whereby two or more polymer mol¬ 
ecules or repeat units have the same 
composition but different structural 
arrangements and properties, 
isomorphous. Having the same 
structure. In the phase diagram 
sense, isomorphicity means having 
the same crystal structure or com¬ 
plete solid solubility for all compo¬ 
sitions (see Figure 9.3a). 
isotactic. A type of polymer chain 
configuration (stereoisomer) wherein 
all side groups are positioned 
on the same side of the chain 
molecule. 

isothermal. At a constant tempera¬ 
ture. 

isothermal transformation ( T-T-T ) 
diagram. A plot of temperature 
versus the logarithm of time for a 
steel alloy of definite composition. 
Used to determine when transfor¬ 
mations begin and end for an 
isothermal (constant-temperature) 
heat treatment of a previously 
austenitized alloy, 
isotopes. Atoms of the same ele¬ 
ment that have different atomic 
masses. 

isotropic. Having identical values 
of a property in all crystallographic 
directions. 

Izod test. One of two tests (see also 
Charpy test) that may be used to 
measure the impact energy of a 
standard notched specimen. An im¬ 
pact blow is imparted to the speci¬ 
men by a weighted pendulum. 


G8 * Glossary 


J 

Jominy end-quench test. A stan¬ 
dardized laboratory test that is used 
to assess the hardenability of fer¬ 
rous alloys. 

junction transistor. A semicon¬ 
ducting device composed of appro¬ 
priately biased n-p-n or p-n-p 
junctions, used to amplify an elec¬ 
trical signal. 

K 

kinetics. The study of reaction 
rates and the factors that affect 
them. 

L 

laminar composite. A series of 
two-dimensional sheets, each hav¬ 
ing a preferred high-strength direc¬ 
tion, fastened one on top of the 
other at different orientations; 
strength in the plane of the lami¬ 
nate is highly isotropic, 
large-particle composite. A type of 
particle-reinforced composite 
wherein particle-matrix interac¬ 
tions cannot be treated on an 
atomic level; the particles reinforce 
the matrix phase. 

laser. Acronym for /ight amplifica¬ 
tion by stimulated emission of radi¬ 
ation—a source of light that is 
coherent. 

lattice. The regular geometrical 
arrangement of points in crystal 
space. 

lattice parameters. The combina¬ 
tion of unit cell edge lengths and in- 
teraxial angles that defines the unit 
cell geometry. 

lattice strains. Slight displacements 
of atoms relative to their normal 
lattice positions, normally imposed 
by crystalline defects such as dislo¬ 
cations, and interstitial and impu¬ 
rity atoms. 

lever rule. A mathematical expres¬ 
sion, such as Equation 9.1b or 
Equation 9.2b, whereby the relative 
phase amounts in a two-phase alloy 
at equilibrium may be computed, 
light-emitting diode (LED). A 
diode composed of a semiconduct¬ 
ing material that is p-type on one 
side and n -type on the other side. 


When a forward-biased potential is 
applied across the junction between 
the two sides, recombination of 
electrons and holes occurs, with the 
emission of light radiation, 
linear coefficient of thermal expan¬ 
sion. See thermal expansion coeffi¬ 
cient, linear. 

linear polymer. A polymer pro¬ 
duced from bifunctional monomers 
in which each polymer molecule 
consists of repeat units joined end 
to end in a single chain, 
liquid crystal polymer (LCP). A 
group of polymeric materials hav¬ 
ing extended and rod-shaped mol¬ 
ecules that, structurally, do not fall 
within traditional liquid, amor¬ 
phous, crystalline, or semicrystalline 
classifications. In the molten (or liq¬ 
uid) state they can become aligned 
in highly ordered (crystal-like) con¬ 
formations. They are used in digital 
displays and a variety of applica¬ 
tions in electronics and medical 
equipment industries, 
liquidus line. On a binary phase di¬ 
agram, the line or boundary sepa¬ 
rating liquid and liquid + solid 
phase regions. For an alloy, the liq¬ 
uidus temperature is the tempera¬ 
ture at which a solid phase first 
forms under conditions of equilib¬ 
rium cooling. 

longitudinal direction. The length¬ 
wise dimension. For a rod or fiber, 
in the direction of the long axis, 
lower critical temperature. For a 
steel alloy, the temperature below 
which, under equilibrium condi¬ 
tions, all austenite has transformed 
to ferrite and cementite phases, 
luminescence. The emission of vis¬ 
ible light as a result of electron de¬ 
cay from an excited state. 

M 

macromolecule. A huge molecule 
made up of thousands of atoms, 
magnetic field strength (//). The 

intensity of an externally applied 
magnetic field. 

magnetic flux density ( B ). The 

magnetic field produced in a sub¬ 
stance by an external magnetic 
field. 


magnetic induction (5). See mag¬ 
netic flux density. 

magnetic susceptibility ( X m ). The 

proportionality constant between 
the magnetization M and the mag¬ 
netic field strength H. 
magnetization (M). The total mag¬ 
netic moment per unit volume of 
material. Also, a measure of the 
contribution to the magnetic flux by 
some material within an H field, 
malleable cast iron. White cast iron 
that has been heat-treated to con¬ 
vert the cementite into graphite 
clusters; a relatively ductile cast 
iron. 

martensite. A metastable iron phase 
supersaturated in carbon that is the 
product of a diffusionless (ather- 
mal) transformation from austenite, 
matrix phase. The phase in a com¬ 
posite or two-phase alloy mi¬ 
crostructure that is continuous or 
completely surrounds the other (or 
dispersed) phase. 

Matthiessen’s rule. The total elec¬ 
trical resistivity of a metal is equal 
to the sum of temperature-, impu¬ 
rity-, and cold-work-dependent 
contributions. 

melting point (glass). The temper¬ 
ature at which the viscosity of a 
glass material is 10 Pa-s (100 P). 
melting temperature. That temper¬ 
ature at which, upon heating, a solid 
(and crystalline) phase transforms 
to a liquid. 

metal. The electropositive ele¬ 
ments and alloys based on these el¬ 
ements. The electron band structure 
of metals is characterized by a par¬ 
tially filled electron band, 
metallic bond. A primary inter¬ 
atomic bond involving the nondi- 
rectional sharing of nonlocalized 
valence electrons (“sea of elec¬ 
trons”) that are mutually shared 
by all the atoms in the metallic 
solid. 

metal-matrix composite (MMC). 

A composite material that has a 
metal or metal alloy as the matrix 
phase. The dispersed phase may be 
particulates, fibers, or whiskers that 
normally are stiffer, stronger, 
and/or harder than the matrix. 


Glossary * G9 


metastable. A nonequilibrium state 
that may persist for a very long 
time. 

microconstituent. An element of 
the microstructure that has an iden¬ 
tifiable and characteristic structure. 
It may consist of more than one 
phase, such as with pearlite. 
microelectromechanical system 
(MEMS). A large number of minia¬ 
ture mechanical devices that are in¬ 
tegrated with electrical elements on 
a silicon substrate. Mechanical com¬ 
ponents act as microsensors and mi¬ 
croactuators and are in the form of 
beams, gears, motors, and mem¬ 
branes. In response to microsensor 
stimuli, the electrical elements ren¬ 
der decisions that direct responses 
to the microactuator devices, 
microscopy. The investigation of 
microstructural elements using 
some type of microscope, 
microstructure. The structural fea¬ 
tures of an alloy (e.g., grain and 
phase structure) that are subject to 
observation under a microscope. 
Miller indices. A set of three inte¬ 
gers (four for hexagonal) that des¬ 
ignate crystallographic planes, as 
determined from reciprocals of 
fractional axial intercepts, 
mixed dislocation. A dislocation 
that has both edge and screw com¬ 
ponents. 

mobility (electron, /i e , and hole, [i h ). 

The proportionality constant 
between the carrier drift velocity 
and applied electric field; also, a 
measure of the ease of charge 
carrier motion. 

modulus of elasticity ( E ). The ratio 
of stress to strain when deformation 
is totally elastic; also a measure of 
the stiffness of a material, 
molarity (M). Concentration in a 
liquid solution, in terms of the num¬ 
ber of moles of a solute dissolved in 
one liter (10 3 cm 3 ) of solution, 
molding (plastics). Shaping a plas¬ 
tic material by forcing it, under 
pressure and at an elevated tem¬ 
perature, into a mold cavity, 
mole. The quantity of a substance 
corresponding to 6.022 X 10 23 
atoms or molecules. 


molecular chemistry (polymer). 

With regard only to composition, 
not the structure of a repeat unit, 
molecular structure (polymer). 
With regard to atomic arrange¬ 
ments within and interconnections 
between polymer molecules, 
molecular weight. The sum of the 
atomic weights of all the atoms in a 
molecule. 

monomer. A stable molecule from 
which a polymer is synthesized. 
MOSFET. Metal-oxide-semicon¬ 
ductor field-effect transistor, an in¬ 
tegrated circuit element. 

N 

natural aging. For precipitation hard¬ 
ening, aging at room temperature, 
network polymer. A polymer pro¬ 
duced from multifunctional 
monomers having three or more ac¬ 
tive covalent bonds, resulting in the 
formation of three-dimensional 
molecules. 

nodular iron. See ductile iron, 
noncrystalline. The solid state 
wherein there is no long-range 
atomic order. Sometimes the terms 
amorphous, glassy, and vitreous are 
used synonymously, 
nonferrous alloy. A metal alloy of 
which iron is not the prime con¬ 
stituent. 

nonsteady-state diffusion. The dif¬ 
fusion condition for which there is 
some net accumulation or depletion 
of diffusing species. The diffusion 
flux is dependent on time, 
normalizing. For ferrous alloys, 
austenitizing above the upper criti¬ 
cal temperature, then cooling in air. 
The objective of this heat treatment 
is to enhance toughness by refining 
the grain size. 

w-type semiconductor. A semicon¬ 
ductor for which the predominant 
charge carriers responsible for elec¬ 
trical conduction are electrons. 
Normally, donor impurity atoms 
give rise to the excess electrons, 
nuclcation. The initial stage in a 
phase transformation. It is evi¬ 
denced by the formation of small 
particles (nuclei) of the new phase 
that are capable of growing. 


o 

octahedral position. The void 
space among close-packed, hard- 
sphere atoms or ions for which 
there are six nearest neighbors. 
An octahedron (double pyramid) 
is circumscribed by lines con¬ 
structed from centers of adjacent 
spheres. 

Ohm’s law. The applied voltage is 
equal to the product of the current 
and resistance; equivalently, the 
current density is equal to the prod¬ 
uct of the conductivity and electric 
field intensity. 

opaque. Being impervious to the 
transmission of light as a result of 
absorption, reflection, and/or scat¬ 
tering of incident light, 
optical fiber. A thin (5-100 jim di¬ 
ameter) ultra-high-purity silica 
fiber through which information 
may be transmitted via photonic 
(light radiation) signals, 
overaging. During precipitation 
hardening, aging beyond the point 
at which strength and hardness are 
at their maxima. 

oxidation. The removal of one or 
more electrons from an atom, ion, 
or molecule. 

P 

paramagnetism. A relatively weak 
form of magnetism that results from 
the independent alignment of 
atomic dipoles (magnetic) with an 
applied magnetic field, 
particle-reinforced composite. A 
composite for which the dispersed 
phase is equiaxed. 
passivity. The loss of chemical re¬ 
activity, under particular environ¬ 
mental conditions, by some active 
metals and alloys, often due to the 
formation of a protective film. 
Pauli exclusion principle. The pos¬ 
tulate that for an individual atom, 
at most two electrons, which neces¬ 
sarily have opposite spins, can oc¬ 
cupy the same state, 
pearlite. A two-phase microstruc¬ 
ture found in some steels and cast 
irons; it results from the transfor¬ 
mation of austenite of eutectoid 
composition and consists of 


G10 * Glossary 


alternating layers (or lamellae) of 
a-ferrite and cementite. 
periodic table. The arrangement of 
the chemical elements with increas¬ 
ing atomic number according to the 
periodic variation in electron struc¬ 
ture. Nonmetallic elements are po¬ 
sitioned at the far right-hand side of 
the table. 

peritectic reaction. A reaction 
wherein, upon cooling, a solid and a 
liquid phase transform isothermally 
and reversibly to a solid phase hav¬ 
ing a different composition, 
permeability (magnetic, /jl). The 
proportionality constant between B 
and H fields. The value of the 
permeability of a vacuum (/ <jl 0 ) is 
1.257 X 1(T 6 H/m. 
permittivity (e). The proportional¬ 
ity constant between the dielectric 
displacement D and the electric 
field %. The value of the permittiv¬ 
ity e 0 for a vacuum is 8.85 X 10~ 12 
F/m. 

phase. A homogeneous portion of 
a system that has uniform physical 
and chemical characteristics, 
phase diagram. A graphical repre¬ 
sentation of the relationships 
among environmental constraints 
(e.g., temperature and sometimes 
pressure), composition, and regions 
of phase stability, ordinarily under 
conditions of equilibrium, 
phase equilibrium. See equilibrium 
(phase). 

phase transformation. A change in 
the number and/or character of the 
phases that constitute the mi¬ 
crostructure of an alloy, 
phonon. A single quantum of vi¬ 
brational or elastic energy, 
phosphorescence. Luminescence 
that occurs at times greater than on 
the order of a second after an elec¬ 
tron excitation event, 
photoconductivity. Electrical con¬ 
ductivity that results from photon- 
induced electron excitations in 
which light is absorbed, 
photomicrograph. A photograph 
made with a microscope that 
records a microstructural image, 
photon. A quantum unit of elec¬ 
tromagnetic energy. 


piezoelectric. A dielectric material 
in which polarization is induced by 
the application of external forces. 
Pilling-Bedworth ratio (P-B ratio). 
The ratio of metal oxide volume to 
metal volume; used to predict 
whether a scale that forms will pro¬ 
tect a metal from further oxidation, 
pitting. A form of very localized 
corrosion wherein small pits or holes 
form, usually in a vertical direction, 
plain carbon steel. A ferrous alloy 
in which carbon is the prime alloy¬ 
ing element. 

Planck’s constant ( h ). A universal 
constant that has a value of 6.63 X 
1CT 34 J-s. The energy of a photon of 
electromagnetic radiation is the 
product of h and the radiation 
frequency. 

plane strain. The condition, impor¬ 
tant in fracture mechanical analy¬ 
ses, wherein, for tensile loading, 
there is zero strain in a direction 
perpendicular to both the stress axis 
and the direction of crack propaga¬ 
tion; this condition is found in thick 
plates, and the zero-strain dire¬ 
ction is perpendicular to the plate 
surface. 

plane strain fracture toughness 

( K Ic ). For the condition of plane 
strain, the measure of a material’s 
resistance to fracture when a crack 
is present. 

plastic. A solid organic polymer of 
high molecular weight that has 
some structural rigidity under load 
and is used in general-purpose ap¬ 
plications. It may also contain addi¬ 
tives such as fillers, plasticizers, and 
flame retardants. 

plastic deformation. Deformation 
that is permanent or nonrecover- 
able after release of the applied 
load. It is accompanied by perma¬ 
nent atomic displacements, 
plasticizer. A low-molecular-weight 
polymer additive that enhances 
flexibility and workability and re¬ 
duces stiffness and brittleness, 
resulting in a decrease in the glass 
transition temperature T g . 
point defect. A crystalline defect 
associated with one or, at most, sev¬ 
eral atomic sites. 


Poisson’s ratio (v). For elastic de¬ 
formation, the negative ratio of lat¬ 
eral and axial strains that result 
from an applied axial stress, 
polarization (P). The total electric 
dipole moment per unit volume of 
dielectric material. Also, a measure 
of the contribution to the total di¬ 
electric displacement by a dielectric 
material. 

polarization (corrosion). The dis¬ 
placement of an electrode potential 
from its equilibrium value as a re¬ 
sult of current flow, 
polarization (electronic). For an 
atom, the displacement of the cen¬ 
ter of the negatively charged elec¬ 
tron cloud relative to the positive 
nucleus that is induced by an elec¬ 
tric field. 

polarization (ionic). Polarization as 
a result of the displacement of 
anions and cations in opposite 
directions. 

polarization (orientation). Polar¬ 
ization resulting from the alignment 
(by rotation) of permanent electric 
dipole moments with an applied 
electric field. 

polar molecule. A molecule in 
which there exists a permanent 
electric dipole moment by virtue of 
the asymmetrical distribution of 
positively and negatively charged 
regions. 

polycrystalline. Refers to crys¬ 
talline materials that are composed 
of more than one crystal or grain, 
polymer. A compound of high mo¬ 
lecular weight (normally organic) 
the structure of which is composed 
of chains of small repeat units, 
polymer-matrix composite (PMC). 
A composite material for which the 
matrix is a polymer resin, and hav¬ 
ing fibers (normally glass, carbon, or 
aramid) as the dispersed phase, 
polymorphism. The ability of a 
solid material to exist in more than 
one form or crystal structure, 
powder metallurgy (P/M). The fab¬ 
rication of metal pieces having in¬ 
tricate and precise shapes by the 
compaction of metal powders, 
followed by a densification heat 
treatment. 


Glossary * G11 


precipitation hardening. Harden¬ 
ing and strengthening of a metal al¬ 
loy by extremely small and uni¬ 
formly dispersed particles that 
precipitate from a supersaturated 
solid solution; sometimes also 
called age hardening. 
precipitation heat treatment. A heat 
treatment used to precipitate a new 
phase from a supersaturated solid so¬ 
lution. For precipitation hardening, it 
is termed artificial aging. 
prepreg. Continuous fiber rein¬ 
forcement preimpregnated with a 
polymer resin that is then partially 
cured. 

prestressed concrete. Concrete into 
which compressive stresses have 
been introduced using steel wires or 
rods. 

primary bonds. Interatomic bonds 
that are relatively strong and for 
which bonding energies are rela¬ 
tively large. Primary bonding types 
are ionic, covalent, and metallic, 
primary phase. A phase that exists 
in addition to the eutectic structure, 
principle of combined action. The 
supposition, often valid, that new 
properties, better properties, better 
property combinations, and/or a 
higher level of properties can be 
fashioned by the judicious combi¬ 
nation of two or more distinct 
materials. 

process annealing. Annealing of 
previously cold-worked products 
(commonly steel alloys in sheet or 
wire form) below the lower critical 
(eutectoid) temperature, 
proeutectoid cementite. Primary 
cementite that exists in addition to 
pearlite for hypereutectoid steels, 
proeutectoid ferrite. Primary fer¬ 
rite that exists in addition to 
pearlite for hypoeutectoid steels, 
property. A material trait expressed 
in terms of the measured response 
to a specific imposed stimulus, 
proportional limit. The point on a 
stress-strain curve at which the 
straight line proportionality be¬ 
tween stress and strain ceases. 
/7-type semiconductor. A semicon¬ 
ductor for which the predominant 
charge carriers responsible for 


electrical conduction are holes. 
Normally, acceptor impurity atoms 
give rise to the excess holes. 

Q 

quantum mechanics. A branch of 
physics that deals with atomic and 
subatomic systems; it allows only 
discrete values of energy that are 
separated from one another. By 
contrast, for classical mechanics, 
continuous energy values are 
permissible. 

quantum numbers. A set of four 
numbers, the values of which are 
used to label possible electron 
states. Three of the quantum num¬ 
bers are integers, which also specify 
the size, shape, and spatial orienta¬ 
tion of an electron’s probability 
density; the fourth number desig¬ 
nates spin orientation. 

R 

random copolymer. A polymer in 
which two different repeat units are 
randomly distributed along the mo¬ 
lecular chain. 

recovery. The relief of some of the 
internal strain energy of a previ¬ 
ously cold-worked metal, usually by 
heat treatment. 

recrystallization. The formation of 
a new set of strain-free grains 
within a previously cold-worked 
material; normally an annealing 
heat treatment is necessary, 
recrystallization temperature. For 
a particular alloy, the minimum 
temperature at which complete re¬ 
crystallization will occur within ap¬ 
proximately one hour, 
rectifying junction. A semiconduc¬ 
tor p-n junction that is conductive 
for a current flow in one direction 
and highly resistive for the opposite 
direction. 

reduction. The addition of one or 
more electrons to an atom, ion, or 
molecule. 

reflection. Deflection of a light beam 
at the interface between two media, 
refraction. Bending of a light beam 
upon passing from one medium into 
another; the velocity of light differs 
in the two media. 


refractory. A metal or ceramic that 
may be exposed to extremely high 
temperatures without deteriorating 
rapidly or without melting, 
reinforced concrete. Concrete that 
is reinforced (or strengthened in 
tension) by the incorporation of 
steel rods, wires, or mesh, 
relative magnetic permeability (p, r ). 
The ratio of the magnetic perme¬ 
ability of some medium to that of a 
vacuum. 

relaxation frequency. The recipro¬ 
cal of the minimum reorientation 
time for an electric dipole within an 
alternating electric field, 
relaxation modulus [E r (t)\. For vis¬ 
coelastic polymers, the time-de- 
pendent modulus of elasticity. It is 
determined from stress relaxation 
measurements as the ratio of stress 
(taken at some time after the 
load application—normally 10 s) to 
strain. 

remanence (remanent induction, Z? r ). 

For a ferromagnetic or ferrimag- 
netic material, the magnitude of 
residual flux density that remains 
when a magnetic field is removed, 
repeat unit. The most fundamental 
structural unit found in a polymer 
chain. A polymer molecule is com¬ 
posed of a large number of repeat 
units that are linked together and 
successively repeated, 
residual stress. A stress that per¬ 
sists in a material that is free of 
external forces or temperature 
gradients. 

resilience. The capacity of a mate¬ 
rial to absorb energy when it is elas¬ 
tically deformed. 

resistivity (p). The reciprocal of 
electrical conductivity, and a meas¬ 
ure of a material’s resistance to the 
passage of electric current, 
resolved shear stress. An applied 
tensile or compressive stress re¬ 
solved into a shear component 
along a specific plane and direction 
within that plane. 

reverse bias. The insulating bias for 
a p-n junction rectifier; electrons 
flow into the p side of the junction, 
rolling. A metal-forming operation 
that reduces the thickness of sheet 


G12 * Glossary 


stock; also, elongated shapes may 
be fashioned using grooved circular 
rolls. 

rule of mixtures. The properties of 
a multiphase alloy or composite 
material are a weighted average 
(usually on the basis of volume) of 
the properties of the individual 
constituents. 

rupture. Failure that is accompa¬ 
nied by significant plastic deforma¬ 
tion; often associated with creep 
failure. 

s 

sacrificial anode. An active metal 
or alloy that preferentially corrodes 
and protects another metal or alloy 
to which it is electrically coupled, 
safe stress (o- w ). A stress used for 
design purposes; for ductile metals, 
it is the yield strength divided by a 
factor of safety. 

sandwich panel. A type of struc¬ 
tural composite consisting of two 
stiff and strong outer faces that 
are separated by a lightweight core 
material. 

saturated. A term describing a car¬ 
bon atom that participates in only 
single covalent bonds with four 
other atoms. 

saturation magnetization, flux den¬ 
sity (M s , B s ). The maximum mag¬ 
netization (or flux density) for a 
ferromagnetic or ferrimagnetic 
material. 

scanning electron microscope 
(SEM). A microscope that pro¬ 
duces an image by using an electron 
beam that scans the surface of a 
specimen; an image is produced by 
reflected electron beams. Examina¬ 
tion of surface and/or microstruc- 
tural features at high magnifica¬ 
tions is possible. 

scanning probe microscope (SPM). 

A microscope that does not pro¬ 
duce an image using light radiation. 
Rather, a very small and sharp probe 
raster scans across the specimen 
surface; out-of-surface plane de¬ 
flections in response to electronic 
or other interactions with the probe 
are monitored, from which a topo¬ 
graphical map of the specimen sur¬ 


face (on a nanometer scale) is 
produced. 

Schottky defect. In an ionic solid, a 
defect consisting of a cation- 
vacancy and anion-vacancy pair, 
scission. A polymer degradation 
process whereby molecular chain 
bonds are ruptured by chemical re¬ 
actions or by exposure to radiation 
or heat. 

screw dislocation. A linear crys¬ 
talline defect associated with the 
lattice distortion created when nor¬ 
mally parallel planes are joined to¬ 
gether to form a helical ramp. The 
Burgers vector is parallel to the dis¬ 
location line. 

secondary bonds. Interatomic and 
intermolecular bonds that are rela¬ 
tively weak and for which bonding 
energies are relatively small. Nor¬ 
mally atomic or molecular dipoles 
are involved. Examples of second¬ 
ary bonding types are van der Waals 
forces and hydrogen bonding, 
selective leaching. A form of cor¬ 
rosion wherein one element or con¬ 
stituent of an alloy is preferentially 
dissolved. 

self-diffusion. Atomic migration in 
pure metals. 

self-interstitial. A host atom or ion 
that is positioned on an interstitial 
lattice site. 

semiconductor. A nonmetallic ma¬ 
terial that has a filled valence band 
at 0 K and a relatively narrow energy 
band gap. The room temperature 
electrical conductivity ranges be¬ 
tween about 1CT 6 and 10 4 (H*m) _1 . 
shear. A force applied so as to 
cause or tend to cause two adjacent 
parts of the same body to slide rel¬ 
ative to each other, in a direction 
parallel to their plane of contact, 
shear strain (y). The tangent of the 
shear angle that results from an ap¬ 
plied shear load. 

shear stress (t). The instantaneous 
applied shear load divided by the 
original cross-sectional area across 
which it is applied, 
single crystal. A crystalline solid
