Repository: axyco2004-cyber/axyco2004-cyber-chemistry-chatbot-rgb

# 🧪 Chemistry Chatbot

An interactive Java-based chatbot application that helps students learn chemistry by answering questions about various chemistry topics.

## 📖 About

Chemistry Chatbot is an educational tool that provides instant answers to chemistry questions. It uses a comprehensive knowledge base covering key chemistry concepts and employs intelligent keyword matching to understand and respond to student queries.

### Sample Interaction

```
💬 You: What is an atom?
🤖 Bot: An atom is the smallest unit of matter that retains the properties 
of an element. It consists of a nucleus containing protons and neutrons, 
surrounded by electrons in energy levels or shells.

💬 You: topics

File: materials-science-textbook.txt (part 61 of 63)
MATERIALS SCIENCE AND ENGINEERING 
for which the periodic and repeated 
atomic pattern extends throughout 
its entirety without interruption. 


sintering. Particle coalescence of a 
powdered aggregate by diffusion 
that is accomplished by firing at an 
elevated temperature, 
slip. Plastic deformation as the re¬ 
sult of dislocation motion; also, the 
shear displacement of two adjacent 
planes of atoms. 

slip casting. A forming technique 
used for some ceramic materials. A 
slip, or suspension of solid particles 
in water, is poured into a porous 
mold. A solid layer forms on the in¬ 
side wall as water is absorbed by the 
mold, leaving a shell (or ultimately 
a solid piece) having the shape of 
the mold. 

slip system. The combination of a 
crystallographic plane and, within 
that plane, a crystallographic direc¬ 
tion along which slip (i.e., disloca¬ 
tion motion) occurs, 
softening point (glass). The maxi¬ 
mum temperature at which a glass 
piece may be handled without 
permanent deformation; this corre¬ 
sponds to a viscosity of approxi¬ 
mately 4 X 10 6 Pa-s (4 X 10 7 P). 
soft magnetic material. A ferromag¬ 
netic or ferrimagnetic material hav¬ 
ing a small B versus H hysteresis 
loop, which may be magnetized and 
demagnetized with relative ease, 
soldering. A technique for joining 
metals using a filler metal alloy that 
has a melting temperature less than 
about 425°C (800°F). 
solid solution. A homogeneous 
crystalline phase that contains two 
or more chemical species. Both sub¬ 
stitutional and interstitial solid so¬ 
lutions are possible, 
solid-solution strengthening. Hard¬ 
ening and strengthening of metals 
that result from alloying in which a 
solid solution is formed. The pres¬ 
ence of impurity atoms restricts dis¬ 
location mobility. 

solidus line. On a phase diagram, the 
locus of points at which solidification 
is complete upon equilibrium cool¬ 
ing, or at which melting begins upon 
equilibrium heating, 
solubility limit. The maximum con¬ 
centration of solute that may be 
added without forming a new phase. 


Glossary * G13 


solute. One component or element 
of a solution present in a minor 
concentration. It is dissolved in the 
solvent. 

solution heat treatment. The process 
used to form a solid solution by dis¬ 
solving precipitate particles. Often, 
the solid solution is supersaturated 
and metastable at ambient condi¬ 
tions as a result of rapid cooling 
from an elevated temperature, 
solvent. The component of a solu¬ 
tion present in the greatest amount. 
It is the component that dissolves a 
solute. 

solvus line. The locus of points on 
a phase diagram representing the 
limit of solid solubility as a function 
of temperature. 

specific heat ( c p , c v ). The heat ca¬ 
pacity per unit mass of material, 
specific modulus (specific stiffness). 
The ratio of elastic modulus to spe¬ 
cific gravity for a material, 
specific strength. The ratio of ten¬ 
sile strength to specific gravity for a 
material. 

spheroidite. Microstructure found 
in steel alloys consisting of sphere¬ 
like cementite particles within an a- 
ferrite matrix. It is produced by an 
appropriate elevated-temperature 
heat treatment of pearlite, bainite, 
or martensite and is relatively soft, 
spheroidizing. For steels, a heat 
treatment normally carried out at a 
temperature just below the eutec- 
toid in which the spheroidite mi¬ 
crostructure is produced, 
spherulite. An aggregate of ribbon¬ 
like polymer crystallites (lamellae) 
radiating from a common central 
nucleation site; the crystallites are 
separated by amorphous regions, 
spinning. The process by which 
fibers are formed. A multitude of 
fibers are spun as molten or dis¬ 
solved material is forced through 
many small orifices, 
stabilizer. A polymer additive that 
counteracts deteriorative processes, 
stainless steel. A steel alloy that is 
highly resistant to corrosion in a va¬ 
riety of environments. The pre¬ 
dominant alloying element is 
chromium, which must be present 


in a concentration of at least 11 wt%; 
other alloy additions, to include 
nickel and molybdenum, are also 
possible. 

standard half-cell. An electro¬ 
chemical cell consisting of a pure 
metal immersed in a 1 M aqueous 
solution of its ions, which is electri¬ 
cally coupled to the standard hy¬ 
drogen electrode. 

steady-state diffusion. The diffu¬ 
sion condition for which there is no 
net accumulation or depletion of 
diffusing species. The diffusion flux 
is independent of time, 
stereoisomerism. Polymer isomerism 
in which side groups within repeat 
units are bonded along the molecular 
chain in the same order but in differ¬ 
ent spatial arrangements, 
stoichiometry. For ionic compounds, 
the state of having exactly the ratio 
of cations to anions specified by the 
chemical formula, 
strain, engineering (e). The change 
in gauge length of a specimen (in 
the direction of an applied stress) 
divided by its original gauge length, 
strain hardening. The increase in 
hardness and strength of a ductile 
metal as it is plastically deformed be¬ 
low its recrystallization temperature, 
strain point (glass). The maximum 
temperature at which glass frac¬ 
tures without plastic deformation; 
this corresponds to a viscosity of 
about 3 X 10 13 Pa-s (3 X 10 14 P). 
strain, true. See true strain, 
stress concentration. The concen¬ 
tration or amplification of an ap¬ 
plied stress at the tip of a notch or 
small crack. 

stress corrosion (cracking). A form 
of failure that results from the com¬ 
bined action of a tensile stress and 
a corrosion environment; it occurs 
at lower stress levels than are re¬ 
quired when the corrosion environ¬ 
ment is absent. 

stress, engineering (<x). The instan¬ 
taneous load applied to a specimen 
divided by its cross-sectional area 
before any deformation, 
stress raiser. A small flaw (internal or 
surface) or a structural discontinuity 
at which an applied tensile stress 


will be amplified and from which 
cracks may propagate, 
stress relief. A heat treatment for 
the removal of residual stresses, 
stress, true. See true stress, 
structural clay products. Ceramic 
products made principally of clay 
and used in applications where 
structural integrity is important 
(e.g., bricks, tiles, pipes), 
structural composite. A compos¬ 
ite, whose properties depend on 
the geometrical design of the struc¬ 
tural elements. Laminar compos¬ 
ites and sandwich panels are two 
subclasses. 

structure. The arrangement of the 
internal components of matter: 
electron structure (on a subatomic 
level), crystal structure (on an 
atomic level), and microstructure 
(on a microscopic level), 
substitutional solid solution. A 
solid solution wherein the solute 
atoms replace or substitute for the 
host atoms. 

superconductivity. A phenome¬ 
non observed in some materials: 
the disappearance of the electrical 
resistivity at temperatures ap¬ 
proaching 0 K. 

supercooling. Cooling to below a 
phase transition temperature with¬ 
out the occurrence of the transfor¬ 
mation. 

superheating. Heating to above a 
phase transition temperature with¬ 
out the occurrence of the transfor¬ 
mation. 

syndiotactic. A type of polymer 
chain configuration (stereoisomer) 
in which side groups regularly al¬ 
ternate positions on opposite sides 
of the chain. 

system. Two meanings are possi¬ 
ble: (1) a specific body of material 
that is being considered, and (2) a 
series of possible alloys consisting 
of the same components. 

T 

temper designation. A letter-digit 
code used to designate the me¬ 
chanical and/or thermal treatment 
to which a metal alloy has been 
subjected. 


G14 * Glossary 


tempered martensite. The micro- 
structural product resulting from a 
tempering heat treatment of a 
martensitic steel. The microstruc¬ 
ture consists of extremely small and 
uniformly dispersed cementite par¬ 
ticles embedded within a continu¬ 
ous a-ferrite matrix. Toughness and 
ductility are enhanced significantly 
by tempering. 

tempering (glass). See thermal 
tempering. 

tensile strength (7S). The maxi¬ 
mum engineering stress, in tension, 
that may be sustained without frac¬ 
ture. Often termed ultimate ( tensile ) 
strength. 

terminal solid solution. A solid 
solution that exists over a composi¬ 
tion range extending to either com¬ 
position extremity of a binary phase 
diagram. 

tetrahedral position. The void 
space among close-packed, hard- 
sphere atoms or ions for which 
there are four nearest neighbors, 
thermal conductivity ( k ). For 

steady-state heat flow, the propor¬ 
tionality constant between the heat 
flux and the temperature gradient. 
Also, a parameter characterizing the 
ability of a material to conduct heat, 
thermal expansion coefficient, lin¬ 
ear (<*,). The fractional change in 
length divided by the change in 
temperature. 

thermal fatigue. A type of fatigue 
failure wherein the cyclic stresses 
are introduced by fluctuating ther¬ 
mal stresses. 

thermally activated transformation. 

A reaction that depends on atomic 
thermal fluctuations; the atoms hav¬ 
ing energies greater than an activa¬ 
tion energy will spontaneously 
react or transform, 
thermal shock. The fracture of a 
brittle material as a result of stresses 
that are introduced by a rapid 
temperature change, 
thermal stress. A residual stress in¬ 
troduced within a body resulting 
from a change in temperature, 
thermal tempering. Increasing the 
strength of a glass piece by the 
introduction of residual compres¬ 


sive stresses within the outer sur¬ 
face using an appropriate heat 
treatment. 

thermoplastic elastomer (TPE). A 

copolymeric material that exhibits 
elastomeric behavior yet is thermo¬ 
plastic in nature. At the ambient 
temperature, domains of one repeat 
unit type form at molecular chain 
ends that crystallize to act as phys¬ 
ical crosslinks. 

thermoplastic (polymer). A semi¬ 
crystalline polymeric material that 
softens when heated and hardens 
upon cooling. While in the softened 
state, articles may be formed by 
molding or extrusion, 
thermosetting (polymer). A poly¬ 
meric material that, once having 
been cured (or hardened) by a 
chemical reaction, will not soften or 
melt when subsequently heated, 
tie line. A horizontal line con¬ 
structed across a two-phase region 
of a binary phase diagram; its in¬ 
tersections with the phase bound¬ 
aries on either end represent the 
equilibrium compositions of the re¬ 
spective phases at the temperature 
in question. 

time-temperature-transformation 
( T-T-T) diagram. See isothermal 
transformation diagram, 
toughness. A mechanical charac¬ 
teristic that may be expressed in 
three contexts: (1) the measure of a 
material’s resistance to fracture 
when a crack (or other stress-con¬ 
centrating defect) is present; (2) the 
ability of a material to absorb en¬ 
ergy and plastically deform before 
fracturing; and (3) the total area un¬ 
der the material’s tensile engineer¬ 
ing stress-strain curve taken to 
fracture. 

trans. For polymers, a prefix de¬ 
noting a type of molecular struc¬ 
ture. For some unsaturated carbon 
chain atoms within a repeat unit, a 
single side atom or group may be 
situated on one side of the double 
bond, or directly opposite at a 180° 
rotation position. In a trans struc¬ 
ture, two such side groups within 
the same repeat unit reside on op¬ 
posite sides (e.g., frwrs-isoprene). 


transformation rate. The recipro¬ 
cal of the time necessary for a re¬ 
action to proceed halfway to its 
completion. 

transgranular fracture. Fracture of 
polycrystalline materials by crack 
propagation through the grains, 
translucent. Having the property 
of transmitting light only diffusely; 
objects viewed through a translu¬ 
cent medium are not clearly distin¬ 
guishable. 

transmission electron microscope 
(TEM). A microscope that pro¬ 
duces an image by using electron 
beams that are transmitted (pass 
through) the specimen. Examina¬ 
tion of internal features at high 
magnifications is possible, 
transparent. Having the property 
of transmitting light with relatively 
little absorption, reflection, and 
scattering, so that objects viewed 
through a transparent medium can 
be distinguished readily, 
transverse direction. A direction 
that crosses (usually perpendicu¬ 
larly) the longitudinal or lengthwise 
direction. 

trifunctional. Designating monomers 
that may react to form three cova¬ 
lent bonds with other monomers, 
true strain (e T ). The natural loga¬ 
rithm of the ratio of instantaneous 
gauge length to original gauge 
length of a specimen being de¬ 
formed by a uniaxial force, 
true stress ( (r T ). The instantaneous 
applied load divided by the instan¬ 
taneous cross-sectional area of a 
specimen. 

u 

ultimate (tensile) strength. See ten¬ 
sile strength. 

ultra-high-molecular-weight polyeth¬ 
ylene (UHMWPE). A polyethylene 
polymer that has an extremely high 
molecular weight (approximately 4 X 
10 6 g/mol). Distinctive characteristics 
of this material include high impact 
and abrasion resistance and a low co¬ 
efficient of friction, 
unit cell. The basic structural unit 
of a crystal structure. It is generally 
defined in terms of atom (or ion) 


Glossary * G15 


positions within a parallelepiped 
volume. 

unsaturated. Describes carbon atoms 
that participate in double or triple 
covalent bonds and, therefore, do 
not bond to a maximum of four 
other atoms. 

upper critical temperature. For a 

steel alloy, the minimum tempera¬ 
ture above which, under equilibrium 
conditions, only austenite is present. 

Y 

vacancy. A normally occupied lat¬ 
tice site from which an atom or ion 
is missing. 

vacancy diffusion. The diffusion 
mechanism wherein net atomic mi¬ 
gration is from a lattice site to an 
adjacent vacancy. 

valence band. For solid materials, 
the electron energy band that con¬ 
tains the valence electrons, 
valence electrons. The electrons in 
the outermost occupied electron 
shell, which participate in inter¬ 
atomic bonding. 

van der Waals bond. A secondary 
interatomic bond between adjacent 
molecular dipoles that may be per¬ 
manent or induced, 
viscoelasticity. A type of deforma¬ 
tion exhibiting the mechanical 
characteristics of viscous flow and 
elastic deformation. 


viscosity (r/). The ratio of the mag¬ 
nitude of an applied shear stress to 
the velocity gradient that it pro¬ 
duces; that is, a measure of a non¬ 
crystalline material’s resistance to 
permanent deformation, 
vitrification. During firing of a 
ceramic body, the formation of a 
liquid phase that upon cooling be¬ 
comes a glass-bonding matrix, 
vulcanization. A nonreversible ch¬ 
emical reaction involving sulfur or an 
other suitable agent wherein 
crosslinks are formed between mo¬ 
lecular chains in rubber materials. 
The rubber’s modulus of elasticity 
and strength are enhanced. 

w 

wave-mechanical model. An atomic 
model in which electrons are treated 
as being wavelike, 
weight percent (wt%). A concen¬ 
tration specification on the basis of 
weight (or mass) of a particular 
element relative to the total alloy 
weight (or mass). 

weld decay. Intergranular corro¬ 
sion that occurs in some welded 
stainless steels at regions adjacent 
to the weld. 

welding. A technique for joining 
metals in which actual melting of the 
pieces to be joined occurs in the 
vicinity of the bond. A filler metal 


may be used to facilitate the process, 
whisker. A very thin, single crystal 
of high perfection that has an ex¬ 
tremely large length-to-diameter 
ratio. Whiskers are used as the re¬ 
inforcing phase in some composites, 
white cast iron. A low-silicon and 
very brittle cast iron in which the 
carbon is in combined form as ce- 
mentite; a fractured surface appears 
white. 

whiteware. A clay-based ceramic 
product that becomes white after 
high-temperature firing; white- 
wares include porcelain, china, and 
plumbing sanitary ware, 
working point (glass). The temper¬ 
ature at which a glass is easily de¬ 
formed, which corresponds to a vis¬ 
cosity of 10 3 Pa-s (10 4 P). 
wrought alloy. A metal alloy that is 
relatively ductile and amenable to 
hot working or cold working during 
fabrication. 

Y 

yielding. The onset of plastic de¬ 
formation. 

yield strength (a y ). The stress re¬ 
quired to produce a very slight yet 
specified amount of plastic strain; a 
strain offset of 0.002 is commonly 
used. 

Young’s modulus. See modulus of 
elasticity. 


Answers to 
Selected Problems 


Chapter 2 

2.3 (a) 1.66 X 10“ 24 g/amu; 

(b) 2.73 X 10 26 atoms/lb • mol 

2.14 

( A V /(1_n) 

r ° = UJ 

A B 

\ 1/(1 — «) ~*~ / y4 \ nl(l-n) 

nB ) V nB ) 


3.53 (b) LD m (W) = 3.65 X 10 9 m” 1 

3.54 (a) PD m = 

2R 2 v3 

3.55 (b) PD 110 (V) = 1.522 X 10 19 m" 2 

3.59 26 = 81.38° 

3.60 d uo = 0.2862 nm 
3.62 (a) d i2 \ = 0.1523 nm; 

(b) R = 0.2468 nm 
3.64 d uo = 0.2015 nm, a = 0.2850 nm 


2.15 (c) r 0 = 0.279 nm, E 0 = -4.57 eV 
2.19 63.2% for Ti0 2 ; 1.0% for InSb 


Chapter 3 

3.2 V c = 6.62 X 10" 29 m 3 
3.8 R = 0.136 nm 


3.11 

3.14 

3.16 

3.19 

3.22 

3.29 

3.31 

3.32 

3.33 
3.35 

3.41 

3.42 

3.43 

3.44 
3.46 
3.50 

3.52 


(a) V c = 1.40 X 10“ 28 m 3 ; 

(b) a = 0.323 nm, c = 0.515 nm 
Metal B: face-centered cubic 

(a) n = 8 atoms/unit cell; 

(b) p = 4.96 g/cm 3 
V r = 8.63 X 10“ 2 nm 3 


000,100,110, 010, 001,101, 111, Oil, I 2 0, 

2 2 1, 1 j 0 I \i 


- - 0 and | 1 \ 


Direction 1: [012] 

Direction A: [Olf]; 
Direction C: [112] 
Direction B: [232]; 
Direction D: [136] 

(b) [ITO], [I10] L and [1T0] 
Direction A: [1011] 

Plane B: (112) or (112) 
Plane A: (322) 

Plane B: (221) 

(c) [010] or [010] 

(a) (010) and (TOO) 

(b) (10T0) 

LD, 1 


(a) 


y 100 


2R\Z~2 


Chapter 4 


4.1 

NJN 

= 2.41 X 10“ 5 


4.3 

Q v = 

0.75 eV/atom 


4.5 

For FCC, r = 0.411? 


4.7 

C' Zn = 

29.4 at%, C' Cu = 

= 70.6 at% 

4.8 

c Pb = 

10.0 wt%, C Sn = 

90.0 wt% 

4.10 

Qn = 

72.5 at%, Cp b = 

27.5 at% 

4.14 

N Al = 

6.05 X 10 28 atoms/m 3 

4.17 

a = 0. 

289 nm 


4.20 

^Au = 

3.36 X 10 21 atoms/cm 3 

4.24 

T-Nb = 

35.2 wt% 


4.32 

(a) d 

— 0.066 mm 


4.34 

(b) N 

M = 1,280,000 grains/in. 2 

4.D1 

C L , = 

1.540 wt% 



Chapter 5 

5.6 M = 2.6 X 10“ 3 kg/h 
5.8 D = 3.95 X 10“ n m 2 /s 
5.11 t = 19.7 h 
5.15 t = 40 h 
5.18 T = 1152 K (879°C) 

5.21 (a) Q d = 252.4 kJ/mol, 

D 0 = 2.2 X 10“ 5 m 2 /s; 
(b) D = 5.4 X 10“ 15 m 2 /s 
5.24 T = 1044 K (771°C) 

5.29 x = 1.6 mm 
5.33 t p = 47.4 min 
5.D1 Not possible 


SO 






Answers to Selected Problems * SI 


Chapter 6 

6.4 l 0 = 255 mm (10 in.) 

6.7 (a) F = 89,375 N (20,000 lb f ); 

(b) l = 115.28 mm (4.511 in.) 

6.10 Al = 0.090 mm (0.0036 in.) 

6.13 

/ dF\ _ 2A (n)(n + l)B 

V dr 4 “ (A_yd-n) + /^\(n+2)/(l -n) 

ynB ) \nB ) 


7.30 r 0 = 10.6 mm (0.424 in.) 

7.32 T crss = 20.2 MPa (2920 psi) 

7.37 (b) t = 150 min 

7.38 (b) d = 0.085 mm 
7.D1 Is possible 

7.D6 Cold work to between 21 and 23%CW [to 
d' 0 = 12.8 mm (0.50 in.)], anneal, then cold 
work to give a final diameter of 11.3 mm 
(0.445 in.). 


6.15 (a) Al = 0.50 mm (0.02 in.); 

(b) Ad = —1.6 X 10 -2 mm 

(-6.2 X 10 -4 in.), decrease 

6.16 F = 16,250 N (3770 lb f ) 

6.17 v = 0.280 

6.19 E = 170.5 GPa (24.7 X 10 6 psi) 

6.22 (a) Al = 0.10 mm (4.0 X 10“ 3 in.); 

(b) Ad = -3.6 X 10 _3 mm(—1.4 X 10“ 4 in.) 

6.24 Steel 

6.27 (a) Both elastic and plastic; 

(b) A l = 3.4 mm (0.135 in.) 

6.29 (b) E = 62.5 GPa (9.1 X 10 6 psi); 

(c) (j y = 285 MPa (41,000 psi); 

(d) TS = 370 MPa (53,000 psi); 

(e) %EL = 16%; 

(f) U r = 0.65 X 10 6 J/m 3 (93.8 in. • lb f /in. 3 ) 
6.36 Figure 6.12: U r = 3.32 X 10 5 J/m 3 

(48.2 in.-lbf/in. 3 ) 

6.38 c j y = 381 MPa (55,500 psi) 

6.42 e T = 0.237 

6,44 a T = 440 MPa (63,700 psi) 

6.46 Toughness = 3.65 X 10 9 J/m 3 
(5.29 X 10 5 in.-lbf/in. 3 ) 

6.48 n = 0.136 
6.50 (a) e(elastic) = 0.00226, 
e(plastic) = 0.00774; 

(b) li = 463.6 mm (18.14 in.) 

6.52 (a) 125 HB (70 HRB) 

6.57 Figure 6.12: a w = 125 MPa (18,000 psi) 
6.D2 (a) A* = 2.5 mm; (b) <r = 10 MPa 

Chapter 7 

7.9 Al: |b| = 0.2862 nm 
7.11 cos A cos <f> = 0.408 

7.13 (b) T crss = 0.80 MPa (114 psi) 

7.14 r crss = 0.45 MPa (65.1 psi) 

7.15 For (111)-[101]: a y = 4.29 MPa 

7.24 d = 1.48 X 10“ 2 mm 

7.25 d = 6.9 X 10 -3 mm 

7.28 r d = 8.25 mm 


Chapter 8 

8.1 a m = 2404 MPa (354,000 psi) 

8.3 (j c = 16.2 MPa 

8.6 Fracture will not occur 

8.8 a c = 24 mm (0.95 in.) 

8.10 Is not subject to detection because 
a < 4.0 mm 

8.12 (b) - 105°C; (c) -95°C 

8.14 (a) o- max = 275 MPa (40,000 psi), a mm = 
-175 MPa (-25,500 psi); 

(b) R = -0.64; 

(c) d r = 450 MPa (65,500 psi) 

8.16 Nf = 1 X 10 5 cycles 

8.18 (b) S' = 250 MPa; (c) N f = 2 X 10 6 cycles 

8.19 (a) r = 130 MPa; (c) r = 195 MPa 
8.21 (a) t = 120 min; (c) t = 222 h 

8.27 Ae/At = 7.0 X 10“ 3 min “ 1 

8.28 Al = 22.1 mm (0.87 in.) 

8.30 t r = 600 h 

8.32 650°C: n = 11.2 

8.33 (a) Q c = 480,000 J/mol 
8.35 e s = 0.118 s ” 1 

8.D4 T = 991 K (718°C) 

8.D6 For 5 years: a = 260 MPa (37,500 psi) 

Chapter 9 

9.1 (a) m s = 5022 g; 

(b) C L = 64 wt% sugar; 

(c) m s = 2355 g 

9.5 (a) The pressure must be raised to approx¬ 
imately 570 atm 

9.8 (a) e + 77 ; C f = 87 wt% Zn-13 wt% Cu, 

C v = 97 wt% Zn-3 wt% Cu; 

(c) Fiquid; C L = 55 wt% Ag^45 wt% Cu; 
(e) (3 + y, Cp = 49 wt% Zn-51 wt% Cu, 
Cy = 58 wt% Zn-42 wt% Cu; 

(g) a; C„ = 63.8 wt% Ni-36.2 wt% Cu 

9.9 Is not possible 

9.12 (a) T = 560°C (1040°F); 

(b) C a = 21 wt% Pb-79 wt% Mg; 




S2 * Answers to Selected Problems 


(c) T = 465°C (870°F); 

(d) C L = 67 wt% Pb-33 wt% Mg 

9.14 (a) W e = 0.70, W v = 0.30; 

(c) = 1.0; 

(e) W p = 0.56, W 7 = 0.44; 

(g) W a = 1.0 

9.15 (a) T = 295°C (560°F) 

9.18 (a) T = 230°C (445°F); 

(b) C a = 15 wt% Sn; C L = 43 wt% Sn 

9.19 C a = 90 wt% A-10 wt% B; C p = 20.2 wt% 
A-79.8 wt% B 

9.21 Not possible 

9.24 (a) V e = 0.70, V v = 0.30 

9.30 Is possible 

9.33 C 0 = 82.4 wt% Sn-17.6 wt% Pb 
9.35 Schematic sketches of the microstructures 
called for are shown here. 

600°C 500°C 




270°C 


fS (-100 wt% Pb) 200 ° c 



9.42 Eutectics: (1) 12 wt% Nd, 632°C, L -> A1 
+ Al n Nd 3 ; (2) 97 wt% Nd, 635°C, L -4 
AlNd 3 + Nd; 

Congruent melting point: 73 wt% Nd, 
1460°C, L -» Al 2 Nd 

Peritectics: (1) 59 wt% Nd, 1235°C, L + 
Al 2 Nd -4 Al n Nd 3 ; (2) 84 wt% Nd, 940°C, 
L + Al 2 Nd AINd; (3) 91 wt% Nd,795°C, 
L + AINd -4 AlNd 2 ; (4) 94 wt% Nd, 675°C, 
L + AlNd 2 -> AlNd 3 . 

No eutectoids are present. 


9.45 For point B, F = 2 
9.48 Q = 0.42 wt% C 

9.51 (a) a-ferrite; (b) 2.27 kg of ferrite, 0.23 kg 
of Fe 3 C; (c) 0.38 kg of proeutectoid ferrite, 
2.12 kg of pearlite 
9.53 C'o = 0.55 wt% C 
9.55 C[ = 0.61 wt% C 
9.58 Is possible 

9.61 Two answers are possible: C 0 = 1.11 wt% 
C and 0.72 wt% C 
9.64 HB (alloy) = 128 
9.66 (a) T(eutectoid) = 650°C (1200°F); 

(b) ferrite; 

(c) W a > = 0.68, W p = 0.32 

Chapter 10 

10.3 r* = 1.30 nm 

10.6 t = 305 s 

10.8 r = 4.42 X 10" 3 min" 1 

10.10 y = 0.51 

10.11 (c) t = 250 days 

10.15 (b) 265 HB (27 HRC) 

10.18 (a) 50% coarse pearlite and 50% marten¬ 
site; (d) 100% martensite; 

(e) 40% bainite and 60% martensite; 

(g) 100% fine pearlite 

10.20 (a) martensite; (c) bainite; (e) ferrite, medium 
pearlite, bainite, and martensite; (g) proeu¬ 
tectoid ferrite, pearlite, and martensite 

10.23 (a) martensite 

10.27 (a) martensite; 

(c) martensite, proeutectoid ferrite, and 
bainite 

10.36 (b) 180 HB (87 HRB); (g) 265 HB 
(27 HRC) 

10.38 (c) TS = 915 MPa (132,500 psi) 

10.39 (a) Rapidly cool to about 675°C (1245°F), 
hold for at least 200 s, then cool to room 
temperature. 

10.D1 Not possible 

10.D5 Temper at between 400 and 450°C (750 and 
840°F) for 1 h 

Chapter 11 

n.4 y Gr = li.i voi% 

11.21 (a) At least 905°C (1660°F) 

11.22 (b) 830°C (1525°F) 

11.D10 Maximum diameter = 83 mm (3.3 in.) 

11.D11 Maximum diameter = 75 mm (3 in.) 

11.D15 Heat for between 3 and 10 h at 149°C, or 
between about 35 and 500 h at 121°C 


Answers to Selected Problems * S3 


Chapter 12 

12.5 (a) Cesium chloride; (c) sodium chloride 

12.7 APF = 0.79 

12.8 (a) FCC; (b) tetrahedral; (c) one-half 
12.10 (a) octahedral; (b) all 

12.14 (a) a = 0.421 nm; (b) a = 0.424 nm 

12.16 (a) p(calculated) = 4.11 g/cm 3 ; 

(b) p(measured) = 4.10 g/cm 3 

12.18 (a) p = 4.21 g/cm 3 

12.20 Cesium chloride 
12.22 APF = 0.755 

12.24 APF = 0.684 

12.29 N/N = 4.03 X 10 " 6 

12.34 (a) O 2 " vacancy; one O 2- vacancy for every 
two Li + added 

12.37 (a) 8.1% of Mg 2+ vacancies 

12.38 (a) C = 45.9 wt% Al 2 0 3 -54.1 wt% Si0 2 

12.40 p, = 0.39 nm 

12.43 R = 4.0 mm (0.16 in.) 

12.44 F f = 10,100 N (2165 lb f ) 

12.47 (a) E 0 = 342 GPa (49.6 X 10 6 psi); 

(b) E = 280 GPa (40.6 X 10 6 psi) 

12.49 (b) P = 0.19 

Chapter 13 

13.4 (a) T = 2000°C (3630°F) 

13.6 (a) W L = 0.86; (c) W L = 0.66 

13.7 (b) T = 2800°C; pure MgO 

13.13 (b) <2 vis = 364,000 J/mol 

Chapter 14 

14.3 DP = 23,760 

14.5 (a) M n = 33,040 g/mol; (c) DP = 785 

14.8 (a) Cd = 20.3 wt% 

14.9 L = 1254 nm; r = 15.4 nm 

14.16 8530 of both styrene and butadiene repeat 
units 

14.18 Propylene 

14.21 /(isoprene) = 0.88,/(isobutylene) = 0.12 

14.25 (a) p a = 2.000 g/cm 3 , p c = 2.301 g/cm 3 ; 

(b) % crystallinity = 87.9% 

Chapter 15 

15.6 £,.(10) = 4.25 MPa (616 psi) 

15.17 TS = 44 MPa 

15.25 Fraction sites vulcanized = 0.180 

15.27 Fraction of repeat unit sites crosslinked = 
0.470 

15.40 (a) m(ethylene glycol) = 17.673 kg; 

(b) m[poly(ethylene terephthalate)] = 
59.843 kg 


Chapter 16 

16.2 k mm = 33.3 W/m • K; A mm = 29.7 W/m • K 

16.6 t c = 34.5 MPa 

16.9 Is possible 

16.10 E f = 70.4 GPa (10.2 X 10 6 psi); 

E m = 2.79 GPa (4.04 X 10 5 psi) 

16.13 (a) Ff/F m = 23.4; 

(b) F f = 42,676 N (9590 lb f ), 

F m = 1824 N (410 lb f ); 

( C ) ay = 445 MPa (63,930 psi); 

<r m = 8.14 MPa (1170 psi); 

(d) e = 3.39 X 10 “ 3 

16.15 a*i = 633 MPa (91,700 psi) 

16.17 a*, = 1340 MPa (194,400 psi) 

16.26 (b) E cl = 69.1 GPa (10.0 X 10 6 psi) 

16.D2 Carbon (PAN standard-modulus) and 

aramid 

16.D3 Not possible 

Chapter 17 

17.4 (a) A.V = 0.031 V; 

(b) Fe 2+ + Cd -> Fe + Cd 2+ 

17.6 [Pb 2+ ] = 2.5 X 10 " 2 M 

17.11 t = 10 yr 

17.14 CPR = 5.24 mpy 

17.17 (a) r = 8.03 X 10 “ 14 mol/cm 2 • s; 

(b) V c = -0.019 V 

17.28 Sn: P-B ratio = 1.33; protective 

17.30 (a) Parabolic kinetics; 

(b) W = 1.51 mg/cm 2 

Chapter 18 

18.2 d = 1.88 mm 

18.5 (a) R = 4.7 X 10 “ 3 fl; (b) I = 10.6 A; 

(c) J = 1.5 X 10 6 A/m 2 ; 

(d) % = 2.5 X 10 “ 2 V/m 

18.11 (a) n = 1.25 X 10 29 m“ 3 ; 

(b) 1.48 free electrons/atom 

18.14 (a) p 0 = 1.58 X 10 “ 8 fl-m, 

a = 6.5 X 10“ n (ft • m)/°C; 

(b) A = 1.18 X 10 -6 ft • m; 

(c) p = 4.25 X 10“ 8 ft • m 

18.16 a = 7.31 X 10 6 (ft • m )” 1 

18.18 (a) for Si, 1.40 X 10“ 12 ; for Ge, 1.13 X 10 “ 9 
18.25 a = 0.096 (ft • m )” 1 

18.29 (a) n = 1.44 X 10 16 m“ 3 ; 

(b) p-type extrinsic 

18.31 p ( , = 0.50 m 2 /V • s; p. ; , = 0.02 m 2 /V • s 
18.33 a = 61.6 (ft-m )” 1 

18.37 a = 224 (ft-m )” 1 


S4 * Answers to Selected Problems 


18.39 cr = 272 (fi • m) -1 

18.42 B z = 0.58 tesla 

18.49 / = 1.6 mm 

18.53 pi = 2.26 X 10“ 30 C • m 

18.55 (a) V = 17.3 V; (b) V = 86.5 V; 

(e) P = 1.75 X 10“ 7 C/m 2 
18.58 Fraction of e r due to /' = 0.67 
18.D2 cr = 2.44 X 10 7 (H-m)” 1 
18.D3 Is possible; 30 wt% < C Ni < 32.5 wt% 


Chapter 19 

19.2 T f = 49°C (120°F) 

19.4 (a) c v = 139 J/kg • K; (b) c v = 923 J/kg • K 

19.7 A l = —9.2 mm (—0.36 in.) 

19.13 T f = 129.5°C 

19.14 (b) dQ/dt = 9.3 X 10 8 J/h (8.9 X 10 5 Btu/h) 
19.21 k(upper) = 26.4 W/m • K 

19.25 (a) a = -150 MPa (-21,800 psi); 
compression 

19.26 T f = 39°C (101°F) 

19.27 A d = 0.0251 mm 
19.D1 T f = 42.2°C (108°F) 

19.D4 Glass-ceramic: AT) = 317°C 


Chapter 20 

20.1 (a) H = 10,000 A • turns/m; 

(b) B 0 = 1.257 X 10 " 2 tesla; 

(c) B = 1.257 X 10 " 2 tesla; 

(d) M = 1.81 A/m 

20.5 (a) p = 1.2645 X 10 " 6 H/m; 

(b) = 6.0 X lO " 3 

20.7 (a) M s = 1.45 X 10 6 A/m 
20.13 4.6 Bohr magnetons/Mn 2+ ion 
20.19 (b) ix, = 3 X 10 “ 3 H/m, p ri = 2387; 

(c) /a( max) = 8.70 X 10 " 3 H/m 
20.21 (b) (i) ix = 1.10 X 10 " 2 H/m, 

(»i) Xm = 8750 
20.25 M s = 1.69 X 10 6 A/m 
20.28 (a) 2.5 K: 1.33 X 10 4 A/m; (b) 1.56 K 

Chapter 21 

21.7 v = 2.09 X 10 8 m/s 

21.8 Fused silica: 0.53; soda-lime glass: 0.33 

21.9 Borosilicate glass: e r = 2.16; polypropy¬ 
lene: e r = 2.22 

21.I6 r T /r 0 = o.8i 

21.18 / = 67.3 mm 

21.27 A E = 1.78 eV 



Index 


Page numbers preceded by a “A” or a “G” refer to the appendices and the glossary, 
respectively. 


A 

Abrasive ceramics, 503, 507, 527 
Abrasives, GO 

Absorption coefficient, 851, 868 
Absorption of light: 
in metals, 845-846 
in nonmetals, 846-847 
Absorptivity, 844 
ABS polymer, 596 
A m B n X p crystal structures, 459 
Acceptors, 739, GO 
Acetic acid, 536 
Acetylene, 534 

Acid rain, as corrosion environment, 
701 

Acids (organic), 536 
Acid slags, 507 
Acrylics, see Poly(methyl 
methacrylate) 

Acrylonitrile, see Polyacrylonitrile 
(PAN) 

Acrylonitrile-butadiene rubber, 600 
Acrylonitrile-butadiene-styrene 
(ABS), 596 
Activation energy, GO 
for creep, 268, 274 
for diffusion, 133,143, 348 
free, 347, 351, 383, 384 
for viscous flow, 531 
Activation polarization, 684-685, 
712, GO 

Actuator, 11-12, 509 
Addition polymerization, 607-608, 
681, GO 

Additives, polymer, 610-611, 618 
Adhesives, 602, 618, GO 
Adhesive tape, 18 
Adipic acid (structure), 610 
Adsorption, 105 
Advanced ceramics, 503, 

509-512, 527 

Advanced materials, 11-12 
Advanced polymers, 603-607, 618 


Age hardening, see Precipitation 
hardening 

Air, as quenching medium, 430 
AISI/SAE steel designation scheme, 
395-396 

Akermanite, 466 
Alcohols, 536 
Aldehydes, 536 
Alkali metals, 26, 38 
Alkaline earth metals, 26 
Allotropic transformation (tin), 53 
Allotropy, 52, GO 
Alloys, 5, 393, GO. See also Solid 
solutions; specific alloys 
atomic weight equations, 97 
cast, 406 

composition specification, 95-96 
compositions for various, A29-A30 
costs, A31-A33 
defined, 94 
density equations, 97 
density values, A3-A5 
ductility values, A11-A13 
electrical resistivity values, 
A26-A28 

fracture toughness values, A16 
heat treatable, 408 
high-temperature, 269-270 
linear coefficient of thermal 
expansion values, 785, 
A17-A18 
low expansion, 788 
modulus of elasticity values, 157, 
A6-A8 

Poisson’s ratio values, 157, A10 
specific heat values, 785, A24-A25 
strengthening, see Strengthening of 
metals 

tensile strength values, 168, 
A11-A13 

thermal conductivity values, 785, 
A21-A22 
wrought, 406 


yield strength values, 168, 

A11-A13 

Alloy steels, 364, 383, GO. See also 
Steels 

Alnico, 823, 824 
a Iron, see Ferrite («) 

Alternating copolymers, 551, 552, GO 
Alumina, 7. See also Aluminum 
oxide 

Aluminosilicates, 518 
Aluminum: 

atomic radius and crystal 
structure, 47 

bonding energy and melting 
temperature, 31 
elastic and shear moduli, 157 
electrical conductivity, 728 
electrical wires, 731-732 
for integrated circuit interconnects, 
140-141 

Poisson’s ratio, 157 
recrystallization temperature, 222 
slip systems, 203 
superconducting critical 
temperature, 831 
thermal properties, 785 
yield and tensile strengths, 
ductility, 168 

Aluminum alloys, 408-410 
fatigue behavior, 277 
plane strain fracture toughness, 

246 

precipitation hardening, 439-440 
properties and applications, 409 
Aluminum-copper alloys, phase 
diagram, 439 

Aluminum-lithium alloys, 409, 410 
Aluminum oxide: 
electrical conductivity, 755 
flexural strength, 486 
hardness, 491 
index of refraction, 848 
modulus of elasticity, 486 


10 • 




Index * II 


plane strain fracture toughness, 246 
Poisson’s ratio, A10 
sintered microstructure, 525 
stress-strain behavior, 487 
thermal properties, 785 
translucency, 4, 855 
as whiskers and fibers, 646 
Aluminum oxide-chromium oxide 
phase diagram, 477 
Ammonia, bonding energy and 
melting temperature, 31 
Amorphous materials, 46, 79, GO 
Anelasticity, 159, GO 
Angle computation between two 
crystallographic directions, 207 
Anions, 453, GO 
Anisotropy, 73-74, 81, GO 
of elastic modulus, 74,161,189 
magnetic, 74, 818-819 
Annealing, 368, 422-424, 443, GO 
ferrous alloys, 423-424, 443 
glass, 516 

Annealing point, glass, 514, 527, GO 
Annealing twins, 106 
Anodes, 675, 711, GO 
area effect, galvanic corrosion, 694 
sacrificial, 702, Gil 
Antiferromagnetism, 809, 832, GO 
temperature dependence, 813 
Aramid: 

cost, as a fiber, A35 
fiber-reinforced polymer-matrix 
composites, 649 
melting and glass transition 
temperatures, A40 
properties as fiber, 646 
repeat unit structure, 649, A38 
Argon, bonding energy and melting 
temperature, 31 
Aromatic hydrocarbons (chain 
groups), 536, 595 
Arrhenius equation, 353 
Artificial aging, 442, GO 
Asphaltic concrete, 632 
ASTM standards, 152 
Atactic configuration, 548, GO 
Athermal transformation, 364, GO 
Atomic bonding, see Bonding 
Atomic mass, 20 
Atomic mass unit (amu), 20, GO 
Atomic models: 

Bohr, 21, 22, G1 
wave-mechanical, 22, G14 
Atomic number, 20, GO 
Atomic packing factor, 48, GO 
Atomic point defects, 92, 472-474 
Atomic radii, of selected metals, 47 
Atomic structure, 19-27 


Atomic vibrations, 106-107, 

783-784, GO 
Atomic weight, 20, GO 
metal alloys, equations for, 97 
Atom percent, 96, G1 
Austenite, 319, 332, G1 
shape-memory phase 

transformations, 379-380 
transformations, 356-370, 382 
summary, 378 

Austenitic stainless steels, 397-398 
Austenitizing, 424, G1 
Automobiles, rusted and stainless 
steel, 673 

Automobile transmission, 122 
Auxetic materials, 160 
Average value, 180-181 
Avogadro’s number, 20 
Avrami equation, 355, 382, 591 
AX crystal structures, 457-458 
A m X p crystal structures, 458-459 

B 

Bainite, 360-361, 368, 373, 378, 

382, G1 

mechanical properties, 373 
Bakelite, see Phenol-formaldehyde 
(Bakelite) 

Ball bearings, ceramic, 511 
Band gap, 724-725 
Band gap energy, G1 
determination, 776 
selected semiconductors, 734 
Bands, see Energy bands 
Barcol hardness, 581 
Barium ferrite (as magnetic storage 
medium), 828 
Barium titanate: 
crystal structure, 459, 460, 766 
as dielectric, 765 
as ferroelectric, 766 
as piezoelectric, 512, 767 
Base (transistor), 750-751 
Basic refractories, 507 
Basic slags, 507 

Beachmarks (fatigue), 259-260 
Bend strength, 485. See also flexural 
strength 
Beryllia, 507 

Beryllium-copper alloys, 408 
Beverage containers, 1,197, 391, 

872, 885 

corrosion of, 872 
diffusion rate of C0 2 through, 
plastic, 560-561 
stages of production, 391 
Bifunctional repeat units, 540, 

562, G1 


Billiard balls, 569, 598-599 
Bimetallic strips, 781, 788 
Binary eutectic alloys, 298-311, 332 
tensile strength, 338 
Binary isomorphous alloys, 
287-298, 331 

mechanical properties, 297-298 
microstructure development, 

equilibrium cooling, 294-295 
microstructure development, 
nonequilibrium cooling, 
295-297 

Biodegradable beverage can, 872 
Biodegradable polymers/plastics, 
872, 881-883 
Biomass, 882 
Biomaterials, 11 

Biorenewable polymers/plastics, 
881-883 

Block copolymers, 551-552, G1 
Blowing, of glass, 515 
Blow molding, plastics, 613-614 
Body-centered cubic structure, 
48-49, G1 

Burgers vector for, 204 
slip systems, 203 
twinning in, 211 
Bohr atomic model, 21, 22, G1 
Bohr magneton, 805, G1 
Boltzmann’s constant, 92, G1 
Bonding: 

carbon-carbon, 537-538 
cementitious, 508 
covalent, 32-33, 453, G2 
hybrid sp, 25, 26 
hydrogen, 35, 36, 37, G6 
ionic, 30-31, 453, G6 
metallic, 33-34, G7 
van der Waals, see van der Waals 
bonding 

Bonding energy, 29, G1 
and melting temperature for 
selected materials, 31 
Bonding forces, 28-29 
Bond rupture, in polymers, 

709-710 

Bone: as composite, 628 
Boron carbide: 

hardness, 491 
Boron: 

boron-doped silicon 

semiconductors, 738 
fiber-reinforced composites, 654 
properties as a fiber, 646 
Borosilicate glass: 
composition, 503 
electrical conductivity, 755 
viscosity, 514 


12 • Index 


Borsic fiber-reinforced composites, 
654 

Bottom-up science, 12 
Bragg’s law, 75-76, G1 
Branched polymers, 546, G1 
Brass, 406, 407, G1 
annealing behavior, 221 
elastic and shear moduli, 157 
electrical conductivity, 728, 775 
fatigue behavior, 277 
phase diagram, 311, 312 
Poisson’s ratio, 157 
recrystallization temperature, 222 
stress-strain behavior, 165 
thermal properties, 785 
yield and tensile strengths, 
ductility, 168 
Brazing, 421, G1 

Breakdown, dielectric, 749, 750, 765 
Bridge, suspension, 150 
Brinell hardness tests, 175,177,179 
Brittle fracture, 166-167, 234, 
239-241, 271, G1 
ceramics, 480-485 
Brittle materials, thermal shock, 
793-794, 795 
Bronze, 407, G1 
Bronze age, 2, 480 
Buckminsterfullerene, 470 
Burgers vector, 99,100,101, 204 
for FCC, BCC, and HCP, 204 
magnitude computation, 230 
Butadiene: 

degradation resistance, 708 
melting and glass transition 
temperatures, A40 
repeat unit structure, 553, A37 
Butane, 534-535 

c 

Cadmium sulfide: 
color, 853 

electrical characteristics, 733, 734 
Calcination, 508, G1 
Calendering, 615, 658, 659 
Capacitance, 757-759, G1 
Capacitors, 757-762 
Carbon: 

vs. graphite, 646, 648 
polymorphism, 52, 468-471 
Carbon black, as reinforcement in 
rubbers, 599, 631, 632 
Carbon-carbon composites, 

656-657, G1 

Carbon diffusion, in steels, 324, 376 
Carbon dioxide emissions, 874 
Carbon dioxide (pressure-temperature 
phase diagram), 342 


Carbon fiber-reinforced polymer- 
matrix composites, 648-649, 650 
Carbon fibers, 648 
properties as fiber, 646 
Carbon nanotubes, 13, 471 
Carburizing, 130, G1 
Case-hardened gear, 122 
Case hardening, 122, 263-264, G1 
Cast alloys, 406 
Casting techniques: 
metals, 419-420 
plastics, 614 
slip, 510, 520, 521 
tape, 525-526 
Cast irons, 322, 332, 393, 

399-406, G1 
annealing, 425 

compositions, mechanical properties, 
and applications, 403 
graphite formation in, 399 
heat treatment effect on 
microstructure, 404 
phase diagram, 400, 404 
stress-strain behavior (gray), 190 
Catalysts, 105 

Catalytic converters (automobiles), 
90,105 

Cathodes, 676, G1 
Cathodic protection, 694, 702, 

713, G1 

Cations, 453, G1 
Cemented carbide, 630-631 
Cementite, 320, G1 
decomposition, 399, 404 
proeutectoid, 327-328 
in white iron, 401, 402 
Cementitious bond, 508-509 
Cements, 503, 508-509, G1 
Ceramic ball bearings, 511 
Ceramic-matrix composites, 

655-656, G1 

Ceramics, 6-7, 452, Gl. See also 
Glass 

advanced, 503, 509-512, 527 
application-classification 
scheme, 503 

brittle fracture, 480-485 
coefficient of thermal expansion 
values, 785, A19 
color, 853-854 
corrosion, 706-707 
costs, A33-A34 
crystal structures, 453-462 
summary, 460 
defects, 472-476 
defined, 6-7 

density computation, 462-463 
density values, A5 


elastic modulus values, 486, A8 
electrical conductivity values for 
selected, 755 

electrical resistivity values, A28 
fabrication techniques 
classification, 513 
flexural strength values, 486, A14 
fractography of, 482-485 
fracture toughness values, 246, 
A16-A17 
impurities in, 475 
indices of refraction, 848 
as electrical insulators, 

754-756, 765 
magnetic, 809-813 
mechanical properties of, 480-489 
in MEMS, 510 

phase diagrams, 316, 476-480 
piezoelectric, 12, 512, 767 
plastic deformation, 487-489 
Poisson’s ratio values, A10 
porosity, 489-490, 523-525 
porosity, influence on properties, 
489-490 

silicates, 464-468 
specific heat values, 785, A25 
as superconductors, 830-831 
thermal conductivity values, 

785, A22 

thermal properties, 785, 787, 
790-791, 793-794 
traditional, 7 

traditional vs. new, 452-453 
translucency and opacity, 855 
Cercor (glass ceramic), 505 
Cermets, 630, Gl 

Cesium chloride structure, 458, 460 
Chain-folded model, 556-557, Gl 
Chain-reaction polymerization, see 
Addition polymerization 
Chain stiffening/stiffness, 545, 
594-595 

Charge carriers: 
majority vs. minority, 737 
temperature dependence, 740-741 
Charpy impact test, 251, 252, G2 
Chevron markings, 239 
Chips, semiconductor, 719, 753 
Chlorine, bonding energy and 
melting temperature, 31
