Repository: axyco2004-cyber/axyco2004-cyber-chemistry-chatbot-rgb

# 🧪 Chemistry Chatbot

An interactive Java-based chatbot application that helps students learn chemistry by answering questions about various chemistry topics.

## 📖 About

Chemistry Chatbot is an educational tool that provides instant answers to chemistry questions. It uses a comprehensive knowledge base covering key chemistry concepts and employs intelligent keyword matching to understand and respond to student queries.

### Sample Interaction

```
💬 You: What is an atom?
🤖 Bot: An atom is the smallest unit of matter that retains the properties 
of an element. It consists of a nucleus containing protons and neutrons, 
surrounded by electrons in energy levels or shells.

💬 You: topics

File: materials-science-textbook.txt (part 62 of 63)
MATERIALS SCIENCE AND ENGINEERING 
Chloroprene, repeat unit structure, 
553, A37 

Chloroprene rubber: 
characteristics and applications, 
600 

melting and glass transition 
temperatures, A40 
cis, 549, G2 


Index * 13 


Clay, characteristics, 518-519 
Clay products, 503, 505 
drying and firing, 505, 521-523 
fabrication, 518-523 
particles, 501 

Cleavage (brittle fracture), 240 
Clinker, 508 

Close-packed ceramic structures, 
460-461 

Close-packed metal crystal 
structures, 69-71 

Coarse pearlite, 358, 359, 368, G2 
Coatings (polymer), 601-602 
Cobalt: 

atomic radius and crystal 
structure, 47 
Curie temperature, 813 
as ferromagnetic material, 807 
magnetization curves (single 
crystal), 819 

Coercivity (coercive force), 516, G2 
Cold work, percent, 215 
Cold working, see Strain hardening 
Collector, 750-751 
Color, G2 
metals, 846 
nonmetals, 853-854 
Colorants, 611, G2 
Compacted graphite iron, 401, 
405-406, G2 
Compliance, creep, 578 
Component, 283, 317, G2 
Composites: 

aramid fiber-reinforced polymer, 
649 

carbon-carbon, 656-657 
carbon fiber-reinforced polymer, 
648-649 

ceramic-matrix, 655-656 
classification scheme, 628, 629 
costs, A35 

definition, 10-11, 628 
dispersion-strengthened, 629, 634 
elastic behavior: 
longitudinal, 638-639 
transverse, 640-641 
fiber-reinforced, see Fiber- 
reinforced composites 
glass fiber-reinforced polymer, 
647-648 
hybrid, 657, G6 
laminar, 629, 644, 660-661 
large-particle, 629, 630-634 
metal-matrix, 653-655 
particle-reinforced, 629-634 
production processes, 657-660 
properties, glass-, carbon-, aramid- 
fiber reinforced, 650 


rule of mixtures expressions, 341, 
630, 638, 641, 642, 643, 652 
strength: 
longitudinal, 642 
transverse, 642 

stress-strain behavior, 636-637 
structural, 629, 660-662 
Composition, G2 
conversion equations, 96-97, 

119,120 

specification of, 95-96 
Compression molding, plastics, 612 
Compression tests, 154-155 
Compressive deformation, 153,173 
Computers, semiconductors in, 
752-753 

magnetic drives in, 800, 825 
Concentration, 95, G2. See also 
Composition 
Concentration cells, 694 
Concentration gradient, 126, G2 
Concentration polarization, 

686-687, G2 

Concentration profile, 126, G2 
Concrete, 632-634, G2 
electrical conductivity, 755 
plane strain fracture toughness, 246 
Condensation polymerization, 
609-610, G2 

Conducting polymers, 756-757 
Conduction: 
electronic, 722-725 
ionic, 722, 755-756 
Conduction band, 725, G2 
Conductivity, see Electrical 
conductivity; Thermal 
conductivity 

Configuration, molecular, 547-550 
Conformation, molecular, 544 
Congruent phase transformations, 
315, G2 

Constitutional diagrams, see Phase 
diagrams 

Continuous casting, 420 
Continuous cooling transformation 
diagrams, 367-370, G2 
4340 steel, 365 
1.13 wt% C steel, 388 
0.76 wt% C steel, 368 
for glass-ceramic, 504 
Continuous fibers, 636 
Conventional hard magnetic 
materials, 823-824 
Conversion factors, magnetic 
units, 804 

Cooling rate, of cylindrical 
rounds, 431 

Coordinates, point, 55-57 


Coordination numbers, 48, 50, 
454-456, G2 

Copolymers, 540, 551-552, G2 
styrenic block, 606 
Copper: 

atomic radius and crystal 
structure, 47 
diffraction pattern, 89 
elastic and shear moduli, 157 
electrical conductivity, 728 
OFHC, 731 
Poisson’s ratio, 157 
recrystallization, 221, 355 
slip systems, 203 
thermal properties, 785 
yield and tensile strengths, 
ductility, 168 
Copper alloys, 406-408 
properties and applications of, 407 
Copper-aluminum phase diagram, 
439 

Copper-beryllium alloys, 407, 408 
phase diagram, 450 
Copper-nickel alloys: 
ductility vs. composition, 214, 298 
electrical conductivity, 729-730 
phase diagram, 287-288 
tensile strength vs. composition, 
214, 298 

yield strength vs. composition, 214 
Copper-silver phase diagram, 
298-299 
Coring, 297 

CorningWare (glass ceramic), 505 
Corrosion, G2 
of beverage cans, 872 
ceramic materials, 706-707 
electrochemistry of, 675-681 
environmental effects, 692 
environments, 700-701 
forms of, 692-700 
galvanic series, 681-682 
overview of, 674 
passivity, 690-692 
rates, 682-683 
prediction of, 683-690 
Corrosion fatigue, 264-265, G2 
Corrosion inhibitors, 701 
Corrosion penetration rate, 683, G2 
Corrosion prevention, 701-703 
Corundum, 507. See also Aluminum 
oxide 

crystal structure, 496 
Cost of various materials, A31-A36 
Coulombic force, 30, G2 
Covalency, degree of, 33 
Covalent bonding, 32-33, 453, 

534, G2 


14 * Index 


Crack configurations, in 
ceramics, 483 

Crack critical velocity, 482-483 
Crack formation, 236 
in ceramics, 482-483 
fatigue and, 259-261 
glass, 517 

Crack propagation, 236. See also 
Fracture mechanics 
in brittle fracture, 239-242 
in ceramics, 480-485 
in ductile fracture, 236-237 
fatigue and, 259-260 
Cracks: 

stable vs. unstable, 236 
Crack surface displacement 
modes, 245 
Crazing, 579 
Creep, 265-270, G2 
ceramics, 491 

influence of temperature and stress 
on, 266-268 
mechanisms, 268 
in polymers, 578 
stages of, 265-266 
steady-state rate, 266 
viscoelastic, 578 
Creep compliance, 578 
Creep modulus, 578 
Creep rupture tests, 266 
data extrapolation, 268-269 
Crevice corrosion, 694-695, G2 
Cristobalite, 464, 479, 480 
Critical cooling rate, 
ferrous alloys, 369-370 
glass-ceramics, 503-504 
Critical fiber length, 635 
Critical resolved shear stress, 

205, G2 

as related to dislocation 
density, 232 

Critical stress (fracture), 243 
Critical temperature, 

superconductivity, 829, 831 
Critical velocity (crack), 482-483 
Crosslinking, 546, G2 
elastomers, 588-590 
influence on viscoelastic 
behavior, 577 

thermosetting polymers, 551 
Crystalline materials, 46, 72, G2 
defects, 91-107 
single crystals, 72, Gil 
Crystallinity, polymers, 552-556, G2 
influence on mechanical 
properties, 585 
Crystallites, 556, G2 
Crystallization, polymers, 590-591 


Crystallographic directions, 57-63 
easy and hard magnetization, 819 
families, 59 

hexagonal crystals, 60-63 
Crystallographic planes, 63-68 
atomic arrangements, 66-67 
close-packed, ceramics, 460-462 
close-packed, metals, 69-71 
diffraction by, 74-76 
families, 67 

Crystallographic point coordinates, 
55-56 

Crystal structures, 46-55, G2. See 
also Body-centered cubic 
structure; Close-packed crystal 
structures; Face-centered cubic 
structure; Hexagonal close- 
packed structure 
ceramics, 453-462 
close-packed, ceramics, 460-461 
close-packed, metals, 69-71 
determination by x-ray diffraction, 
74-78 

selected metals, 47 
types, ceramics, 453-462 
types, metals, 47-51, 69-71 
Crystallization (ceramics), 504, 

518, G2 

Crystal systems, 52-55, G2 
Cubic crystal system, 52, 54 
Cubic ferrites, 809-813 
Cunife, 823, 824 
Cup-and-cone fracture, 237 
Curie temperature, 813, G3 
ferroelectric, 766 
ferromagnetic, 784 
Curing, plastics, 612 
Current density, 722 
Cyclic stresses, 255-256 

D 

Damping capacity, steel vs. 

cast iron, 404 
Data scatter, 181-182 
Debye temperature, 784 
Decarburization, 146 
Defects, see also Dislocations 
atomic vibrations and, 106-107 
dependence of properties on, 91 
in ceramics, 472-476 
interfacial, 102-106 
point, 92-99, 472-474, G9 
in polymers, 558-559 
surface, 105 
volume, 106 

Defect structure, 472, G3 
Deformation: 

elastic, see Elastic deformation 


elastomers, 588-589 
plastic, see Plastic deformation 
Deformation mechanism maps 
(creep), 268 

Deformation mechanisms 

(semicrystalline polymers), 
elastic deformation, 582, 583 
plastic deformation, 528, 584 
Degradation of polymers, 

707-711, G3 

Degree of polymerization, 542, G3 
Degrees of freedom, 316-318 
Delayed fracture, 481 
Density: 

computation for ceramics, 462-463 
computation for metal alloys, 97 
computation for metals, 51-52 
computation for polymers, 555-556 
of dislocations, 200 
linear atomic, 68 
planar atomic, 69 
polymers (values for), 572 
ranges for material types (bar 
chart), 6 

relation to percent crystallinity for 
polymers, 554 

values for various materials, 

A3-A6 

Design, component, 874 
Design examples: 
cold work and recrystallization, 

223 

conductivity of a p -type 

semiconductor, 745-746 
cubic mixed-ferrite magnet, 
812-813 

creep rupture lifetime for an S-590 
steel, 269 

nonsteady-state diffusion, 136-137 
spherical pressure vessel, failure of, 
247-250 

steel shaft, alloy/heat treatment of, 
434-435 

tensile-testing apparatus, 183-184 
tubular composite shaft, 651-653 
Design factor, 182 
Design stress, 182, G3 
Dezincification, of brass, 697-698 
Diamagnetism, 805, G3 
Diamond, 468-469 
as abrasive, 507 
bonding energy and melting 
temperature, 31 
cost, A34 
films, 468-469 
hardness, 491 

thermal conductivity value, A22 
Diamond cubic structure, 468 


Index * 15 


Die casting, 419 
Dielectric breakdown, 750, 765 
Dielectric constant, 759, G3 
frequency dependence, 764-765 
relationship to refractive 
index, 847 

selected ceramics and polymers, 
758 

Dielectric displacement, 759, G3 
Dielectric loss, 764-765 
Dielectric materials, 757, 765, G3 
Dielectric strength, 765, G3 
selected ceramics and polymers, 
758 

Diffraction (x-ray), 44, 74-75, G3 
Diffraction angle, 78 
Diffractometers, 77 
Diffusion, 123-125, G3 
grain growth and, 224 
in ionic materials, 476 
in integrated circuit interconnects, 
140-141 

in Si of Cu, Au, Ag, and Al, 141 
interstitial, 126, G6 
mechanisms, 125-126 
and microstructure development, 
294-297, 307-308 
nonsteady-state, 128-132, G8 
in polymers, 559-561 
in semiconductors, 137-140 
short-circuit, 142 
steady-state, 126-128, G12 
vacancy, 125-126, 476, G14 
Diffusion coefficient, 127, G3 
relation to ionic mobility, 755 
temperature dependence, 

132-136 

values for various metal 
systems, 132 
Diffusion couples, 123 
Diffusion flux, 126, G3 
for polymers, 559 

Digitization of information/signals, 
826, 863 

Dimethyl ether, 536 
Dimethylsiloxane, 553, 599, 600, A37. 
See also Silicones; Silicone 
rubber 

melting and glass transition 
temperatures, A40 
Diode, 748, G3 
Dipole moment, 759 
Dipoles: 
electric, 35, G3 
induced, 35 
magnetic, 801-802 
permanent, 36 

Directional solidification, 270 


Directions, see Crystallographic 
directions 

Discontinuous fibers, 636 
Dislocation density, 200, 229, 232, G3 
Dislocation line, 99,100,101, G3 
Dislocation motion, 199-200 
caterpillar locomotion analogy, 

201 

in ceramics, 487-488 
at grain boundaries, 212-213 
influence on strength, 211-212 
recovery and, 219 
Dislocations, 99-102, G3 
in ceramics, 102, 201 
characteristics of, 201-202 
interactions, 202 
multiplication, 202 
at phase boundaries, 372, 375 
pile-ups, 212 

plastic deformation and, 162, 
199-208, 211 
in polymers, 102, 558 
strain fields, 201, 202 
Dispersed phase, 628, G3 
definition, 628 
geometry, 629 
Dispersion (optical), 846 
Dispersion-strengthened composites, 
634, G3 

Disposal of materials, 875-876 
Domain growth, 815-816 
Domains, 807, 814-818, G3 
Domain walls, 814 
Donors, 736, G3 
Doping, 739, 742, 743, G3 
Double bonds, 534 
Drain casting, 520 
Drawing: 
glass, 515, 516 

influence on polymer properties, 
585-586 

metals, 417-419, G3 
polymer fibers, 615, G3 
Drift velocity, electron, 727 
Drive-in diffusion, 138 
Driving force, 127, G3 
electrochemical reactions, 678 
grain growth, 224 
recrystallization, 219 
sintering, 525 
steady-state diffusion, 127 
Dry corrosion, 703 
Dry ice, 342 

Drying, clay products, 521 
Ductile fracture, 167, 236-237, G3 
Ductile iron, 400, 402, G3 
compositions, mechanical properties, 
and applications, 403 


Ductile-to-brittle transition, 

251-255, G3 
polymers, 578 

and temper embrittlement, 377 
Ductility, 166-168, G3 
fine and coarse pearlite, 372 
precipitation hardened aluminum 
alloy (2014), 441 
selected materials, A11-A15 
selected metals, 168 
spheroidite, 372 
tempered martensite, 376 
Durometer hardness, 178, 581 

E 

Economics, materials selection: 
considerations in materials 
engineering, 873-874 
tubular composite shaft, 652-653 
Eddy currents, 820 
Edge dislocations, 99,199-200, G3. 
See also Dislocations 
interactions, 202 
in polymers, 559 
E-glass, 646 

Elastic deformation, 156-162, G3 
Elastic modulus, see Modulus of 
elasticity 

Elastic (strain) recovery, 173, G4 
Elastomers, 571, 588-590, 599-601, 
614, G4 

in composites, 631 
deformation, 588-589 
thermoplastic, 605-607 
trade names, properties, and 
applications, 600 
Electrical conduction: 
in insulators and semiconductors, 
726-727 

in metals, 725-726 
Electrical conductivity, 721, 

727-728, G4 

ranges for material types (bar 
chart), 8 

selected ceramics and polymers, 755 
selected metals, 728 
selected semiconductors, 734 
temperature variation (Ge), 777 
values for electrical wires, 732 
Electrical resistivity, 721, G10. See 
also Electrical conductivity 
metals: 

influence of impurities, 729-730 
influence of plastic deformation, 
729,730 

influence of temperature, 729 
values for various materials, 
A26-A29 


16 * Index 


Electrical wires, aluminum and 
copper, 731-732 
Electric dipole moment, 759 
Electric dipoles, see Dipoles 
Electric field, 722, 727, G4 
Electrochemical cells, 677-678 
Electrochemical reactions, 675-682 
Electrodeposition, 677 
Electrode potentials, 677-678 
values of, 679 

Electroluminescence, 856, G4 
Electrolytes, 678, G4 
Electromagnetic radiation, 841-843 
interactions with atoms/electrons, 
843-844 

Electromagnetic spectrum, 841-842 
Electron band structure, see 
Energy bands 
Electron cloud, 22, 33 
Electron configurations, 24-26, G4 
elements, 25 
periodic table and, 26 
stable, 25 

Electronegativity, 26-27, 33, G4 
influence on solid solubility, 95 
values for the elements, 27 
Electroneutrality, 472, G4 
Electron gas, 725 
Electronic conduction, 722, 755 
Electronic polarization, 512, 
762-763, 844, 849, G9 
Electron microscopy, 109-111 
Electron mobility, 727 
influence of dopant content on, 
742, 743 

influence of temperature on, 

742, 743 

selected semiconductors, 734 
Electron orbitals, 21 
Electron probability distribution, 22 
Electrons, 19-20 

conduction process, 735, 748-749 
role, diffusion in ionic 
materials, 476 

energy bands, see Energy bands 
energy levels, 21-24 
free, see Free electrons 
scattering, 727, 783 
in semiconductors, 734-739 
temperature variation of 
concentration, 740-741 
spin, 23, 805 
valence, 25 
Electron states, G4 
Electron transitions, 844-845 
metals, 845-846 
nonmetals, 849-852 
Electron volt, 31, G4 


Electropositivity, 26, G4 
Electrorheological fluids, 12 
Elongation, percent, 166 
selected materials, A11-A15 
selected metals, 168 
selected polymers, 572 
Embrittlement: 
hydrogen, 699-700 
temper, 377 

Embryo, phase particle, 346 
Emf series, 678-680 
Emitter, 750-751 
Endurance limit, 257. See also 
Fatigue limit 
Energy: 

activation, see Activation energy 
bonding, 29, 31, G1 
current concerns about, 13-14, 876 
free, 285, 345-349, G5 
grain boundary, 103 
photon, 843 
surface, 102 
vacancy formation, 92 
Energy band gap, see Band gap 
Energy bands, 722-725 
structures for metals, insulators, 
and semiconductors, 724 
Energy levels (states), 21-24, 
723-724 

Energy and materials, 877 
Energy product, magnetic, 822-823 
Engineering stress/strain, 154, G12 
Entropy, 285, 345, 588 
Environmental considerations and 
materials, 875-883 
Epoxies: 

degradation resistance, 708 
polymer-matrix composites, 650 
repeat unit structure, A36 
trade names, characteristics, 
applications, 598 
Equilibrium: 
definition of, 285 
phase, 285, G4 

Equilibrium diagrams, see Phase 
diagrams 

Erosion-corrosion, 698, G4 
Error bars, 181 
Error function, Gaussian, 129 
Etching, 108,109 
Ethane, 535 
Ethers, 536 
Ethylene, 534 
polymerization, 537 
Ethylene glycol (structure), 609 
Euro coins, alloys used for, 416 
Eutectic isotherm, 299 
Eutectic phase, 308, G4 


Eutectic reactions, 299, 307, G4 
iron-iron carbide system, 321 
Eutectic structure, 307, G4 
Eutectic systems: 
binary, 298-311 
microstructure development, 
305-311 

Eutectoid, shift of position, 330 
Eutectoid ferrite, 325 
Eutectoid reactions, 314, G4 
iron-iron carbide system, 321 
kinetics, 357-358 
Eutectoid steel, microstructure 

changes/development, 322-324 
Exchange current density, 685 
Excited states, 844, G4 
Exhaustion, in extrinsic 
semiconductors, 741 
Expansion, thermal, see Thermal 
expansion 

Extrinsic semiconductors, 736-739, G4 
electron concentration vs. 

temperature, 741 
exhaustion, 741 
saturation, 741 
Extrusion, G4 
clay products, 519 
metals, 418-419 
polymers, 613-614 

F 

Fabrication: 
ceramics, 513 
clay products, 518-523 
fiber-reinforced composites, 
657-660 
metals, 417-422 
Face-centered cubic structure, 

47-48, G4 

anion stacking (ceramics), 460-461 
Burgers vector for, 204 
close packed planes (metals), 

69-71 

slip systems, 203 
Factor of safety, 183, 248 
Failure, mechanical, see Creep; 

Fatigue; Fracture 
Faraday constant, 680 
Fatigue, 255-265, G4 
corrosion, 264 

crack initiation and propagation, 
259-261 

cyclic stresses, 255-256 
environmental effects, 264-265 
low- and high-cycle, 259 
polymers, 580, 581 
probability curves, 258-259 
thermal, 264 


Index * 17 


Fatigue life, 258, G4 
factors that affect, 262-264 
Fatigue limit, 257, 258, G5 
Fatigue strength, 257, 258, G4 
Fatigue testing, 257 
S-N curves, 257-259, 277, 580 
Feldspar, 501, 519 

Fermi energy, 724, 737, 738, 784, G4 
Ferrimagnetism, 809-811, G4 
temperature dependence, 813-814 
Ferrite (a), 319-320, G4 
eutectoid/proeutectoid, 325, G10 
from decomposition of cementite, 
399 

Ferrites (magnetic ceramics), 
809-811, G4 

Curie temperature, 813, 814 
as magnetic storage, 828 
Ferritic stainless steels, 398, 399 
Ferroelectricity, 766, G4 
Ferroelectric materials, 766 
Ferromagnetic domain walls, 106 
Ferromagnetism, 807-808, G4 
temperature dependence, 

813-814 

Ferrous alloys, G4. See also Cast 
irons; Iron; Steels 
annealing, 423-424 
classification, 321-322, 393 
continuous cooling transformation 
diagrams, 367-370 
costs, A31-A32 
hypereutectoid, 327-329, G6 
hypoeutectoid, 324-326, G6 
isothermal transformation 
diagrams, 356-367 
microstructures, 322-329 
mechanical properties of, 370-374, 
A11-A12 

Fiber efficiency parameter, 644 
Fiberglass, 503 

Fiberglass-reinforced composites, 
647-648 

Fiber-reinforced composites, 
634-660, G4 

continuous and aligned, 636-642 
discontinuous and aligned, 643 
discontinuous and randomly 
oriented, 643-644 
fiber length effect, 634-636 
fiber orientation/concentration 
effect, 636-642 
fiber phase, 645-646 
longitudinal loading, 636-637, 642 
matrix phase, 646-647 
processing, 657-660 
reinforcement efficiency, 644 
transverse loading, 640-641, 642 


Fibers, 601, G4 

coefficient of thermal expansion 
values, A20 
in composites, 628 
continuous vs. discontinuous, 636 
fiber phase, 645-646 
length effect, 634-636 
orientation and concentration, 
636-645 
costs, A35 
density values, A6 
elastic modulus values, 646, A9 
electrical resistivity values, A29 
optical, 511, 863-865 
polymer, 601 

properties of selected, 646 
specific heat values, A26 
spinning of, 614-615 
tensile strength values, 646, A15 
thermal conductivity values, A23 
Fick’s first law, 128, 789, G5 
for polymers, 559 
Fick’s second law, 128,139, 

798, G5 

Fictive temperature, 514 
Filament winding, 659-660 
Fillers, 610, G5 
Films: 

diamond, 468-469 
polymer, 603 

shrink-wrap (polymer), 587 
Fine pearlite, 359, 368, 372, G5 
Fireclay refractories, 506 
Firing, 505, 522-523, G5 
Flame retardants, 611, G5 
Flash memory, 719, 753 
Flexural strength, 485-486, G5 
influence of porosity on, ceramics, 
489-490 

values for selected ceramics, 

486, A14 

Float process (sheet glass), 516 
Fluorescence, 855, G5 
Fluorite structure, 459 
Fluorocarbons, 538 
trade names, characteristics, 
applications, 597 
Flux (clay products), 519 
Foams, 603, G5 
Forces: 

bonding, 28-30 
coulombic, 30, G2 
Forging, 418, G5 
Formaldehyde, 536, 599 
Forming operations (metals), 
417-419 
Forsterite, 466 
Forward bias, 748, 749, G5 


Fractographic investigations: 
ceramics, 482-485 
metals, 238 
Fractographs: 

cup-and-cone fracture surfaces, 238 
fatigue striations, 260 
glass rod, 484 
intergranular fracture, 241 
transgranular fracture, 240 
Fracture, see also Brittle fracture; 
Ductile fracture; Impact 
fracture testing 
delayed, 481 
fundamentals of, 236 
polymers, 578-580 
types, 166-167, 236-241 
Fracture mechanics, 242-250, G6 
applied to ceramics, 481 
polymers, 580 
use in design, 247-250 
Fracture profiles, 237 
Fracture strength, 165. See also 
Flexural strength 
ceramics, 485 
distribution of, 481-482 
influence of porosity, 489-490 
influence of specimen size, 
481-482, 645 

Fracture surface, ceramics, 483-484 
Fracture toughness, 169, 244-246, G5 
ceramic-matrix composites, 

655-656 

ranges for material types (bar 
chart), 7 
testing, 250-254 

values for selected materials, 246, 
656, A16-A17 
Free electrons, 725-726, G5 
contributions to heat capacity, 784 
role in heat conduction, 789 
Free energy, 285, 345-349, G5 
activation, 346, 351 
volume, 345 
Freeze-out region, 741 
Frenkel defects, 472, 473, G5 
equilibrium number, 474 
Full annealing, 368, 424, G5 
Fullerenes, 470 

Functionality (polymers), 540, G4 
Furnace heating elements, 731 
Fused silica, 464 
characteristics, 503, 514 
dielectric properties, 758 
electrical conductivity, 755 
flexural strength, 486 
index of refraction, 848 
modulus of elasticity, 486 
thermal properties, 785 


18 * Index 


G 

Gadolinium, 807 
Gallium arsenide: 
cost, A33 

electrical characteristics, 734, 736 
for lasers, 860 

for light-emitting diodes, 856 
Gallium phosphide: 
electrical characteristics, 734 
for light-emitting diodes, 871 
Galvanic corrosion, 693-694, G5 
Galvanic couples, 678 
Galvanic series, 681-682, G5 
Galvanized steel, 415, 702,703 
Garnets, 811 
Garnet single crystal, 72 
Gas constant, 92, G5 
Gating system, 419 
Gauge length, 153 
Gaussian error function, 129 
Gecko lizard, 18 

Geometrical isomerism, 549, 550 
Germanium: 
crystal structure, 468 
electrical characteristics, 734, 

740, 777 

Gibbs phase rule, 316-318, G5 

Gilding metal, 406 

Glass: 

as amorphous material, 79 
annealing, 424, 516, GO 
blowing, 513, 515 
classification, 503 
color, 854 

commercial; compositions 
and characteristics, 503 
corrosion resistance, 707 
cost, A34 

dielectric properties, 758 
electrical conductivity, 755 
flexural strength, 486 
forming techniques, 515-516 
fracture surface 

(photomicrograph), 484 
hardness, 491 
heat treatment, 516-517 
melting point, 514 
modulus of elasticity, 486 
optical flint, 503 

plane strain fracture toughness, 246 
refractive index, 848 
sheet forming (float process), 516 
soda-lime, composition, 503 
softening point, 514 
strain point, 514 
stress-strain behavior, 487 
structure, 465 

surface crack propagation, 481 


tempering, 517, 531 
thermal properties, 785 
viscous properties, 514 
working point, 514, G14 
Glass-ceramics, 503-505, G5 
composition (PyroCeram), 503 
continuous cooling transformation 
diagram, 504 

fabrication and heat treating, 518 
flexural strength, 486 
modulus of elasticity, 486 
optical transparency, conditions 
for, 854 

properties and applications, 504 
Glass fibers, 513 

fiberglass-reinforced composites, 
647-648, 650 
forming, 516 
properties as fiber, 646 
Glass transition, polymers, 592 
Glass transition temperature, 514, 
592, G5 

factors that affect, polymers, 
594-595 

values for selected polymers, 

593, A40 
Gold, 415 

atomic radius and crystal 
structure, 47 

electrical conductivity, 728 
slip systems, 203 
thermal properties, 785 
Graft copolymers, 551, 552, G5 
Grain boundaries, 73,103-104, G5 
Grain boundary energy, 103 
Grain growth, 224-225, G5 
Grains, G5 
definition, 72 
distortion during plastic 

deformation, 197, 209-210 
Grain size, G5 
dependence on time, 225 
determination of, 113 
mechanical properties and, 
212-213, 225 

reduction, and strengthening of 
metals, 212-213 

refinement of by annealing, 424 
Grain size number (ASTM), 113 
Graphite, 469-470 
in cast irons, 399 
compared to carbon, 646, 648 
cost, A34 

from decomposition of 
cementite, 399 
electrical conductivity, 755 
properties/applications, 470 
properties as whisker, 646 


as a refractory, 507 
structure of, 469 

Gray cast iron, 400, 401, 402, G5 
compositions, mechanical properties, 
and applications, 403 
Green ceramic bodies, 521, G5 
Green design, 877 
Ground state, 24, 845, G5 
Growth, phase particle, 344, 

352-354, G5 
rate, 353 

temperature dependence of rate, 
353 

Gutta percha, 549 

H 

Hackle region, 483-485 
Half-cells, standard, 678-679 
Half-reactions, 676 
Hall coefficient, 747 
Hall effect, 746-748, G5 
Hall-Petch equation, 213 
Hall voltage, 747 
Halogens, 26 

Hard disk drives, 800, 826-827 
Hardenability, 425-429, G5 
Hardenability band, 430 
Hardenability curves, 426-429 
Hard magnetic materials, 

822-825, G5 
properties, 824 
Hardness, G5 

bainite, pearlite vs. transformation 
temperature, 373 
ceramics, 490-491 
comparison of scales, 178-179 
conversion diagram, 178 
correlation with tensile strength, 179 
fine and coarse pearlite, 
spheroidite, 372 
pearlite, martensite, tempered 
martensite, 374 
polymers, 581 

tempered martensite, 374, 376, 377 
Hardness tests, 174-177 
summary of tests, 175 
Hard sphere model, 46-47 
Head-to-head configuration, 546 
Head-to-tail configuration, 547 
Heat affected zone, 421 
Heat capacity, 782-784, G5 
temperature dependence, 784 
vibrational contribution, 783 
Heat flux, 789 
Heat of fusion, latent, 347 
Heat transfer: 
mechanism, 783, 789 
nonsteady-state, 798 


Index * 19 


Heat treatable, definition of, 406 
Heat treatments, 123. See also 
Annealing; Phase 
transformations 
dislocation reduction, 201 
glass, 516-517 

hydrogen embrittlement, 700 
intergranular corrosion and, 697 
polymer morphology, 592 
polymer properties, 586 
for precipitation hardening, 
437-438 

recovery, recrystallization, and 
grain growth during, 218-225 
steel, 425-436 
Hertz, 843 

Heterogeneous nucleation, 350-352 
Hexagonal close-packed structure, 
49-50, G5 

anion stacking (ceramics), 

460-461 

Burgers vector for, 205 
close-packed planes (metals), 

69-71 

slip systems, 203 
twinning in, 211 

Hexagonal crystal system, 52, 54 
direction indices, 60-63 
planar indices, 67-68 
Hexagonal ferrites, 811 
Hexane, 535 

High carbon steels, 396, 397 
High-cycle fatigue, 259 
High polymers, 544, G5 
High-strength, low-alloy (HSLA) 
steels, 394-395, G6 
High-temperature superconductors, 
830-831 

Holes, 725, 733-734, G6 
role, diffusion in ionic materials, 476 
mobility: 

influence of dopant 

concentration on, 742, 743 
influence of temperature on, 

742, 743 

values for selected 

semiconductors, 734 
temperature dependence of 
concentration (Si, Ge), 740 
Homogeneous nucleation, 345-350 
Homopolymers, 540, G6 
Honeycomb structure, 661-662 
Hooke’s law, 156, 574 
Hot pressing, 525 

Hot working, 222, 417, G6. See also 
Heat treatments 
HSLA (high-strength, low-alloy) 
steels, 394-395, G6 


Hybrid composites, 657, G6 
Hydration, of cement, 509 
Hydrocarbons, 534-535 
Hydrogen: 

diffusive purification, 127,145,148 
reduction, 684 

Hydrogen bonding, 31, 35, 36, G6 
water expansion upon freezing, 37 
Hydrogen chloride, 36 
Hydrogen electrode, 678-679 
Hydrogen embrittlement, 

699-700, G6 

Hydrogen fluoride, 36, 42 
Hydrogen induced cracking, 700 
Hydrogen stress cracking, 700 
Hydroplastic forming, 519, G6 
Hydroplasticity, 518 
Hydrostatic powder pressing, 523 
Hypereutectoid alloys, 327-329, G6 
Hypoeutectoid alloys, 324-326, G6 
Hysteresis (magnetic), 816-817 
Hysteresis, ferromagnetic, G6 
soft and hard magnetic materials, 
819-820, 822-823 

I 

Ice, 37, 281, 286, 301, 340, 342 
Impact energy, 251, G6 
fine pearlite, 371 
temperature dependence: 
high-strength materials, 254 
low-strength FCC and HCP 
metals, 254 

low-strength steels, 253, 254 
Impact fracture testing, 250-254 
Impact strength, polymers, 580 
Imperfections, see Defects; 

Dislocations 
Impurities: 
in ceramics, 475-476 
diffusion, 124 

electrical resistivity, 729-730 
in metals, 93-95 
thermal conductivity, 790 
Incongruent phase transformation, 
315 

Index of refraction, 846-847, G6 
selected materials, 848 
Indices, Miller, 63-64, G8 
Indium antimonide, electrical 
characteristics, 734 
Induced dipoles, 35 
Inert gases, 26 
Inhibitors, 701, G6 
Initial permeability, 815 
Injection molding, 613 
Insulators (electrical), G6. See also 
Dielectric materials 


ceramics and polymers as, 
754-756, 765 
color, 853-854 
defined, 722 

electron band structure, 724, 726 
translucency and opacity, 

854-855 

Integrated circuits, 753-754, G6 
interconnects, 140-141 
scanning electron micrograph, 
719, 754 

Interatomic bonding, 30-34 
Interatomic separation, 28, 29 
Interconnects, integrated circuits, 
140-141 

Interdiffusion, 124, G6 
Interfacial defects, 102-106 
Interfacial energies, 106 
for heterogeneous 
nucleation, 351 
Intergranular corrosion, 

696-697, G6 

Intergranular fracture, 241, G6 
Intermediate solid solutions, 311, 
314, G6 

Intermetallic compounds, 311, 439, 
G6 

Interplanar spacing, cubic 
crystals, 76 

Interstitial diffusion, 125,126, G6 
Interstitial impurity defects, 

94, 95 

Interstitials: 
in ceramics, 472 
in polymers, 558 
self-, 93, Gil 

Interstitial solid solutions, 94, 474, 
G6 

Intrinsic carrier concentration, 734 
temperature dependence for Si 
and Ge, 740 

Intrinsic conductivity, 734-735 
Intrinsic semiconductors, 733-736, 
G6 

Invar, Material of Importance, 788 
thermal properties, 785 
Invariant point, 299, G6 
Inverse lever rule, see Lever rule 
Inverse spinel structure, 809-810 
Ion cores, 33 
Ionic bonding, 30-31, G6 
in ceramics, 453 

Ionic character (percent), 33, 453 
Ionic conduction, 476, 722, 

755-756 

Ionic polarization, 763, G9 
Ionic radii, 454, 456 
Iridium, 415 


110 0 Index 


Iron, see also Ferrous alloys; Steels 
atomic radius and crystal 
structure, 47 

bonding energy and melting 
temperature, 31 
Curie temperature, 813 
diffraction pattern, 78 
electrical conductivity, 728 
ferrite (a), 319, 320, 325, G4 
as ferromagnetic material, 807 
magnetic properties, 822 
magnetization curves (single 
crystal), 818 
polymorphism, 52 
recrystallization temperature, 

222 

rolling texture, 821 
slip systems, 203 
stress-strain behavior (at three 
temperatures), 168 
thermal properties, 785 
yield and tensile strengths, 
ductility, 168 
Iron age, 2 

Iron-carbon alloys, see Ferrous 
alloys 

Iron-iron carbide alloys, 319-322 
Iron-silicon alloys, magnetic 
properties, 822 

Material of Importance (use in 
transformer cores), 821 
Isobutane, 535 
Isobutylene, 553 
Isomerism, 534, G6 
geometrical, 549, 550 
stereoisomerism, 548, 550 
Isomorphous systems, 289, G6 
binary, see Binary isomorphous 
alloys 
Isoprene, 549 
ISO standards, 878 
Isostatic powder pressing, 523 
Isostrain, in fiber-reinforced 
composites, 638 
Isostress, in fiber-reinforced 
composites, 640 
Isotactic configuration, 548, 

550, G6 
Isothermal, G6 

Isothermal transformation diagrams, 
356-367, 504, G6 
4340 alloy steel, 365 
0.76 wt% C steel, 364 
0.45 wt% C steel, 387 
glass-ceramic, 504 
Isotopes, 20, 41, G6 
Isotropic materials, 73, 645, G6 
Izod impact test, 251, 252, G6 


j 

Jominy end-quench test, 

425-426, G7 

Junction depth, diffusion, 139 
Junction transistors, 750-751, G7 

K 

Kaolinite clay, 466, 467, 519 
Kevlar, see Aramid 
Kinetics, 354-355, G7 
crystallization of polymers, 
590-591 

oxidation, 705-706 
phase transformations, 344-355 
Knoop hardness, 175,177, 490 
Kovar: 

as low-expansion alloy, 788 
thermal properties, 785 

L 

Ladder polymer, 710 
Lamellae (polymers), 557 
Laminar composites, 660-661, G7 
Large-particle composites, 

630-633, G7 

Larson-Miller parameter, 268 
Lasers, 858-862, G7 
semiconductor, 860-862 
types, characteristics, and 
applications, 862 
Laser beam welding, 421 
Latent heat of fusion, 347 
Latex, 602 

Lattice parameters, 52, 54, G7 
Lattices, 47, G7 

Lattice strains, 201-202, 214-215, 
441, G7 

Lattice waves, 783 
Laue photograph, 44, 78 
Layered silicates, 466-467 
Lay-up, in prepreg processing, 659 
Lead, 415 

atomic radius and crystal 
structure, 47 

recrystallization temperature, 222 
superconducting critical 
temperature, 831 
Lead-free solders, 304 
Lead-tin phase diagram, 300, 
305-311 

Lead titanate, 512 
Lead zirconate, 766 
Lead-zirconate-titanate, 512, 766 
Leak-before-break design, 248 
Leathery region, polymers, 576 
LEDs, see Light-emitting diodes 
Lever rule, 290, 291, G7 
Life cycle analysis/assessment, 877 


Light: 

absorption, 849-852 
reflection, 848 
refraction, 846-848 
scattering, 854 
transmission, 852 
Light-emitting diodes: 
organic, 857 
polymer, 857 
semiconductor, 856 
Lime, 508 

Linear atomic density, 68-69 
Linear coefficient of thermal 

expansion, 264, 785-788, 792, 
793, 799, G13 

values for selected materials, 732, 
785, 856, A17-A20 
Linear defects, 99-102 
Linear polymers, 545, 546, G7 
Liquid crystal polymers, 604-605, G7 
Liquidus line, 288, 289, 298, 299, G7 
Liquidus temperatures, Cu-Au 
system, 304, 336 

Lodestone (magnetite), 801, 809 
Longitudinal direction, 637, G7 
Longitudinal loading, composites, 
636-640, 641-642 
Lost foam casting, 417, 420 
Lost-wax casting, 419 
Low-angle grain boundaries, see 
Small-angle grain boundaries 
Low carbon steels, 394-395 
Low-cycle fatigue, 259 
Lower critical temperature (ferrous 
alloys), 423, G7 
Lower yield point, 163 
Low-expansion alloys, 788 
Luminescence, 855, G7 

M 

Macromolecules, 535, G7 
Magnesia, see Magnesium oxide 
Magnesium: 
automobile wheel, 44 
diffraction pattern, 44 
elastic and shear moduli, 157 
Poisson’s ratio, 157 
single crystal, cleaved, 44 
slip systems, 203 
Magnesium alloys, 410-411 
Magnesium fluoride, optical 
properties, 848 

Magnesium-lead phase diagram, 313 
Magnesium oxide: 
bonding energy and melting 
temperature, 31 
flexural strength, 486 
index of refraction, 848 


Index • 111 


modulus of elasticity, 486 
thermal properties, 785 
Magnesium oxide-aluminum oxide 
phase diagram, 478 
Magnetic anisotropy, 818-819, 821 
Magnetic ceramics, 809-813 
Magnetic dipoles, 801-802 
Magnetic domains, see Domains 
Magnetic energy product, 822-823 
Magnetic field strength, 802, 804, G7 
Magnetic field vectors, 802-804 
Magnetic flux density, 802, 804, G7 
critical values for superconductors, 
831 

Magnet hard disk drives, 800,826-827 
Magnetic hysteresis, 815-817 
factors that affect, 818 
soft and hard magnetic materials, 
819-820, 822-823 
Magnetic induction, see Magnetic 
flux density 
Magnetic materials: 
hard, 822-825 
low thermal expansion 
characteristics, 788 
neodymium-iron-boron alloys, 
824-825 

samarium-cobalt alloys, 824 
soft, 819-822 

Magnetic moments, 802, 804-805 
cations, 809-811 

Magnetic permeability, 803, 804, 

842, 847 

Magnetic storage, 800, 825-828 
Magnetic susceptibility, 804, G7 
selected diamagnetic and 

paramagnetic materials, 807 
various units for, 804, 835-836 
Magnetic tapes, 827-828 
Magnetic texture, 74, 821 
Magnetic units, conversion 
factors, 804 
Magnetism: 

basic concepts, 801-805 
electron spin and, 805 
Magnetite (lodestone), 801, 809 
Magnetization, 803-804, G7 
easy and hard directions, 819, 821, 
827, 828 

saturation, 807-808, 812, Gil 
Magnetocrystalline anisotropy, 819 
Magnetostrictive materials, 12 
Magnetorheological fluids, 12 
Majority charge carriers, 737 
Malleability, see Ductility 
Malleable cast iron, 401, 402, G7 
compositions, mechanical properties, 
and applications, 403 


Manganese oxide, as 

antiferromagnetic material, 809 
Manufacturing techniques, 
economics, 875 

Martensite, 362-363, 368, 378, G7 
alloying to favor formation of, 369 
crystal structure, 362 
hardness, 373 

hardness vs. carbon content, 374 
shape-memory phase 

transformations, 379-380 
tempering of, 375-376 
Martensitic stainless steels, 397, 398 
Materials: 
advanced, 11-13 
by design, 12 
classification of, 5-11 
costs, 652, A31-A35 
current and future needs, 13-14 
disposal of, 875-876 
economic considerations, 873-875 
engineered, 875 
of the future, 11 
historical development of, 2 
nanoengineered, 12-13 
nonrenewable sources of, 14, 876 
smart, 11-12 
total cycle, 875-876 
Materials engineering, 3-4,152 
Materials of Importance: 
aluminum electrical wires, 731-732 
aluminum for integrated circuit 
interconnects, 140-141 
biodegradable and biorenewable 
polymers/plastics, 881-883 
carbon nanotubes, 471 
carbonated beverage containers, 10 
catalysts (and surface defects), 105 
Invar and other low-expansion 
alloys, 788 

an iron-silicon alloy that is used in 
transformer cores, 821 
lead-free solders, 304 
light-emitting diodes, 856-857 
metal alloys used for euro coins, 416 
nanocomposites in tennis balls, 
662-663 

phenolic billiard balls, 598-599 
piezoelectric ceramics, 512 
shape-memory alloys, 379-381 
shrink-wrap polymer films, 587 
tin (its allotropic transformation), 53 
water (its volume expansion upon 
freezing), 37 
Materials science, 3 
Matrix phase, G7 
definition, 628 

fiber-reinforced composites, 646-647 


Matthiessen’s rule, 729, G7 
Mean stress (fatigue), 255, 262 
Mechanical properties, see also 
specific mechanical properties 
grain size and, 225 
variability, 180-182 
Mechanical twin, 106, 211. See also 
Twinning 

Mechanics of materials, 155 
Medium carbon steels, 395, 396 
Meissner effect, 830 
Melamine-formaldehyde, repeat unit 
structure, A3 6 
Melting (polymers), 592 
Melting point (temperature): 
and bonding energy for selected 
materials, 31 
ceramics, 514 

factors that affect (polymers), 594 
glasses, 514, G7 
polymers, 592-593, A40 
Melt spinning, 614 
Memory, flash, 719, 753 
Mercury: 

bonding energy and melting 
temperature, 31 
superconducting critical 
temperature, 831 
Mer unit, 536 
Metal alloys, see Alloys 
Metallic bonding, 33-34, G7 
Metallic glasses, 449, 728 
Metallographic examination, 108 
Metal-matrix composites, 653-655, G7 
Metals, see also Alloys; Crystalline 
materials 

corrosion, see Corrosion 
costs, A31-A33 
crystal structure, see Crystal 
structures 
defined, 5-6, G7 
density values, A3-A5 
elastic modulus values, 157, A6-A8 
as electrical conductors, 724 
electrical resistivity values, 

A26-A28 

electron band structure, 724 
fabrication, 417-422 
fracture toughness for selected, 

246, A16 

linear coefficient of thermal 
expansion values, 785, 
A17-A18 

optical properties, 845-846 

oxidation, 703-706 

Poisson’s ratio for selected, 157, A10 

shear moduli, 157 

specific heat values, 785, A24-A25 


112 • Index 


Metals, see also Alloys; Crystalline 
materials ( Continued) 
strengthening, see Strengthening of 
metals 

thermal conductivity values, 785, 
A21-A22 
Metastability, G8 
of microstructures, 356 
Metastable states, 285 
Methane, 32, 534, 535 
Methyl alcohol, 536 
Methyl group, 535, 537 
Mica, 467, 765 

dielectric constant and dielectric 
strength, 758 

Microconstituents, see also specific 
microconstituent phases: 
definition, 308-309, G8 
in eutectic alloys, 308-309 
in steel alloys, 324-328 
Microcracks, 242-243 
in ceramics, 481-482, 493 
Microelectromechanical systems 
(MEMS), 12, 509-510, G8 
Microelectronics, 753-754 
Microindentation hardness tests, 177 
Micron, 107 

Microscopic techniques, useful 
resolutions ranges, 112 
Microscopy, 107-113, G8 
Microstructure, 108, G8 
austenite, 320 
bainite, 360 

bonded ceramic abrasive, 508 
brass during recrystallization and 
grain growth, 220-221 
carbon-black-reinforced rubber, 632 
carbon nanotube, 471 
cast irons, 400-401, 404 
cemented carbide, 631 
coarse and fine pearlite, 359 
compacted graphite iron, 401 
craze in poly(phenylene oxide), 579 
development in eutectic alloys, 
305-311 

development in iron-carbon alloys, 
322-329 

development in isomorphous alloys:
